Repository: shortlab/2024-CryoHTS-Facility

# 2024-CryoHTS-Facility
Data repository for Alexis' RSI paper on the cryogenic HTS irradiation facility

File: data/figure04/higher-resolution-mixedIonEnergies/unirradiated/Ic_2023-10-26_10-03-55733795_pristine20K.txt
# Ic = 34.12 A, n = 51.27 , Tavg = 20.27 K, pristine20K
#datetime                        t_s     iHTS_A                vHTS_V                tHTS_K  tTAR_K
0202-10-26_10:03:24.090000      5124.28       -4.34250800e-01       -1.59285965e-08  19.9240  19.1226
0202-10-26_10:03:24.504000      5124.70       -4.34127600e-01       -1.47509965e-08  19.9226  18.8516
0202-10-26_10:03:24.902000      5125.10       -4.34950900e-01       -1.30155865e-08  19.9226  18.8516
0202-10-26_10:03:25.324000      5125.52       -4.34639200e-01       -1.14041265e-08  19.9226  18.8516
0202-10-26_10:03:25.723000      5125.92       -4.35001400e-01       -9.54476650e-09  19.9704  19.0745
0202-10-26_10:03:26.125000      5126.32       -4.34944600e-01       -7.99528650e-09  19.9704  19.0745
0202-10-26_10:03:26.530000      5126.72       -4.34493400e-01       -1.15280365e-08  19.9452  18.9877
0202-10-26_10:03:26.934000      5127.13       -4.34828700e-01       -1.30153365e-08  19.9452  18.9877
0202-10-26_10:03:27.344000      5127.54       -4.35558800e-01       -1.04741665e-08  19.9452  18.9877
0202-10-26_10:03:27.740000      5127.93       -4.35509900e-01       -2.01428865e-08  19.9789  18.8994
0202-10-26_10:03:28.130000      5128.32       -4.35803700e-01       -2.00809065e-08  19.9789  18.8994
0202-10-26_10:03:28.530000      5128.72       -4.36007000e-01       -1.54324865e-08  19.9304  19.1184
0202-10-26_10:03:28.926000      5129.12       -4.35855700e-01       -8.55281650e-09  19.9304  19.1184
0202-10-26_10:03:29.348000      5129.54       -4.36131800e-01       -1.20856165e-08  19.9304  19.1184
0202-10-26_10:03:29.742000      5129.93       -4.40695500e-01       -1.40689465e-08  19.9594  18.8464
0202-10-26_10:03:30.133000      5130.33       -8.46712300e-02       -1.15897865e-08  19.9594  18.8464
0202-10-26_10:03:30.540000      5130.73        4.40327500e-01        6.19818350e-09  19.9218  19.0463
0202-10-26_10:03:30.940000      5131.14        1.09687100e+00        3.72153500e-10  19.9218  19.0463
0202-10-26_10:03:31.360000      5131.55        1.68705700e+00        6.26015350e-09  19.9218  19.0463
0202-10-26_10:03:31.770000      5131.96        2.30359800e+00        5.76432350e-09  19.9543  18.9656
0202-10-26_10:03:32.168000      5132.36        2.88792100e+00       -6.01167650e-09  19.9543  18.9656
0202-10-26_10:03:32.574000      5132.77        3.48666000e+00       -2.23162650e-09  19.9276  18.8712
0202-10-26_10:03:32.977000      5133.17        4.08694300e+00        3.77966350e-09  19.9276  18.8712
0202-10-26_10:03:33.380000      5133.57        4.68006000e+00        4.89528350e-09  19.9406  19.0954
0202-10-26_10:03:33.773000      5133.97        5.30430300e+00       -9.92716500e-10  19.9406  19.0954
0202-10-26_10:03:34.168000      5134.36        5.90058800e+00        6.94059350e-09  19.9406  19.0954
0202-10-26_10:03:34.566000      5134.76        6.69092200e+00        4.15154350e-09  19.9107  18.8204
0202-10-26_10:03:34.973000      5135.16        7.27849000e+00        4.83330350e-09  19.9107  18.8204
0202-10-26_10:03:35.370000      5135.56        7.87805700e+00       -2.41822650e-09  19.9113  19.0509
0202-10-26_10:03:35.773000      5135.97        8.47736700e+00       -5.95102650e-09  19.9113  19.0509
0202-10-26_10:03:36.176000      5136.37        9.03858600e+00       -5.82707650e-09  19.9113  19.0509
0202-10-26_10:03:36.580000      5136.77        9.68488400e+00       -3.71978650e-09  19.8939  18.9576
0202-10-26_10:03:36.973000      5137.17        1.02684000e+01       -1.48140265e-08  19.8939  18.9576
0202-10-26_10:03:37.370000      5137.57        1.08906300e+01       -7.25258650e-09  19.9246  18.8787
0202-10-26_10:03:37.766000      5137.96        1.14755800e+01       -1.07853865e-08  19.9246  18.8787
0202-10-26_10:03:38.170000      5138.36        1.20524500e+01       -3.19821965e-08  19.9246  18.8787
0202-10-26_10:03:38.574000      5138.77        1.26543600e+01       -1.20855665e-08  19.9150  19.1057
0202-10-26_10:03:38.980000      5139.17        1.32508100e+01       -2.00182865e-08  19.9150  19.1057
0202-10-26_10:03:39.375000      5139.57        1.38586800e+01       -2.34891165e-08  19.9150  19.1057
0202-10-26_10:03:39.766000      5139.96        1.44515600e+01       -3.56369965e-08  19.9597  18.8371
0202-10-26_10:03:40.168000      5140.36        1.50481100e+01       -3.18562765e-08  19.9597  18.8371
0202-10-26_10:03:40.570000      5140.77        1.56381700e+01       -3.52031465e-08  19.9481  19.0596
0202-10-26_10:03:40.977000      5141.17        1.61978000e+01       -1.36344565e-08  19.9481  19.0596
0202-10-26_10:03:41.375000      5141.57        1.68307900e+01       -3.93557365e-08  19.9995  18.9754
0202-10-26_10:03:41.766000      5141.96        1.74023500e+01       -5.17515365e-08  19.9995  18.9754
0202-10-26_10:03:42.156000      5142.35        1.80117200e+01       -3.56989765e-08  19.9995  18.9754
0202-10-26_10:03:42.550000      5142.75        1.86003300e+01       -4.85286265e-08  19.9752  18.8870
0202-10-26_10:03:42.950000      5143.14        1.91899500e+01       -6.89197165e-08  19.9752  18.8870
0202-10-26_10:03:43.348000      5143.54        1.97880200e+01       -6.68124265e-08  20.0019  19.1140
0202-10-26_10:03:43.754000      5143.95        2.03579500e+01       -7.45598065e-08  20.0019  19.1140
0202-10-26_10:03:44.156000      5144.35        2.10081800e+01       -7.20801065e-08  20.0019  19.1140
0202-10-26_10:03:44.560000      5144.75        2.15800200e+01       -8.24907165e-08  20.0096  18.8451
0202-10-26_10:03:44.953000      5145.14        2.21698100e+01       -8.85643865e-08  20.0096  18.8451
0202-10-26_10:03:45.348000      5145.54        2.27652300e+01       -8.89982465e-08  20.0241  19.0714
0202-10-26_10:03:45.746000      5145.94        2.35205100e+01       -7.48050465e-08  20.0241  19.0714
0202-10-26_10:03:46.152000      5146.34        2.41380900e+01       -1.02509677e-07  20.0241  19.0714
0202-10-26_10:03:46.560000      5146.75        2.47275200e+01       -9.85430165e-08  20.0134  18.9769
0202-10-26_10:03:46.960000      5147.15        2.53359100e+01       -1.23644527e-07  20.0134  18.9769
0202-10-26_10:03:47.363000      5147.56        2.59295000e+01       -1.30896077e-07  20.0653  18.9009
0202-10-26_10:03:47.766000      5147.96        2.65259300e+01       -1.42981987e-07  20.0653  18.9009
0202-10-26_10:03:48.160000      5148.35        2.71103500e+01       -1.37899707e-07  20.0653  18.9009
0202-10-26_10:03:48.550000      5148.75        2.76571600e+01       -1.57237167e-07  20.0494  19.1209
0202-10-26_10:03:48.950000      5149.14        2.82879700e+01       -1.44779377e-07  20.0494  19.1209
0202-10-26_10:03:49.363000      5149.56        2.88724500e+01       -1.59344457e-07  20.1019  18.8558
0202-10-26_10:03:49.766000      5149.96        2.94826200e+01       -1.73289737e-07  20.1019  18.8558
0202-10-26_10:03:50.168000      5150.36        3.00661500e+01       -1.61638327e-07  20.1019  18.8558
0202-10-26_10:03:50.570000      5150.76        3.06692400e+01       -1.96595137e-07  20.0927  19.0916
0202-10-26_10:03:50.973000      5151.16        3.12640400e+01       -2.06821667e-07  20.0927  19.0916
0202-10-26_10:03:51.367000      5151.56        3.18456800e+01       -2.04776367e-07  20.1326  18.9962
0202-10-26_10:03:51.758000      5151.95        3.24571800e+01       -1.96285237e-07  20.1326  18.9962
0202-10-26_10:03:52.156000      5152.35        3.30401500e+01       -1.70811857e-07  20.1326  18.9962
0202-10-26_10:03:52.562000      5152.75        3.36410000e+01       -1.08894827e-07  20.1273  18.9145
0202-10-26_10:03:52.957000      5153.15        3.42154100e+01        6.45224635e-08  20.1273  18.9145
0202-10-26_10:03:53.360000      5153.55        3.48019800e+01        4.18732543e-07  20.1273  18.9145
0202-10-26_10:03:53.760000      5153.96        3.53960900e+01        1.05562891e-06  20.1671  19.1378
0202-10-26_10:03:54.170000      5154.37        3.59771700e+01        3.24162879e-06  20.1671  19.1378
0202-10-26_10:03:54.574000      5154.77        3.65846600e+01        6.62543509e-06  20.1729  18.8706
0202-10-26_10:03:54.977000      5155.17        3.71622800e+01        1.54922147e-05  20.1729  18.8706
0202-10-26_10:03:55.380000      5155.57        3.77858700e+01        5.30817384e-05  20.2682  19.1123

File: data/figure04/higher-resolution-mixedIonEnergies/unirradiated/Ic_2023-10-26_10-05-29235520_pristine20K.txt
# Ic = 34.18 A, n = 52.86 , Tavg = 20.21 K, pristine20K
#datetime                        t_s     iHTS_A                vHTS_V                tHTS_K  tTAR_K
0202-10-26_10:04:57.707000      5217.90       -4.33977100e-01        6.94783850e-08  19.9222  18.8305
0202-10-26_10:04:58.105000      5218.30       -4.33978600e-01        6.27846650e-08  19.9253  19.1041
0202-10-26_10:04:58.508000      5218.70       -4.33902900e-01        6.38383050e-08  19.9253  19.1041
0202-10-26_10:04:58.914000      5219.11       -4.33832200e-01        6.35903850e-08  19.9263  18.9447
0202-10-26_10:04:59.305000      5219.50       -4.34397700e-01        6.12351850e-08  19.9263  18.9447
0202-10-26_10:04:59.700000      5219.89       -4.34464500e-01        7.79072350e-08  19.9263  18.9447
0202-10-26_10:05:00.100000      5220.30       -4.34327400e-01        7.38776050e-08  19.9549  18.9226
0202-10-26_10:05:00.508000      5220.70       -4.34407600e-01        7.85258850e-08  19.9549  18.9226
0202-10-26_10:05:00.910000      5221.10       -4.34188900e-01        7.79680750e-08  19.9047  19.0870
0202-10-26_10:05:01.312000      5221.51       -4.34380400e-01        8.04472250e-08  19.9047  19.0870
0202-10-26_10:05:01.707000      5221.90       -4.34597100e-01        7.98894150e-08  19.9047  19.0870
0202-10-26_10:05:02.100000      5222.29       -4.34491300e-01        8.39800250e-08  19.9625  18.8557
0202-10-26_10:05:02.492000      5222.69       -4.35147300e-01        7.97654550e-08  19.9625  18.8557
0202-10-26_10:05:02.900000      5223.09       -4.35165100e-01        7.86498350e-08  19.9352  19.0739
0202-10-26_10:05:03.300000      5223.49       -4.36243700e-01        8.24305550e-08  19.9352  19.0739
0202-10-26_10:05:03.700000      5223.89       -4.39593300e-01        8.23065950e-08  19.9352  19.0739
0202-10-26_10:05:04.100000      5224.29        2.35936500e-02        1.02325785e-07  19.9668  18.9695
0202-10-26_10:05:04.504000      5224.70        6.23344600e-01        1.04557025e-07  19.9668  18.9695
0202-10-26_10:05:04.900000      5225.09        1.30644100e+00        1.08089825e-07  19.9274  18.8676
0202-10-26_10:05:05.293000      5225.49        1.91540400e+00        1.05672645e-07  19.9274  18.8676
0202-10-26_10:05:05.695000      5225.89        2.53139000e+00        1.00529135e-07  19.9274  18.8676
0202-10-26_10:05:06.098000      5226.29        3.15322200e+00        1.07285955e-07  19.9280  19.1038
0202-10-26_10:05:06.500000      5226.69        3.75368200e+00        1.19371855e-07  19.9280  19.1038
0202-10-26_10:05:06.906000      5227.10        4.40213100e+00        1.14847385e-07  19.8954  18.8111
0202-10-26_10:05:07.297000      5227.49        4.95382600e+00        1.20425495e-07  19.8954  18.8111
0202-10-26_10:05:07.690000      5227.89        5.62729400e+00        1.24949955e-07  19.8954  18.8111
0202-10-26_10:05:08.094000      5228.29        6.40399300e+00        1.23958295e-07  19.9351  19.0825
0202-10-26_10:05:08.496000      5228.69        7.01818300e+00        9.84229650e-08  19.9351  19.0825
0202-10-26_10:05:08.895000      5229.09        7.61456300e+00        1.19123935e-07  19.8935  18.9304
0202-10-26_10:05:09.300000      5229.49        8.23576900e+00        1.19743725e-07  19.8935  18.9304
0202-10-26_10:05:09.703000      5229.89        8.85356200e+00        9.06136250e-08  19.8935  18.9304
0202-10-26_10:05:10.105000      5230.30        9.35712400e+00        9.69354750e-08  19.9439  18.9087
0202-10-26_10:05:10.500000      5230.69        1.00569100e+01        1.10508865e-07  19.9439  18.9087
0202-10-26_10:05:10.890000      5231.08        1.06240800e+01        1.05426585e-07  19.9137  19.0772
0202-10-26_10:05:11.293000      5231.49        1.12301500e+01        9.53859950e-08  19.9137  19.0772
0202-10-26_10:05:11.700000      5231.89        1.18411300e+01        9.31544350e-08  19.9137  19.0772
0202-10-26_10:05:12.110000      5232.30        1.24358700e+01        1.00715545e-07  19.9465  18.8414
0202-10-26_10:05:12.508000      5232.70        1.30316400e+01        1.09640505e-07  19.9465  18.8414
0202-10-26_10:05:12.918000      5233.11        1.36256100e+01        1.01211375e-07  19.9287  19.0528
0202-10-26_10:05:13.320000      5233.51        1.42355800e+01        1.17016005e-07  19.9287  19.0528
0202-10-26_10:05:13.715000      5233.91        1.48145400e+01        1.07471245e-07  19.9287  19.0528
0202-10-26_10:05:14.110000      5234.30        1.54284700e+01        1.13297265e-07  19.9774  18.9704
0202-10-26_10:05:14.504000      5234.70        1.60349800e+01        9.68108750e-08  19.9774  18.9704
0202-10-26_10:05:14.900000      5235.09        1.66482600e+01        1.00157735e-07  19.9546  18.8832
0202-10-26_10:05:15.290000      5235.48        1.72199100e+01        8.27416550e-08  19.9546  18.8832
0202-10-26_10:05:15.684000      5235.88        1.78113900e+01        8.58405950e-08  19.9546  18.8832
0202-10-26_10:05:16.074000      5236.27        1.84178000e+01        8.36713350e-08  20.0026  19.1134
0202-10-26_10:05:16.484000      5236.68        1.89725400e+01        6.76807750e-08  20.0026  19.1134
0202-10-26_10:05:16.890000      5237.08        1.96043200e+01        6.63792150e-08  19.9562  18.8215
0202-10-26_10:05:17.297000      5237.49        2.01929200e+01        5.47271750e-08  19.9562  18.8215
0202-10-26_10:05:17.700000      5237.89        2.07948100e+01        6.38374250e-08  19.9562  18.8215
0202-10-26_10:05:18.110000      5238.30        2.14032000e+01        3.65044450e-08  19.9895  19.0941
0202-10-26_10:05:18.510000      5238.70        2.19803100e+01        3.43351850e-08  19.9895  19.0941
0202-10-26_10:05:18.914000      5239.11        2.25854500e+01        3.67523650e-08  19.9853  18.9455
0202-10-26_10:05:19.310000      5239.50        2.33095400e+01        2.44185650e-08  19.9853  18.9455
0202-10-26_10:05:19.703000      5239.90        2.39495500e+01        1.92743150e-08  19.9853  18.9455
0202-10-26_10:05:20.098000      5240.29        2.45366400e+01        2.05138850e-08  20.0278  18.9219
0202-10-26_10:05:20.492000      5240.69        2.51275700e+01        2.64018850e-08  20.0278  18.9219
0202-10-26_10:05:20.900000      5241.09        2.57241600e+01        4.64728500e-09  20.0186  19.1037
0202-10-26_10:05:21.297000      5241.49        2.63125700e+01        3.15979500e-09  20.0186  19.1037
0202-10-26_10:05:21.690000      5241.88        2.69075100e+01       -3.65788500e-09  20.0186  19.1037
0202-10-26_10:05:22.086000      5242.28        2.74417300e+01       -5.51725500e-09  20.0932  18.8629
0202-10-26_10:05:22.484000      5242.68        2.80743200e+01       -1.84088650e-08  20.0932  18.8629
0202-10-26_10:05:22.900000      5243.09        2.86426800e+01       -3.70025450e-08  20.0373  19.0694
0202-10-26_10:05:23.300000      5243.49        2.92738500e+01       -5.03883250e-08  20.0373  19.0694
0202-10-26_10:05:23.700000      5243.89        2.98674800e+01       -2.80100450e-08  20.0373  19.0694
0202-10-26_10:05:24.105000      5244.30        3.04583400e+01       -5.63344550e-08  20.1128  18.9874
0202-10-26_10:05:24.508000      5244.70        3.10508600e+01       -5.64584150e-08  20.1128  18.9874
0202-10-26_10:05:24.902000      5245.09        3.16374100e+01       -6.94120250e-08  20.1121  18.9059
0202-10-26_10:05:25.293000      5245.49        3.22409300e+01       -6.52594350e-08  20.1121  18.9059
0202-10-26_10:05:25.695000      5245.89        3.27840100e+01       -7.68495150e-08  20.1121  18.9059
0202-10-26_10:05:26.086000      5246.28        3.34154900e+01       -2.80100450e-08  20.1598  19.1475
0202-10-26_10:05:26.490000      5246.68        3.39939000e+01        1.17640655e-07  20.1598  19.1475
0202-10-26_10:05:26.895000      5247.09        3.45924200e+01        3.59048935e-07  20.1646  18.8479
0202-10-26_10:05:27.290000      5247.48        3.51855600e+01        8.75891975e-07  20.1646  18.8479
0202-10-26_10:05:27.680000      5247.87        3.57839700e+01        2.38941962e-06  20.1646  18.8479
0202-10-26_10:05:28.074000      5248.27        3.63769900e+01        5.15783644e-06  20.1984  19.1217
0202-10-26_10:05:28.484000      5248.68        3.69046100e+01        1.18383068e-05  20.1984  19.1217
0202-10-26_10:05:28.880000      5249.07        3.75643900e+01        2.90885539e-05  20.2130  18.9838

File: data/figure04/higher-resolution-mixedIonEnergies/unirradiated/Ic_2023-10-26_11-32-06349232_f20-pristine-22K.txt
# Ic = 32.62 A, n = 46.15 , Tavg = 22.00 K, f20-pristine-22K
#datetime                        t_s     iHTS_A                vHTS_V                tHTS_K  tTAR_K
0202-10-26_11:31:44.312000      603.07       -4.30523300e-01        3.20028145e-08  21.8269  20.9146
0202-10-26_11:31:44.715000      603.48       -4.30869100e-01        3.69611345e-08  21.8626  21.1226
0202-10-26_11:31:45.117000      603.88       -4.30742400e-01        3.00194945e-08  21.8626  21.1226
0202-10-26_11:31:45.510000      604.27       -4.31180200e-01        3.22507345e-08  21.8486  20.9167
0202-10-26_11:31:45.902000      604.67       -4.30985800e-01        3.94402945e-08  21.8486  20.9167
0202-10-26_11:31:46.316000      605.08       -4.31625300e-01        3.96262245e-08  21.8486  20.9167
0202-10-26_11:31:46.730000      605.49       -4.31784100e-01        3.46679145e-08  21.8628  21.0480
0202-10-26_11:31:47.133000      605.89       -4.32450200e-01        2.75410345e-08  21.8628  21.0480
0202-10-26_11:31:47.530000      606.29       -3.50356500e-01        2.33280745e-08  21.8330  21.0316
0202-10-26_11:31:47.934000      606.70        4.44230100e-01        2.20265145e-08  21.8330  21.0316
0202-10-26_11:31:48.348000      607.11        1.22411600e+00        4.04962545e-08  21.8330  21.0316
0202-10-26_11:31:48.750000      607.51        2.02559800e+00        2.84723345e-08  21.8659  20.9124
0202-10-26_11:31:49.164000      607.93        2.80546500e+00        2.80384745e-08  21.8659  20.9124
0202-10-26_11:31:49.562000      608.32        3.60501600e+00        3.25629445e-08  21.8443  21.0605
0202-10-26_11:31:49.965000      608.73        4.38540000e+00        1.65723645e-08  21.8443  21.0605
0202-10-26_11:31:50.370000      609.13        5.19216900e+00        3.35546045e-08  21.8821  20.9330
0202-10-26_11:31:50.770000      609.53        5.98674400e+00        4.28514545e-08  21.8821  20.9330
0202-10-26_11:31:51.180000      609.94        6.76373800e+00        3.62816845e-08  21.8821  20.9330
0202-10-26_11:31:51.580000      610.34        7.56375600e+00        5.07847645e-08  21.8592  20.9994
0202-10-26_11:31:51.984000      610.75        8.34578900e+00        4.52686345e-08  21.8592  20.9994
0202-10-26_11:31:52.395000      611.16        9.32935200e+00        3.96905245e-08  21.8936  21.0437
0202-10-26_11:31:52.793000      611.56        1.01302000e+01        3.33066945e-08  21.8936  21.0437
0202-10-26_11:31:53.184000      611.95        1.09082200e+01        1.71300445e-08  21.8936  21.0437
0202-10-26_11:31:53.580000      612.34        1.17069400e+01        4.24793645e-08  21.8441  20.8856
0202-10-26_11:31:53.973000      612.73        1.25076700e+01        3.90085445e-08  21.8441  20.8856
0202-10-26_11:31:54.380000      613.14        1.32851200e+01        3.93184345e-08  21.8836  21.1034
0202-10-26_11:31:54.780000      613.54        1.40851900e+01        4.32231145e-08  21.8836  21.1034
0202-10-26_11:31:55.184000      613.95        1.48650400e+01        4.78715345e-08  21.8836  21.1034
0202-10-26_11:31:55.590000      614.35        1.56626800e+01        3.90705145e-08  21.8292  20.9055
0202-10-26_11:31:55.984000      614.75        1.64415800e+01        3.55996945e-08  21.8292  20.9055
0202-10-26_11:31:56.390000      615.15        1.72448600e+01        3.03934645e-08  21.8807  21.0371
0202-10-26_11:31:56.793000      615.56        1.80241600e+01        1.70060045e-08  21.8807  21.0371
0202-10-26_11:31:57.200000      615.96        1.88241900e+01        3.13851245e-08  21.8807  21.0371
0202-10-26_11:31:57.590000      616.35        1.96071000e+01        6.59353450e-09  21.8307  21.0197
0202-10-26_11:31:57.984000      616.75        2.04007100e+01        1.35351845e-08  21.8307  21.0197
0202-10-26_11:31:58.380000      617.14        2.12023300e+01        1.09320645e-08  21.8916  20.9406
0202-10-26_11:31:58.780000      617.55        2.19780900e+01       -1.21560550e-09  21.8916  20.9406
0202-10-26_11:31:59.184000      617.95        2.27783500e+01        2.31866450e-09  21.8916  20.9406
0202-10-26_11:31:59.580000      618.34        2.35564900e+01       -1.39966550e-09  21.8665  21.0740
0202-10-26_11:31:59.973000      618.74        2.43561800e+01       -1.67084755e-08  21.8665  21.0740
0202-10-26_11:32:00.380000      619.14        2.51362900e+01       -3.01111550e-09  21.8665  21.0740
0202-10-26_11:32:00.785000      619.55        2.61221200e+01       -4.10662355e-08  21.9074  20.9439
0202-10-26_11:32:01.188000      619.95        2.69196400e+01       -3.49922855e-08  21.9074  20.9439
0202-10-26_11:32:01.582000      620.34        2.77019900e+01       -4.00125855e-08  21.8959  21.0086
0202-10-26_11:32:01.984000      620.75        2.85003200e+01       -5.66849455e-08  21.8959  21.0086
0202-10-26_11:32:02.390000      621.15        2.93009300e+01       -4.13141455e-08  21.8959  21.0086
0202-10-26_11:32:02.793000      621.55        3.00792900e+01       -4.60245555e-08  21.9500  21.0616
0202-10-26_11:32:03.188000      621.95        3.08777500e+01       -1.75761855e-08  21.9500  21.0616
0202-10-26_11:32:03.582000      622.34        3.16569300e+01        2.28341345e-08  21.9421  20.9117
0202-10-26_11:32:03.977000      622.74        3.24654600e+01        1.58940054e-07  21.9421  20.9117
0202-10-26_11:32:04.390000      623.15        3.32393500e+01        4.43175815e-07  21.9421  20.9117
0202-10-26_11:32:04.797000      623.56        3.40382300e+01        1.62604512e-06  22.0030  21.1240
0202-10-26_11:32:05.188000      623.95        3.48187000e+01        3.90941325e-06  22.0030  21.1240
0202-10-26_11:32:05.590000      624.35        3.56188200e+01        1.04133040e-05  22.0007  20.9239
0202-10-26_11:32:05.996000      624.76        3.63994600e+01        3.34751323e-05  22.0007  20.9239

File: data/figure04/higher-resolution-mixedIonEnergies/unirradiated/Ic_2023-10-26_11-37-17760600_f20-pristine-22K.txt
# Ic = 32.68 A, n = 46.45 , Tavg = 22.02 K, f20-pristine-22K
#datetime                        t_s     iHTS_A                vHTS_V                tHTS_K  tTAR_K
0202-10-26_11:36:55.785000      914.55       -4.29167800e-01        1.09485083e-07  21.8411  21.0945
0202-10-26_11:36:56.184000      914.95       -4.29190900e-01        1.19091633e-07  21.8411  21.0945
0202-10-26_11:36:56.586000      915.35       -4.29894300e-01        1.18781743e-07  21.8974  20.9177
0202-10-26_11:36:56.990000      915.75       -4.29516500e-01        1.17480183e-07  21.8974  20.9177
0202-10-26_11:36:57.383000      916.15       -4.30101200e-01        1.21446833e-07  21.8660  21.0309
0202-10-26_11:36:57.777000      916.54       -4.29926100e-01        1.12273953e-07  21.8660  21.0309
0202-10-26_11:36:58.170000      916.93       -4.30209100e-01        1.08307303e-07  21.8660  21.0309
0202-10-26_11:36:58.570000      917.33       -4.31509200e-01        1.14319263e-07  21.8788  21.0313
0202-10-26_11:36:58.973000      917.73       -8.97028000e-02        1.22624433e-07  21.8788  21.0313
0202-10-26_11:36:59.387000      918.15        7.11948000e-01        1.25599423e-07  21.8788  21.0313
0202-10-26_11:36:59.793000      918.55        1.49359700e+00        1.28450453e-07  21.8420  20.8962
0202-10-26_11:37:00.195000      918.96        2.29333200e+00        1.28140553e-07  21.8420  20.8962
0202-10-26_11:37:00.598000      919.36        3.07464500e+00        1.21322873e-07  21.8770  21.0674
0202-10-26_11:37:00.990000      919.75        3.88632500e+00        1.22810373e-07  21.8770  21.0674
0202-10-26_11:37:01.387000      920.15        4.66429400e+00        1.36073713e-07  21.8415  20.8881
0202-10-26_11:37:01.785000      920.55        5.46722500e+00        1.43200953e-07  21.8415  20.8881
0202-10-26_11:37:02.180000      920.94        6.26896900e+00        1.32974433e-07  21.8415  20.8881
0202-10-26_11:37:02.570000      921.33        7.04774200e+00        1.33284323e-07  21.8627  21.0084
0202-10-26_11:37:02.970000      921.73        7.84640600e+00        1.32664533e-07  21.8627  21.0084
0202-10-26_11:37:03.380000      922.14        8.62731400e+00        1.12707333e-07  21.8627  21.0084
0202-10-26_11:37:03.773000      922.53        9.61223600e+00        1.28821843e-07  21.8339  21.0038
0202-10-26_11:37:04.168000      922.93        1.04122500e+01        1.37808783e-07  21.8339  21.0038
0202-10-26_11:37:04.562000      923.33        1.11899900e+01        1.24979153e-07  21.8711  20.9016
0202-10-26_11:37:04.965000      923.73        1.19897400e+01        1.14752633e-07  21.8711  20.9016
0202-10-26_11:37:05.370000      924.13        1.27854900e+01        1.24731233e-07  21.8371  21.0695
0202-10-26_11:37:05.780000      924.54        1.35668400e+01        1.49088943e-07  21.8371  21.0695
0202-10-26_11:37:06.180000      924.94        1.43710300e+01        1.41155643e-07  21.8371  21.0695
0202-10-26_11:37:06.586000      925.35        1.51476200e+01        1.42271263e-07  21.8717  20.8949
0202-10-26_11:37:06.990000      925.75        1.59477800e+01        1.43200953e-07  21.8717  20.8949
0202-10-26_11:37:07.383000      926.14        1.67296200e+01        1.47601813e-07  21.8322  21.0106
0202-10-26_11:37:07.773000      926.54        1.75247000e+01        1.52374543e-07  21.8322  21.0106
0202-10-26_11:37:08.176000      926.94        1.83035700e+01        1.42271983e-07  21.8322  21.0106
0202-10-26_11:37:08.580000      927.34        1.91035200e+01        1.31673583e-07  21.8437  21.0017
0202-10-26_11:37:08.980000      927.74        1.98821700e+01        1.31301713e-07  21.8437  21.0017
0202-10-26_11:37:09.383000      928.15        2.06833800e+01        1.43635513e-07  21.8314  20.9035
0202-10-26_11:37:09.777000      928.54        2.14829000e+01        1.44689153e-07  21.8314  20.9035
0202-10-26_11:37:10.170000      928.93        2.22621600e+01        1.21199153e-07  21.8314  20.9035
0202-10-26_11:37:10.570000      929.33        2.30566500e+01        1.21261123e-07  21.8684  21.0838
0202-10-26_11:37:10.970000      929.73        2.38356600e+01        1.35206383e-07  21.8684  21.0838
0202-10-26_11:37:11.370000      930.13        2.46361800e+01        1.21199153e-07  21.8724  20.9086
0202-10-26_11:37:11.770000      930.53        2.54136900e+01        1.24236113e-07  21.8724  20.9086
0202-10-26_11:37:12.184000      930.94        2.63974100e+01        1.00932043e-07  21.8724  20.9086
0202-10-26_11:37:12.580000      931.34        2.71994100e+01        8.59331428e-08  21.9082  21.0370
0202-10-26_11:37:12.984000      931.75        2.79767500e+01        1.04774733e-07  21.9082  21.0370
0202-10-26_11:37:13.390000      932.15        2.87869400e+01        1.04588983e-07  21.9021  21.0238
0202-10-26_11:37:13.793000      932.55        2.95855300e+01        9.15734828e-08  21.9021  21.0238
0202-10-26_11:37:14.184000      932.95        3.03631900e+01        8.80406828e-08  21.9021  21.0238
0202-10-26_11:37:14.580000      933.34        3.11559800e+01        1.16984843e-07  21.9539  20.9224
0202-10-26_11:37:14.980000      933.74        3.19400800e+01        1.65452363e-07  21.9539  20.9224
0202-10-26_11:37:15.383000      934.15        3.27346900e+01        3.06392433e-07  21.9510  21.0965
0202-10-26_11:37:15.785000      934.55        3.35145300e+01        7.23882463e-07  21.9510  21.0965
0202-10-26_11:37:16.184000      934.95        3.43193800e+01        2.26009205e-06  21.9510  21.0965
0202-10-26_11:37:16.586000      935.35        3.50955100e+01        5.60676793e-06  22.0001  20.9272
0202-10-26_11:37:17             935.76        3.58946000e+01        1.50961126e-05  22.0001  20.9272
0202-10-26_11:37:17.406000      936.17        3.66746500e+01        8.03035660e-05  22.0198  21.0517

File: data/figure04/higher-resolution-mixedIonEnergies/unirradiated/Ic_2023-10-26_11-44-50715022_f20-pristine-23K.txt
# Ic = 32.05 A, n = 46.17 , Tavg = 22.95 K, f20-pristine-23K
#datetime                        t_s     iHTS_A                vHTS_V                tHTS_K  tTAR_K
0202-10-26_11:44:33.613000      1372.38       -4.27944600e-01        5.90659050e-09  22.8225  22.0740
0202-10-26_11:44:34.016000      1372.78       -4.28253300e-01        8.32376050e-09  22.8225  22.0740
0202-10-26_11:44:34.410000      1373.17       -4.28376000e-01        8.07585050e-09  22.8391  21.9272
0202-10-26_11:44:34.810000      1373.57       -4.28494700e-01       -3.26588950e-09  22.8391  21.9272
0202-10-26_11:44:35.207000      1373.97       -4.28971100e-01        7.89048050e-09  22.8391  21.9272
0202-10-26_11:44:35.613000      1374.38       -4.29570600e-01        5.16341050e-09  22.8234  22.0410
0202-10-26_11:44:36.020000      1374.78       -3.96390200e-01        5.65924050e-09  22.8234  22.0410
0202-10-26_11:44:36.420000      1375.18        5.61687000e-01        7.27069050e-09  22.8346  21.9772
0202-10-26_11:44:36.816000      1375.58        1.55320600e+00        1.03696405e-08  22.8346  21.9772
0202-10-26_11:44:37.207000      1375.97        2.53908500e+00        9.87380050e-09  22.8346  21.9772
0202-10-26_11:44:37.600000      1376.36        3.54506700e+00        1.43362805e-08  22.7691  21.9127
0202-10-26_11:44:38.008000      1376.77        4.53274000e+00        1.10514005e-08  22.7691  21.9127
0202-10-26_11:44:38.410000      1377.17        5.51836400e+00        1.60097105e-08  22.8068  22.0630
0202-10-26_11:44:38.812000      1377.57        6.50694200e+00        2.68560205e-08  22.8068  22.0630
0202-10-26_11:44:39.203000      1377.97        7.49456800e+00        1.66914805e-08  22.8068  22.0630
0202-10-26_11:44:39.600000      1378.36        8.50247600e+00        1.46461805e-08  22.8078  21.9167
0202-10-26_11:44:40             1378.76        9.67138900e+00       -3.38967950e-09  22.8078  21.9167
0202-10-26_11:44:40.395000      1379.15        1.06761200e+01       -1.66669500e-10  22.8729  22.0265
0202-10-26_11:44:40.785000      1379.55        1.16614900e+01        5.59807050e-09  22.8729  22.0265
0202-10-26_11:44:41.176000      1379.94        1.26483300e+01       -3.88449950e-09  22.8729  22.0265
0202-10-26_11:44:41.582000      1380.34        1.36315600e+01       -3.74770595e-08  22.8127  21.9959
0202-10-26_11:44:41.980000      1380.74        1.46191600e+01       -2.88619995e-08  22.8127  21.9959
0202-10-26_11:44:42.387000      1381.15        1.56017600e+01       -4.69021950e-09  22.8513  21.9223
0202-10-26_11:44:42.790000      1381.55        1.66064900e+01       -9.33863950e-09  22.8513  21.9223
0202-10-26_11:44:43.190000      1381.95        1.75927100e+01       -1.42349695e-08  22.8513  21.9223
0202-10-26_11:44:43.594000      1382.36        1.85798900e+01       -5.43396950e-09  22.8135  22.0589
0202-10-26_11:44:43.996000      1382.76        1.95620500e+01       -6.42562950e-09  22.8135  22.0589
0202-10-26_11:44:44.402000      1383.16        2.05475100e+01       -3.57459950e-09  22.8522  21.9201
0202-10-26_11:44:44.793000      1383.56        2.15531400e+01       -3.14651095e-08  22.8522  21.9201
0202-10-26_11:44:45.188000      1383.95        2.25390100e+01       -3.28906195e-08  22.8522  21.9201
0202-10-26_11:44:45.586000      1384.35        2.35172700e+01       -2.55771095e-08  22.8046  22.0176
0202-10-26_11:44:45.990000      1384.75        2.45040000e+01       -8.47093950e-09  22.8046  22.0176
0202-10-26_11:44:46.390000      1385.15        2.54877900e+01       -1.49169995e-08  22.8331  21.9960
0202-10-26_11:44:46.785000      1385.55        2.66761700e+01       -1.64670595e-08  22.8331  21.9960
0202-10-26_11:44:47.176000      1385.94        2.76618700e+01       -4.31799595e-08  22.8331  21.9960
0202-10-26_11:44:47.580000      1386.34        2.86447400e+01       -4.81382695e-08  22.8124  21.9315
0202-10-26_11:44:47.980000      1386.74        2.96533100e+01       -4.39856895e-08  22.8124  21.9315
0202-10-26_11:44:48.383000      1387.15        3.06353900e+01       -2.78091995e-08  22.8799  22.0775
0202-10-26_11:44:48.785000      1387.55        3.16191500e+01        8.44965405e-08  22.8799  22.0775
0202-10-26_11:44:49.180000      1387.94        3.26033400e+01        3.53360930e-07  22.8799  22.0775
0202-10-26_11:44:49.570000      1388.33        3.35969800e+01        2.09936801e-06  22.8929  21.9329
0202-10-26_11:44:49.965000      1388.73        3.45746500e+01        6.48672904e-06  22.8929  21.9329
0202-10-26_11:44:50.360000      1389.12        3.55780300e+01        2.33518016e-05  22.9521  22.0417

File: data/figure04/higher-resolution-mixedIonEnergies/unirradiated/Ic_2023-10-26_13-46-36735170_f20-pristine-27K.txt
# Ic = 29.07 A, n = 39.18 , Tavg = 26.73 K, f20-pristine-27K
#datetime                        t_s     iHTS_A                vHTS_V                tHTS_K  tTAR_K
0202-10-26_13:46:27.508000      8686.27       -4.24261200e-01        1.60587080e-08  26.7480  26.0084
0202-10-26_13:46:27.910000      8686.67       -4.24313200e-01        1.74222480e-08  26.7480  26.0084
0202-10-26_13:46:28.310000      8687.07       -4.24603500e-01        2.05212080e-08  26.7480  26.0084
0202-10-26_13:46:28.710000      8687.47       -4.25063600e-01        2.54795480e-08  26.7743  26.0042
0202-10-26_13:46:29.113000      8687.88       -4.25114100e-01        1.30217280e-08  26.7743  26.0042
0202-10-26_13:46:29.516000      8688.28       -4.27721700e-01        2.90123580e-08  26.7327  26.0170
0202-10-26_13:46:29.918000      8688.68        9.81536700e-01        4.94654880e-08  26.7327  26.0170
0202-10-26_13:46:30.330000      8689.09        2.95025800e+00        6.03118480e-08  26.7327  26.0170
0202-10-26_13:46:30.730000      8689.49        5.11287800e+00        5.65930980e-08  26.7355  25.9626
0202-10-26_13:46:31.137000      8689.90        7.10524100e+00        6.29769580e-08  26.7355  25.9626
0202-10-26_13:46:31.540000      8690.30        9.07124300e+00        4.93415280e-08  26.6760  25.9544
0202-10-26_13:46:31.934000      8690.69        1.10364100e+01        6.45884080e-08  26.6760  25.9544
0202-10-26_13:46:32.330000      8691.09        1.30221600e+01        7.89672480e-08  26.7190  26.0103
0202-10-26_13:46:32.730000      8691.49        1.49928400e+01        7.01034180e-08  26.7190  26.0103
0202-10-26_13:46:33.133000      8691.89        1.69767200e+01        5.69018580e-08  26.7190  26.0103
0202-10-26_13:46:33.540000      8692.30        1.89415700e+01        5.18195680e-08  26.6784  25.9272
0202-10-26_13:46:33.945000      8692.71        2.09075800e+01        5.10758180e-08  26.6784  25.9272
0202-10-26_13:46:34.348000      8693.11        2.30768100e+01        5.05180080e-08  26.7166  26.0244
0202-10-26_13:46:34.750000      8693.51        2.50600200e+01        8.94409080e-08  26.7166  26.0244
0202-10-26_13:46:35.156000      8693.92        2.70280100e+01        9.52049680e-08  26.7166  26.0244
0202-10-26_13:46:35.566000      8694.33        2.89929800e+01        2.74262718e-07  26.6857  25.9364
0202-10-26_13:46:35.970000      8694.73        3.09845100e+01        2.51003643e-06  26.6857  25.9364
0202-10-26_13:46:36.383000      8695.14        3.29475500e+01        2.69417182e-05  26.7341  26.0172

File: data/figure04/higher-resolution-mixedIonEnergies/unirradiated/Ic_2023-10-26_13-54-51682446_f20-pristine-28K.txt
# Ic = 28.55 A, n = 40.63 , Tavg = 27.65 K, f20-pristine-28K
#datetime                        t_s     iHTS_A                vHTS_V                tHTS_K  tTAR_K
0202-10-26_13:54:40.117000      9178.88       -4.24573900e-01        8.85992650e-09  27.7096  27.0255
0202-10-26_13:54:40.516000      9179.28       -4.24876700e-01        9.88566500e-10  27.7390  27.0308
0202-10-26_13:54:40.918000      9179.68       -4.25261000e-01        7.55835650e-09  27.7390  27.0308
0202-10-26_13:54:41.320000      9180.08       -4.25223900e-01        4.64533650e-09  27.7390  27.0308
0202-10-26_13:54:41.720000      9180.48       -4.25771500e-01        4.08752650e-09  27.6962  26.9967
0202-10-26_13:54:42.110000      9180.87       -4.25769400e-01        1.03474265e-08  27.6962  26.9967
0202-10-26_13:54:42.510000      9181.27       -4.29429200e-01       -2.35831350e-09  27.7451  27.0408
0202-10-26_13:54:42.906000      9181.67        8.63778700e-01        2.52844165e-08  27.7451  27.0408
0202-10-26_13:54:43.320000      9182.08        2.23775400e+00        1.29505565e-08  27.7451  27.0408
0202-10-26_13:54:43.715000      9182.48        3.81144800e+00        3.29078565e-08  27.6699  26.9391
0202-10-26_13:54:44.120000      9182.88        5.20816000e+00        2.89411865e-08  27.6699  26.9391
0202-10-26_13:54:44.530000      9183.29        6.78505600e+00        4.18328565e-08  27.7080  26.9706
0202-10-26_13:54:44.934000      9183.69        8.36057700e+00        3.12344165e-08  27.7080  26.9706
0202-10-26_13:54:45.336000      9184.10        9.73262600e+00        2.96849265e-08  27.7080  26.9706
0202-10-26_13:54:45.740000      9184.50        1.13113600e+01        5.91869865e-08  27.6685  26.9739
0202-10-26_13:54:46.133000      9184.89        1.27061400e+01        3.99114465e-08  27.6685  26.9739
0202-10-26_13:54:46.527000      9185.29        1.42808500e+01        3.15442565e-08  27.7375  26.9542
0202-10-26_13:54:46.920000      9185.69        1.58593600e+01        2.98708165e-08  27.7375  26.9542
0202-10-26_13:54:47.332000      9186.09        1.72291400e+01        2.83213365e-08  27.7375  26.9542
0202-10-26_13:54:47.740000      9186.50        1.88098600e+01        1.40041465e-08  27.6865  26.9947
0202-10-26_13:54:48.133000      9186.89        2.02010800e+01        1.72890365e-08  27.6865  26.9947
0202-10-26_13:54:48.540000      9187.30        2.17852200e+01        1.07192465e-08  27.7252  26.9567
0202-10-26_13:54:48.940000      9187.70        2.33604700e+01        1.57395565e-08  27.7252  26.9567
0202-10-26_13:54:49.340000      9188.10        2.47360000e+01        1.28885165e-08  27.6499  26.9721
0202-10-26_13:54:49.742000      9188.50        2.63286100e+01        2.14416465e-08  27.6499  26.9721
0202-10-26_13:54:50.145000      9188.91        2.77030500e+01        8.59000165e-08  27.6499  26.9721
0202-10-26_13:54:50.540000      9189.30        2.92784500e+01        5.39401796e-07  27.6801  26.9800
0202-10-26_13:54:50.930000      9189.69        3.06662100e+01        4.26937186e-06  27.6801  26.9800
0202-10-26_13:54:51.324000      9190.09        3.22424000e+01        2.58812156e-05  27.6478  26.9558

File: data/figure04/higher-resolution-mixedIonEnergies/unirradiated/Ic_2023-10-26_13-56-50351141_f20-pristine-28K.txt
# Ic = 28.15 A, n = 36.00 , Tavg = 27.67 K, f20-pristine-28K
#datetime                        t_s     iHTS_A                vHTS_V                tHTS_K  tTAR_K
0202-10-26_13:56:41.617000      9300.38       -4.25090500e-01        3.86564483e-08  27.6909  27.0120
0202-10-26_13:56:42.008000      9300.77       -4.25645600e-01        3.51856083e-08  27.6909  27.0120
0202-10-26_13:56:42.402000      9301.16       -4.25815200e-01        2.60127783e-08  27.7666  27.0305
0202-10-26_13:56:42.793000      9301.56       -4.26215900e-01        2.65086483e-08  27.7666  27.0305
0202-10-26_13:56:43.195000      9301.96       -4.26618100e-01        3.02274083e-08  27.7666  27.0305
0202-10-26_13:56:43.600000      9302.36        3.96649600e-01        5.21680583e-08  27.7117  26.9855
0202-10-26_13:56:44.004000      9302.76        2.36397200e+00        6.59274483e-08  27.7117  26.9855
0202-10-26_13:56:44.400000      9303.16        4.32932600e+00        5.34076383e-08  27.7139  26.9864
0202-10-26_13:56:44.790000      9303.55        6.50248200e+00        7.05139083e-08  27.7139  26.9864
0202-10-26_13:56:45.184000      9303.95        8.49053800e+00        8.91076783e-08  27.7139  26.9864
0202-10-26_13:56:45.590000      9304.35        1.04568000e+01        8.11123583e-08  27.7015  26.9245
0202-10-26_13:56:45.996000      9304.76        1.24257500e+01        1.02495198e-07  27.7015  26.9245
0202-10-26_13:56:46.400000      9305.16        1.44128900e+01        8.84878883e-08  27.7203  26.9631
0202-10-26_13:56:46.790000      9305.55        1.63801300e+01        9.77227883e-08  27.7203  26.9631
0202-10-26_13:56:47.184000      9305.95        1.83677700e+01        8.21040283e-08  27.7203  26.9631
0202-10-26_13:56:47.582000      9306.34        2.03334000e+01        8.53269483e-08  27.6583  26.9818
0202-10-26_13:56:47.973000      9306.74        2.23007500e+01        7.16914683e-08  27.6583  26.9818
0202-10-26_13:56:48.367000      9307.13        2.44707700e+01        1.10366168e-07  27.6907  26.9329
0202-10-26_13:56:48.758000      9307.52        2.64561200e+01        1.30013488e-07  27.6907  26.9329
0202-10-26_13:56:49.164000      9307.93        2.84303800e+01        3.07645918e-07  27.6907  26.9329
0202-10-26_13:56:49.560000      9308.32        3.03858700e+01        3.27607834e-06  27.6663  26.9820
0202-10-26_13:56:49.965000      9308.73        3.23735300e+01        3.09452705e-05  27.6663  26.9820
