Repository: shortlab/2024-CryoHTS-Facility

# 2024-CryoHTS-Facility
Data repository for Alexis' RSI paper on the cryogenic HTS irradiation facility

File: data/figure04/higher-resolution-mixedIonEnergies/unirradiated/Ic_2023-10-26_13-58-59098357_f20-pristine-29K.txt
# Ic = 27.77 A, n = 38.72 , Tavg = 28.75 K, f20-pristine-29K
#datetime                        t_s     iHTS_A                vHTS_V                tHTS_K  tTAR_K
0202-10-26_13:58:49.900000      9428.66       -4.27038500e-01        1.47510303e-08  28.7247  28.0643
0202-10-26_13:58:50.330000      9429.09       -1.20465100e-01        2.10728553e-08  28.7247  28.0643
0202-10-26_13:58:50.723000      9429.49        1.45541700e+00        4.49348543e-08  28.7509  27.9822
0202-10-26_13:58:51.117000      9429.88        2.84228500e+00        3.68155763e-08  28.7509  27.9822
0202-10-26_13:58:51.527000      9430.29        4.41580600e+00        3.70015143e-08  28.6919  27.9923
0202-10-26_13:58:51.930000      9430.69        5.99712500e+00        7.00364363e-08  28.6919  27.9923
0202-10-26_13:58:52.344000      9431.10        7.37123800e+00        4.92114193e-08  28.6919  27.9923
0202-10-26_13:58:52.750000      9431.51        8.97287100e+00        2.52254633e-08  28.7495  28.0021
0202-10-26_13:58:53.145000      9431.91        1.03397700e+01        4.27036023e-08  28.7495  28.0021
0202-10-26_13:58:53.547000      9432.31        1.19176200e+01        3.62577633e-08  28.6942  27.9794
0202-10-26_13:58:53.950000      9432.71        1.33078000e+01        1.74780613e-08  28.6942  27.9794
0202-10-26_13:58:54.360000      9433.12        1.48838800e+01        3.60098463e-08  28.7677  28.0247
0202-10-26_13:58:54.766000      9433.53        1.64624000e+01        3.49562003e-08  28.7677  28.0247
0202-10-26_13:58:55.168000      9433.93        1.78330600e+01        5.09468373e-08  28.7677  28.0247
0202-10-26_13:58:55.570000      9434.33        1.94137300e+01        4.69801683e-08  28.7081  27.9852
0202-10-26_13:58:55.965000      9434.73        2.08058900e+01        4.28278573e-08  28.7081  27.9852
0202-10-26_13:58:56.360000      9435.12        2.23871300e+01        3.91712713e-08  28.7418  28.0094
0202-10-26_13:58:56.754000      9435.52        2.39648500e+01        3.56384543e-08  28.7418  28.0094
0202-10-26_13:58:57.160000      9435.92        2.53410200e+01        3.92952293e-08  28.7418  28.0094
0202-10-26_13:58:57.562000      9436.32        2.69184700e+01        1.22595331e-07  28.6899  28.0084
0202-10-26_13:58:57.953000      9436.72        2.83124000e+01        4.42718115e-07  28.6899  28.0084
0202-10-26_13:58:58.348000      9437.11        2.98906100e+01        3.98439795e-06  28.7521  27.9924
0202-10-26_13:58:58.740000      9437.50        3.14690900e+01        2.39301227e-05  28.7521  27.9924

File: data/figure04/higher-resolution-mixedIonEnergies/unirradiated/Ic_2023-10-26_14-08-29343334_f20-pristine-31K.txt
# Ic = 26.30 A, n = 36.07 , Tavg = 30.71 K, f20-pristine-31K
#datetime                        t_s     iHTS_A                vHTS_V                tHTS_K  tTAR_K
0202-10-26_14:08:22.110000      10000.87        2.71769100e+00       -1.56753171e-06  30.7411  30.0077
0202-10-26_14:08:22.510000      10001.27        4.29642700e+00       -1.54453742e-06  30.7366  29.9903
0202-10-26_14:08:22.914000      10001.67        6.08043000e+00       -1.55321451e-06  30.7366  29.9903
0202-10-26_14:08:23.320000      10002.08        7.65708700e+00       -1.55581764e-06  30.7317  30.0124
0202-10-26_14:08:23.727000      10002.49        9.42160300e+00       -1.51051083e-06  30.7317  30.0124
0202-10-26_14:08:24.133000      10002.89        1.12044600e+01       -1.52079919e-06  30.7317  30.0124
0202-10-26_14:08:24.540000      10003.30        1.27825700e+01       -1.51695630e-06  30.7189  30.0020
0202-10-26_14:08:24.938000      10003.70        1.45657500e+01       -1.52898027e-06  30.7189  30.0020
0202-10-26_14:08:25.344000      10004.11        1.61433300e+01       -1.55116884e-06  30.7189  30.0020
0202-10-26_14:08:25.754000      10004.52        1.79292700e+01       -1.52643912e-06  30.7140  29.9907
0202-10-26_14:08:26.160000      10004.92        1.97132400e+01       -1.51689432e-06  30.7140  29.9907
0202-10-26_14:08:26.562000      10005.33        2.12917200e+01       -1.53815320e-06  30.7182  30.0176
0202-10-26_14:08:26.965000      10005.73        2.30536500e+01       -1.52278235e-06  30.7182  30.0176
0202-10-26_14:08:27.367000      10006.13        2.46370400e+01       -1.51168806e-06  30.7041  29.9931
0202-10-26_14:08:27.773000      10006.53        2.64211000e+01       -1.28912059e-06  30.7041  29.9931
0202-10-26_14:08:28.176000      10006.94        2.82058600e+01        1.25556125e-06  30.7041  29.9931
0202-10-26_14:08:28.566000      10007.33        2.97881200e+01        1.53144367e-05  30.7105  30.0150
0202-10-26_14:08:28.960000      10007.72        3.15705800e+01        2.47653561e-02  30.7105  30.0150

File: data/figure04/higher-resolution-mixedIonEnergies/unirradiated/Ic_2023-10-26_14-16-51220265_f20-pristine-32K.txt
# Ic = 24.91 A, n = 29.78 , Tavg = 31.94 K, f20-pristine-32K
#datetime                        t_s     iHTS_A                vHTS_V                tHTS_K  tTAR_K
0202-10-26_14:16:44.426000      10503.19        2.72988400e+00        1.20611178e-08  31.9542  31.3004
0202-10-26_14:16:44.824000      10503.59        4.30595700e+00        3.65428308e-08  31.9542  31.3004
0202-10-26_14:16:45.240000      10504.00        6.08980300e+00        2.68741028e-08  31.9542  31.3004
0202-10-26_14:16:45.645000      10504.41        7.67135300e+00        3.81542848e-08  31.9827  31.3010
0202-10-26_14:16:46.047000      10504.81        9.43074200e+00        2.17918238e-08  31.9827  31.3010
0202-10-26_14:16:46.450000      10505.21        1.12135100e+01        5.29052918e-08  31.9526  31.2937
0202-10-26_14:16:46.855000      10505.62        1.27884100e+01        3.82782428e-08  31.9526  31.2937
0202-10-26_14:16:47.266000      10506.03        1.45772300e+01        2.15441908e-08  31.9526  31.2937
0202-10-26_14:16:47.670000      10506.43        1.61569000e+01        2.55110298e-08  31.9754  31.3063
0202-10-26_14:16:48.062000      10506.83        1.79427600e+01        3.93323618e-08  31.9754  31.3063
0202-10-26_14:16:48.457000      10507.22        1.97241100e+01        3.28245598e-08  31.9526  31.2848
0202-10-26_14:16:48.850000      10507.61        2.13101500e+01        3.31964348e-08  31.9526  31.2848
0202-10-26_14:16:49.260000      10508.02        2.30700300e+01        4.75135988e-08  31.9526  31.2848
0202-10-26_14:16:49.664000      10508.42        2.46451900e+01        9.62291448e-08  31.9662  31.3171
0202-10-26_14:16:50.055000      10508.82        2.64297400e+01        1.20497266e-06  31.9662  31.3171
0202-10-26_14:16:50.465000      10509.23        2.82116100e+01        8.16398205e-06  31.9434  31.2858
0202-10-26_14:16:50.860000      10509.62        2.97927300e+01        6.12981311e-05  31.9434  31.2858

File: data/figure04/higher-resolution-mixedIonEnergies/unirradiated/Ic_2023-10-26_14-18-36086133_f20-pristine-32K.txt
# Ic = 24.93 A, n = 29.68 , Tavg = 31.96 K, f20-pristine-32K
#datetime                        t_s     iHTS_A                vHTS_V                tHTS_K  tTAR_K
0202-10-26_14:18:29.363000      10608.12        2.73757800e+00       -1.19216717e-08  31.9829  31.2809
0202-10-26_14:18:29.760000      10608.52        4.31535400e+00        2.36543073e-08  31.9808  31.3138
0202-10-26_14:18:30.160000      10608.92        6.09648700e+00        2.65673233e-08  31.9808  31.3138
0202-10-26_14:18:30.566000      10609.33        7.67372200e+00        2.29105583e-08  31.9551  31.2777
0202-10-26_14:18:30.970000      10609.73        9.43963400e+00        4.02027153e-08  31.9551  31.2777
0202-10-26_14:18:31.360000      10610.12        1.12204200e+01        4.13802463e-08  31.9804  31.3051
0202-10-26_14:18:31.754000      10610.52        1.27978000e+01        2.82406113e-08  31.9804  31.3051
0202-10-26_14:18:32.150000      10610.91        1.45862900e+01        2.91702973e-08  31.9804  31.3051
0202-10-26_14:18:32.555000      10611.32        1.61648300e+01        2.86124853e-08  31.9386  31.2873
0202-10-26_14:18:32.957000      10611.72        1.79468700e+01        5.39619143e-08  31.9386  31.2873
0202-10-26_14:18:33.360000      10612.12        1.97313900e+01        2.73109253e-08  31.9576  31.2973
0202-10-26_14:18:33.754000      10612.52        2.13074100e+01        3.45624733e-08  31.9576  31.2973
0202-10-26_14:18:34.150000      10612.91        2.30701400e+01        4.59046383e-08  31.9576  31.2973
0202-10-26_14:18:34.540000      10613.30        2.46548100e+01        1.09371177e-07  31.9462  31.2962
0202-10-26_14:18:34.938000      10613.70        2.64384900e+01        1.18929401e-06  31.9462  31.2962
0202-10-26_14:18:35.336000      10614.10        2.82202200e+01        7.94507147e-06  31.9629  31.2955
0202-10-26_14:18:35.727000      10614.49        2.98049800e+01        6.13822777e-05  31.9629  31.2955

File: data/figure04/higher-resolution-mixedIonEnergies/unirradiated/Ic_2023-10-26_14-28-03765413_f20-pristine-33K.txt
# Ic =  nan A, n =  nan , Tavg = 33.01 K, f20-pristine-33K
#datetime                        t_s     iHTS_A                vHTS_V                tHTS_K  tTAR_K
0202-10-26_14:27:52.965000      11171.73        2.75107000e+00        6.75581100e-09  32.9708  32.3094
0202-10-26_14:27:53.367000      11172.13        3.73759400e+00        2.59073230e-08  32.9761  32.3018
0202-10-26_14:27:53.773000      11172.54        4.71882800e+00        3.15474130e-08  32.9761  32.3018
0202-10-26_14:27:54.180000      11172.94        5.69902500e+00        3.42125100e-08  32.9761  32.3018
0202-10-26_14:27:54.580000      11173.34        6.70421400e+00        2.75807560e-08  32.9570  32.3017
0202-10-26_14:27:54.970000      11173.73        7.68714900e+00        2.61552390e-08  32.9570  32.3017
0202-10-26_14:27:55.363000      11174.13        8.67289400e+00        3.01218950e-08  32.9802  32.3086
0202-10-26_14:27:55.773000      11174.54        9.65347100e+00        2.80146090e-08  32.9802  32.3086
0202-10-26_14:27:56.176000      11174.94        1.06412800e+01        2.28083730e-08  32.9802  32.3086
0202-10-26_14:27:56.574000      11175.34        1.16238900e+01        2.67130500e-08  32.9638  32.3000
0202-10-26_14:27:56.977000      11175.74        1.26288100e+01        1.98333810e-08  32.9638  32.3000
0202-10-26_14:27:57.380000      11176.14        1.36154300e+01        3.85510400e-08  32.9740  32.3100
0202-10-26_14:27:57.773000      11176.53        1.45999900e+01        2.95021050e-08  32.9740  32.3100
0202-10-26_14:27:58.164000      11176.93        1.55819300e+01        2.04532220e-08  32.9740  32.3100
0202-10-26_14:27:58.566000      11177.33        1.65703800e+01        2.16929930e-08  32.9687  32.2919
0202-10-26_14:27:58.973000      11177.73        1.75749500e+01        2.44200960e-08  32.9687  32.2919
0202-10-26_14:27:59.383000      11178.15        1.87466900e+01        1.46274070e-08  32.9641  32.2996
0202-10-26_14:27:59.780000      11178.54        1.97501700e+01        1.46893860e-08  32.9641  32.2996
0202-10-26_14:28:00.195000      11178.96        2.07349000e+01        1.49992810e-08  32.9641  32.2996
0202-10-26_14:28:00.605000      11179.37        2.17203400e+01        3.34722000e-09  32.9629  32.2901
0202-10-26_14:28:00.996000      11179.76        2.27058100e+01        1.63008410e-08  32.9629  32.2901
0202-10-26_14:28:01.400000      11180.16        2.36848000e+01        6.35288750e-08  32.9681  32.2969
0202-10-26_14:28:01.805000      11180.57        2.46702300e+01        2.56035797e-07  32.9681  32.2969
0202-10-26_14:28:02.200000      11180.96        2.56774200e+01        7.57756184e-07  32.9681  32.2969
0202-10-26_14:28:02.594000      11181.36        2.66642900e+01        2.90960671e-06  32.9608  32.3005
0202-10-26_14:28:02.990000      11181.75        2.76495800e+01        9.38108679e-06  32.9608  32.3005
0202-10-26_14:28:03.390000      11182.15        2.86305400e+01        3.07009475e-05  33.0114  32.3074

File: data/figure04/higher-resolution-mixedIonEnergies/unirradiated/Ic_2023-10-26_14-32-42498634_f20-pristine-34K.txt
# Ic = 23.95 A, n = 32.94 , Tavg = 33.93 K, f20-pristine-34K
#datetime                        t_s     iHTS_A                vHTS_V                tHTS_K  tTAR_K
0202-10-26_14:32:32.043000      11450.81        2.77700100e+00        1.00251760e-08  33.9511  33.3086
0202-10-26_14:32:32.438000      11451.20        3.75923400e+00        3.62422744e-08  33.9515  33.3100
0202-10-26_14:32:32.830000      11451.59        4.74325000e+00        2.60157466e-08  33.9515  33.3100
0202-10-26_14:32:33.242000      11452.01        5.72504300e+00        1.90121246e-08  33.9515  33.3100
0202-10-26_14:32:33.650000      11452.41        6.73031500e+00        4.20063173e-08  33.9632  33.3031
0202-10-26_14:32:34.040000      11452.80        7.71313500e+00        4.38037070e-08  33.9632  33.3031
0202-10-26_14:32:34.445000      11453.21        8.69740900e+00        2.58298098e-08  33.9510  33.3121
0202-10-26_14:32:34.848000      11453.61        9.68160100e+00        5.00016025e-08  33.9510  33.3121
0202-10-26_14:32:35.242000      11454.01        1.06628800e+01        3.46308215e-08  33.9510  33.3121
0202-10-26_14:32:35.645000      11454.40        1.16512100e+01        3.91552853e-08  33.9583  33.3063
0202-10-26_14:32:36.035000      11454.80        1.26531800e+01        3.55605059e-08  33.9583  33.3063
0202-10-26_14:32:36.440000      11455.20        1.36375600e+01        2.63876204e-08  33.9487  33.2996
0202-10-26_14:32:36.844000      11455.61        1.46242900e+01        2.32266936e-08  33.9487  33.2996
0202-10-26_14:32:37.266000      11456.03        1.56081800e+01        4.69026548e-08  33.9487  33.2996
0202-10-26_14:32:37.684000      11456.45        1.65938300e+01        1.89503055e-08  33.9533  33.3121
0202-10-26_14:32:38.086000      11456.85        1.75987100e+01        3.08503440e-08  33.9533  33.3121
0202-10-26_14:32:38.504000      11457.27        1.87671700e+01        3.60565812e-08  33.9443  33.2958
0202-10-26_14:32:38.906000      11457.67        1.97732800e+01        2.81232674e-08  33.9443  33.2958
0202-10-26_14:32:39.305000      11458.07        2.07568100e+01        2.00040165e-08  33.9443  33.2958
0202-10-26_14:32:39.707000      11458.47        2.17402500e+01        2.73795192e-08  33.9385  33.3041
0202-10-26_14:32:40.110000      11458.87        2.27229500e+01        7.89460590e-08  33.9385  33.3041
0202-10-26_14:32:40.510000      11459.27        2.37076300e+01        1.86913501e-07  33.9299  33.3006
0202-10-26_14:32:40.914000      11459.68        2.46934100e+01        5.32136610e-07  33.9299  33.3006
0202-10-26_14:32:41.324000      11460.09        2.56958900e+01        2.38159039e-06  33.9299  33.3006
0202-10-26_14:32:41.730000      11460.49        2.66826000e+01        7.15756916e-06  33.9293  33.3016
0202-10-26_14:32:42.133000      11460.89        2.76657700e+01        2.16281805e-05  33.9293  33.3016

File: data/figure04/higher-resolution-mixedIonEnergies/unirradiated/Ic_2023-10-26_14-50-28475913_f20-pristine-36K.txt
# Ic = 22.72 A, n = 32.62 , Tavg = 35.91 K, f20-pristine-36K
#datetime                        t_s     iHTS_A                vHTS_V                tHTS_K  tTAR_K
0202-10-26_14:50:18.445000      12517.21        2.77529100e+00        1.34524397e-08  35.9516  35.3118
0202-10-26_14:50:18.848000      12517.61        3.75930500e+00        2.61580647e-08  35.9516  35.3118
0202-10-26_14:50:19.260000      12518.02        4.74389800e+00        2.80794117e-08  35.9516  35.3118
0202-10-26_14:50:19.668000      12518.43        5.72685700e+00        2.85752037e-08  35.9337  35.2848
0202-10-26_14:50:20.070000      12518.83        6.73180800e+00        2.77694497e-08  35.9337  35.2848
0202-10-26_14:50:20.480000      12519.24        7.71273100e+00        3.69423007e-08  35.9191  35.3093
0202-10-26_14:50:20.887000      12519.65        8.69654800e+00        1.97742067e-08  35.9191  35.3093
0202-10-26_14:50:21.297000      12520.06        9.68040000e+00        3.46491217e-08  35.9191  35.3093
0202-10-26_14:50:21.690000      12520.45        1.06652500e+01        4.66109967e-08  35.9145  35.2946
0202-10-26_14:50:22.098000      12520.86        1.16486600e+01        4.06610487e-08  35.9145  35.2946
0202-10-26_14:50:22.504000      12521.27        1.26526600e+01        3.14261937e-08  35.9296  35.3023
0202-10-26_14:50:22.906000      12521.67        1.36365000e+01        4.77885797e-08  35.9296  35.3023
0202-10-26_14:50:23.320000      12522.08        1.46209900e+01        3.88016557e-08  35.9296  35.3023
0202-10-26_14:50:23.715000      12522.48        1.56069200e+01        3.51449427e-08  35.9204  35.2930
0202-10-26_14:50:24.117000      12522.88        1.65912300e+01        4.17146587e-08  35.9204  35.2930
0202-10-26_14:50:24.523000      12523.28        1.75960000e+01        3.49590427e-08  35.9359  35.3080
0202-10-26_14:50:24.914000      12523.68        1.87669500e+01        3.80579477e-08  35.9359  35.3080
0202-10-26_14:50:25.310000      12524.07        1.97697300e+01        2.75835637e-08  35.9359  35.3080
0202-10-26_14:50:25.700000      12524.46        2.07545700e+01        4.57433167e-08  35.9458  35.2953
0202-10-26_14:50:26.105000      12524.87        2.17396000e+01        8.57196017e-08  35.9458  35.2953
0202-10-26_14:50:26.510000      12525.27        2.27240600e+01        2.29262843e-07  35.9446  35.3093
0202-10-26_14:50:26.914000      12525.68        2.37086300e+01        7.86763602e-07  35.9446  35.3093
0202-10-26_14:50:27.310000      12526.07        2.46926300e+01        3.59397694e-06  35.9446  35.3093
0202-10-26_14:50:27.710000      12526.47        2.56990700e+01        1.11388623e-05  35.9117  35.2884
0202-10-26_14:50:28.110000      12526.87        2.66839600e+01        3.64938972e-05  35.9117  35.2884

File: data/figure04/higher-resolution-mixedIonEnergies/unirradiated/Ic_2023-10-26_14-51-52717791_f20-pristine-36K.txt
# Ic =  nan A, n =  nan , Tavg = 35.95 K, f20-pristine-36K
#datetime                        t_s     iHTS_A                vHTS_V                tHTS_K  tTAR_K
0202-10-26_14:51:42.760000      12601.52        2.77849100e+00        7.46250320e-09  35.9318  35.2921
0202-10-26_14:51:43.164000      12601.93        3.75802200e+00        3.75222542e-08  35.9318  35.2921
0202-10-26_14:51:43.574000      12602.34        4.74391800e+00        3.08285142e-08  35.9028  35.2853
0202-10-26_14:51:43.965000      12602.73        5.72733900e+00        3.11384142e-08  35.9028  35.2853
0202-10-26_14:51:44.360000      12603.12        6.73387800e+00        3.58488312e-08  35.9108  35.3019
0202-10-26_14:51:44.750000      12603.51        7.71694600e+00        2.94649992e-08  35.9108  35.3019
0202-10-26_14:51:45.156000      12603.92        8.70211000e+00        2.53743532e-08  35.9108  35.3019
0202-10-26_14:51:45.560000      12604.32        9.68720700e+00        2.95269692e-08  35.9175  35.2836
0202-10-26_14:51:45.950000      12604.71        1.06707200e+01        3.13863572e-08  35.9175  35.2836
0202-10-26_14:51:46.344000      12605.10        1.16575000e+01        3.31837462e-08  35.9054  35.3092
0202-10-26_14:51:46.734000      12605.50        1.26570700e+01        2.10358662e-08  35.9054  35.3092
0202-10-26_14:51:47.140000      12605.90        1.36489300e+01        3.06425782e-08  35.9054  35.3092
0202-10-26_14:51:47.550000      12606.31        1.46332900e+01        3.05186642e-08  35.9136  35.2831
0202-10-26_14:51:47.950000      12606.71        1.56118700e+01        2.38249222e-08  35.9136  35.2831
0202-10-26_14:51:48.355000      12607.12        1.65970200e+01        8.20626620e-09  35.9136  35.2831
0202-10-26_14:51:48.754000      12607.51        1.76003600e+01        2.46306362e-08  35.9199  35.3053
0202-10-26_14:51:49.152000      12607.91        1.87732700e+01        2.14077812e-08  35.9199  35.3053
0202-10-26_14:51:49.560000      12608.32        1.97762100e+01        1.19869662e-08  35.9077  35.2808
0202-10-26_14:51:49.957000      12608.72        2.07603100e+01        6.49169032e-08  35.9077  35.2808
0202-10-26_14:51:50.350000      12609.11        2.17420600e+01        9.88813932e-08  35.9245  35.3017
0202-10-26_14:51:50.746000      12609.51        2.27271000e+01        2.75831471e-07  35.9245  35.3017
0202-10-26_14:51:51.150000      12609.91        2.37114300e+01        8.64136390e-07  35.9245  35.3017
0202-10-26_14:51:51.550000      12610.31        2.46950300e+01        3.24847016e-06  35.9220  35.2900
0202-10-26_14:51:51.957000      12610.72        2.57010000e+01        1.10116545e-05  35.9220  35.2900
0202-10-26_14:51:52.355000      12611.12        2.66862300e+01        3.62423268e-05  35.9462  35.2994

File: data/figure04/higher-resolution-mixedIonEnergies/unirradiated/Ic_2023-10-26_15-10-50733273_f20-pristine-40K.txt
# Ic = 20.10 A, n = 29.97 , Tavg = 39.86 K, f20-pristine-40K
#datetime                        t_s     iHTS_A                vHTS_V                tHTS_K  tTAR_K
0202-10-26_15:10:41.984000      13740.75        2.76027100e+00       -1.27391385e-08  39.8864  39.2551
0202-10-26_15:10:42.387000      13741.15        3.74331500e+00       -5.36364155e-09  39.8892  39.2577
0202-10-26_15:10:42.790000      13741.55        4.72611900e+00        2.31465534e-08  39.8892  39.2577
0202-10-26_15:10:43.184000      13741.95        5.71135100e+00        1.65148405e-08  39.8892  39.2577
0202-10-26_15:10:43.580000      13742.34        6.71271400e+00        1.75064985e-08  39.8865  39.2475
0202-10-26_15:10:43.970000      13742.73        7.69215100e+00        1.27341444e-08  39.8865  39.2475
0202-10-26_15:10:44.380000      13743.14        8.68095900e+00        1.39117385e-08  39.8773  39.2500
0202-10-26_15:10:44.777000      13743.54        9.66708900e+00        1.36018455e-08  39.8773  39.2500
0202-10-26_15:10:45.176000      13743.94        1.06486700e+01       -1.70687555e-09  39.8773  39.2500
0202-10-26_15:10:45.582000      13744.34        1.16296500e+01       -1.57409550e-10  39.8848  39.2495
0202-10-26_15:10:45.984000      13744.75        1.26393500e+01        1.89320065e-08  39.8848  39.2495
0202-10-26_15:10:46.390000      13745.15        1.36209300e+01        9.75917045e-09  39.8748  39.2471
0202-10-26_15:10:46.793000      13745.56        1.46051800e+01        5.79253845e-09  39.8748  39.2471
0202-10-26_15:10:47.195000      13745.96        1.55928100e+01        7.15606845e-09  39.8748  39.2471
0202-10-26_15:10:47.590000      13746.35        1.65719600e+01       -5.30163555e-09  39.8765  39.2423
0202-10-26_15:10:47.984000      13746.75        1.75781800e+01        6.35039745e-09  39.8765  39.2423
0202-10-26_15:10:48.380000      13747.14        1.87466100e+01        2.34566645e-08  39.8723  39.2441
0202-10-26_15:10:48.780000      13747.55        1.97508800e+01        1.04524685e-07  39.8723  39.2441
0202-10-26_15:10:49.188000      13747.95        2.07341900e+01        4.66108551e-07  39.8723  39.2441
0202-10-26_15:10:49.590000      13748.35        2.17183300e+01        2.39408741e-06  39.8696  39.2472
0202-10-26_15:10:49.980000      13748.74        2.27059900e+01        7.79251696e-06  39.8696  39.2472
0202-10-26_15:10:50.370000      13749.14        2.36888100e+01        2.58218242e-05  39.8635  39.2389

File: data/figure04/higher-resolution-mixedIonEnergies/unirradiated/Ic_2023-10-26_15-12-49755147_f20-pristine-40K.txt
# Ic = 20.10 A, n = 29.67 , Tavg = 39.81 K, f20-pristine-40K
#datetime                        t_s     iHTS_A                vHTS_V                tHTS_K  tTAR_K
0202-10-26_15:12:40.945000      13859.71        2.76129800e+00        6.69988790e-09  39.8172  39.1995
0202-10-26_15:12:41.363000      13860.12        3.74381200e+00        2.23804759e-08  39.8142  39.1977
0202-10-26_15:12:41.766000      13860.53        4.72649600e+00        1.11623479e-08  39.8142  39.1977
0202-10-26_15:12:42.170000      13860.93        5.70984700e+00        1.46951289e-08  39.8142  39.1977
0202-10-26_15:12:42.566000      13861.33        6.71402700e+00        2.43018129e-08  39.8210  39.1999
0202-10-26_15:12:42.973000      13861.73        7.70107700e+00        2.15747539e-08  39.8210  39.1999
0202-10-26_15:12:43.375000      13862.14        8.68294400e+00        1.85377599e-08  39.8168  39.2006
0202-10-26_15:12:43.785000      13862.55        9.66654800e+00        2.32479749e-08  39.8168  39.2006
0202-10-26_15:12:44.188000      13862.95        1.06530200e+01        9.98454690e-09  39.8168  39.2006
0202-10-26_15:12:44.594000      13863.36        1.16346200e+01        1.19678629e-08  39.8181  39.2032
0202-10-26_15:12:45.016000      13863.78        1.26390800e+01        2.40536969e-08  39.8181  39.2032
0202-10-26_15:12:45.406000      13864.17        1.36212200e+01        2.56651419e-08  39.8282  39.1961
0202-10-26_15:12:45.805000      13864.57        1.46087900e+01        1.70501119e-08  39.8282  39.1961
0202-10-26_15:12:46.210000      13864.97        1.55915800e+01        1.80336690e-09  39.8282  39.1961
0202-10-26_15:12:46.605000      13865.37        1.65758000e+01        1.76079189e-08  39.8160  39.1988
0202-10-26_15:12:47.004000      13865.77        1.75764600e+01        3.78749329e-08  39.8160  39.1988
0202-10-26_15:12:47.406000      13866.17        1.87484800e+01        4.34530099e-08  39.8173  39.1970
0202-10-26_15:12:47.810000      13866.57        1.97527700e+01        1.55820275e-07  39.8173  39.1970
0202-10-26_15:12:48.203000      13866.96        2.07359300e+01        4.75754560e-07  39.8173  39.1970
0202-10-26_15:12:48.598000      13867.36        2.17189300e+01        2.38514095e-06  39.8207  39.1968
0202-10-26_15:12:48.990000      13867.75        2.27037900e+01        7.52753920e-06  39.8207  39.1968
0202-10-26_15:12:49.395000      13868.16        2.36891100e+01        2.44038596e-05  39.8149  39.2000

File: data/figure04/higher-resolution-mixedIonEnergies/unirradiated/Ic_2023-10-26_15-13-12088701_f20-pristine-40K.txt
# Ic = 20.14 A, n = 30.14 , Tavg = 39.82 K, f20-pristine-40K
#datetime                        t_s     iHTS_A                vHTS_V                tHTS_K  tTAR_K
0202-10-26_15:13:00.880000      13879.64        2.75642400e+00       -4.23957005e-09  39.8283  39.2011
0202-10-26_15:13:01.293000      13880.05        3.53414700e+00        1.39199520e-08  39.8283  39.2011
0202-10-26_15:13:01.695000      13880.46        4.33284900e+00        3.14599170e-08  39.8213  39.1974
0202-10-26_15:13:02.098000      13880.86        5.12901600e+00        2.27209240e-08  39.8213  39.1974
0202-10-26_15:13:02.504000      13881.27        5.90981400e+00        1.68329500e-08  39.8273  39.1985
0202-10-26_15:13:02.906000      13881.67        6.70747700e+00        1.49735900e-08  39.8273  39.1985
0202-10-26_15:13:03.297000      13882.06        7.48648300e+00        1.88782460e-08  39.8273  39.1985
0202-10-26_15:13:03.690000      13882.45        8.28703700e+00        2.42084120e-08  39.8134  39.1907
0202-10-26_15:13:04.082000      13882.84        9.06601300e+00        2.56339210e-08  39.8134  39.1907
0202-10-26_15:13:04.492000      13883.25        9.86436100e+00        1.90022030e-08  39.7952  39.1969
0202-10-26_15:13:04.883000      13883.65        1.06455500e+01        3.56744670e-08  39.7952  39.1969
0202-10-26_15:13:05.280000      13884.04        1.14456900e+01        3.51166590e-08  39.7952  39.1969
0202-10-26_15:13:05.688000      13884.45        1.22253300e+01        1.49116110e-08  39.7922  39.1989
0202-10-26_15:13:06.094000      13884.86        1.30232300e+01        3.07781510e-08  39.7922  39.1989
0202-10-26_15:13:06.508000      13885.27        1.38015600e+01        3.30093840e-08  39.8180  39.2054
0202-10-26_15:13:06.914000      13885.68        1.46023000e+01        2.81129680e-08  39.8180  39.2054
0202-10-26_15:13:07.312000      13886.08        1.54010200e+01        3.57983000e-08  39.8180  39.2054
0202-10-26_15:13:07.723000      13886.48        1.61800000e+01        4.54669750e-08  39.8314  39.2049
0202-10-26_15:13:08.125000      13886.89        1.69797000e+01        3.58602780e-08  39.8314  39.2049
0202-10-26_15:13:08.530000      13887.29        1.77585000e+01        4.49711460e-08  39.8261  39.2035
0202-10-26_15:13:08.934000      13887.70        1.87444400e+01        6.17673700e-08  39.8261  39.2035
0202-10-26_15:13:09.336000      13888.10        1.95445200e+01        1.29696013e-07  39.8242  39.2016
0202-10-26_15:13:09.740000      13888.50        2.03210700e+01        3.05653511e-07  39.8242  39.2016
0202-10-26_15:13:10.140000      13888.90        2.11202100e+01        8.21008222e-07  39.8242  39.2016
0202-10-26_15:13:10.547000      13889.31        2.19228400e+01        2.99796057e-06  39.8179  39.1971
0202-10-26_15:13:10.938000      13889.70        2.27009100e+01        7.57610591e-06  39.8179  39.1971
0202-10-26_15:13:11.332000      13890.09        2.34997100e+01        1.93655146e-05  39.8197  39.2002
0202-10-26_15:13:11.723000      13890.49        2.42832600e+01        5.70195241e-05  39.8197  39.2002

File: data/figure04/higher-resolution-mixedIonEnergies/unirradiated/Ic_2023-10-26_15-41-23919893_f20-pristine-42K.txt
# Ic =  nan A, n =  nan , Tavg = 41.83 K, f20-pristine-42K
#datetime                        t_s     iHTS_A                vHTS_V                tHTS_K  tTAR_K
0202-10-26_15:41:07.520000      15566.28        2.73683000e+00        3.42432160e-09  41.7995  41.1933
0202-10-26_15:41:07.920000      15566.69        3.12607800e+00        5.59357460e-09  41.7995  41.1933
0202-10-26_15:41:08.336000      15567.10        3.71968300e+00        2.21418786e-08  41.7995  41.1933
0202-10-26_15:41:08.734000      15567.50        4.10778500e+00        1.45804806e-08  41.8076  41.1841
0202-10-26_15:41:09.137000      15567.90        4.70543300e+00        2.19559426e-08  41.8076  41.1841
0202-10-26_15:41:09.547000      15568.31        5.11302500e+00        2.49309186e-08  41.7893  41.1852
0202-10-26_15:41:09.953000      15568.72        5.68373600e+00        6.70919060e-09  41.7893  41.1852
0202-10-26_15:41:10.363000      15569.12        6.09585200e+00        3.79607260e-09  41.7947  41.1842
0202-10-26_15:41:10.766000      15569.53        6.69179500e+00        1.65636286e-08  41.7947  41.1842
0202-10-26_15:41:11.168000      15569.93        7.08088900e+00        1.08615906e-08  41.7947  41.1842
0202-10-26_15:41:11.570000      15570.33        7.67859400e+00        9.00222960e-09  41.7872  41.1777
0202-10-26_15:41:11.965000      15570.73        8.06437600e+00        6.52308260e-09  41.7872  41.1777
0202-10-26_15:41:12.360000      15571.12        8.65880100e+00        7.51474160e-09  41.7711  41.1837
0202-10-26_15:41:12.750000      15571.51        9.04481400e+00       -1.41018840e-09  41.7711  41.1837
0202-10-26_15:41:13.145000      15571.91        9.64115400e+00        8.56837860e-09  41.7711  41.1837
0202-10-26_15:41:13.560000      15572.32        1.02338700e+01       -5.42487400e-10  41.7814  41.1903
0202-10-26_15:41:13.953000      15572.72        1.06223400e+01       -8.04190840e-09  41.7814  41.1903
0202-10-26_15:41:14.360000      15573.12        1.12164500e+01        6.21318860e-09  41.7814  41.1903
0202-10-26_15:41:14.760000      15573.52        1.16087300e+01        3.91997760e-09  41.7941  41.1875
0202-10-26_15:41:15.164000      15573.93        1.22008800e+01       -2.15393340e-09  41.7941  41.1875
0202-10-26_15:41:15.560000      15574.32        1.26134300e+01       -7.67003540e-09  41.7938  41.1945
0202-10-26_15:41:15.950000      15574.71        1.32065900e+01        7.20481260e-09  41.7938  41.1945
0202-10-26_15:41:16.348000      15575.11        1.35943100e+01        4.04381960e-09  41.8001  41.1830
0202-10-26_15:41:16.750000      15575.51        1.41906000e+01        4.29173460e-09  41.8001  41.1830
0202-10-26_15:41:17.160000      15575.92        1.45784800e+01        7.45264760e-09  41.8001  41.1830
0202-10-26_15:41:17.550000      15576.31        1.51747500e+01        1.40843676e-08  41.7959  41.1895
0202-10-26_15:41:17.945000      15576.71        1.55638300e+01        2.17697266e-08  41.7959  41.1895
0202-10-26_15:41:18.336000      15577.10        1.61581400e+01        5.53130860e-09  41.7946  41.1859
0202-10-26_15:41:18.730000      15577.49        1.65441800e+01        6.77088260e-09  41.7946  41.1859
0202-10-26_15:41:19.120000      15577.88        1.71430200e+01        3.29258906e-08  41.7946  41.1859
0202-10-26_15:41:19.516000      15578.28        1.75516400e+01        3.00128926e-08  41.7806  41.1852
0202-10-26_15:41:19.926000      15578.69        1.81246600e+01        6.89974906e-08  41.7806  41.1852
0202-10-26_15:41:20.332000      15579.09        1.87202200e+01        1.85083586e-07  41.7806  41.1852
0202-10-26_15:41:20.727000      15579.49        1.91279100e+01        3.48273487e-07  41.7741  41.1833
0202-10-26_15:41:21.130000      15579.89        1.97258700e+01        7.01615089e-07  41.7741  41.1833
0202-10-26_15:41:21.543000      15580.30        2.01139200e+01        1.39615191e-06  41.7679  41.1914
0202-10-26_15:41:21.945000      15580.71        2.07090500e+01        3.13392193e-06  41.7679  41.1914
0202-10-26_15:41:22.350000      15581.11        2.11028800e+01        5.41828524e-06  41.7875  41.1972
0202-10-26_15:41:22.754000      15581.51        2.16944000e+01        1.12172967e-05  41.7875  41.1972
0202-10-26_15:41:23.156000      15581.92        2.20826600e+01        1.80600978e-05  41.7875  41.1972
0202-10-26_15:41:23.550000      15582.31        2.26786400e+01        3.99877395e-05  41.8281  41.1975

File: data/figure04/higher-resolution-mixedIonEnergies/unirradiated/Ic_2023-10-26_15-49-12667385_f20-pristine-42K.txt
# Ic = 18.79 A, n = 27.93 , Tavg = 41.81 K, f20-pristine-42K
#datetime                        t_s     iHTS_A                vHTS_V                tHTS_K  tTAR_K
0202-10-26_15:48:56.312000      16035.08        2.75478400e+00        5.50164950e-09  41.8015  41.1911
0202-10-26_15:48:56.715000      16035.48        3.14394700e+00        1.43645955e-08  41.8038  41.1838
0202-10-26_15:48:57.110000      16035.87        3.73921000e+00        2.53348155e-08  41.8038  41.1838
0202-10-26_15:48:57.504000      16036.27        4.12618800e+00        1.01499915e-08  41.8021  41.1913
0202-10-26_15:48:57.900000      16036.66        4.72059400e+00        1.65955835e-08  41.8021  41.1913
0202-10-26_15:48:58.324000      16037.09        5.13096900e+00        1.98804245e-08  41.8021  41.1913
0202-10-26_15:48:58.715000      16037.48        5.70261400e+00        1.64096195e-08  41.7937  41.1832
0202-10-26_15:48:59.110000      16037.87        6.11460000e+00        2.96024750e-09  41.7937  41.1832
0202-10-26_15:48:59.523000      16038.29        6.70672900e+00        9.96383750e-09  41.8000  41.1855
0202-10-26_15:48:59.920000      16038.69        7.09655200e+00        1.84463150e-09  41.8000  41.1855
0202-10-26_15:49:00.316000      16039.08        7.69117500e+00        5.06752250e-09  41.7857  41.1823
0202-10-26_15:49:00.720000      16039.48        8.08080700e+00       -6.21259650e-09  41.7857  41.1823
0202-10-26_15:49:01.120000      16039.88        8.67532000e+00        1.18851765e-08  41.7857  41.1823
0202-10-26_15:49:01.516000      16040.28        9.06538300e+00        1.91986595e-08  41.7681  41.1771
0202-10-26_15:49:01.910000      16040.67        9.65929400e+00        5.93522350e-09  41.7681  41.1771
0202-10-26_15:49:02.320000      16041.08        1.02522200e+01       -7.20425550e-09  41.7681  41.1771
0202-10-26_15:49:02.720000      16041.48        1.06409500e+01       -1.05511035e-08  41.7752  41.1904
0202-10-26_15:49:03.117000      16041.88        1.12344300e+01        5.56335150e-09  41.7752  41.1904
0202-10-26_15:49:03.516000      16042.28        1.16237800e+01       -3.36161550e-09  41.7957  41.1928
0202-10-26_15:49:03.918000      16042.68        1.22188600e+01       -1.14188805e-08  41.7957  41.1928
0202-10-26_15:49:04.330000      16043.09        1.26306700e+01       -5.71684150e-09  41.7948  41.1957
0202-10-26_15:49:04.723000      16043.48        1.32270600e+01        4.75755550e-09  41.7948  41.1957
0202-10-26_15:49:05.113000      16043.88        1.36150000e+01       -7.67815000e-11  41.7948  41.1957
0202-10-26_15:49:05.508000      16044.27        1.42066800e+01        1.12033385e-08  41.8058  41.1926
0202-10-26_15:49:05.902000      16044.66        1.45975400e+01       -1.06131575e-08  41.8058  41.1926
0202-10-26_15:49:06.297000      16045.06        1.51940100e+01       -5.90277750e-09  41.8058  41.1926
0202-10-26_15:49:06.690000      16045.45        1.55836600e+01        1.84455750e-09  41.8029  41.1881
0202-10-26_15:49:07.094000      16045.86        1.61776800e+01        2.83621650e-09  41.8029  41.1881
0202-10-26_15:49:07.504000      16046.27        1.65671900e+01       -8.13401050e-09  41.7979  41.1977
0202-10-26_15:49:07.902000      16046.66        1.71605100e+01        8.72419150e-09  41.7979  41.1977
0202-10-26_15:49:08.310000      16047.07        1.75712400e+01        2.09339915e-08  41.7979  41.1977
0202-10-26_15:49:08.710000      16047.47        1.81451700e+01        6.65502995e-08  41.7793  41.1850
0202-10-26_15:49:09.105000      16047.87        1.87390900e+01        1.69248974e-07  41.7793  41.1850
0202-10-26_15:49:09.510000      16048.27        1.91514900e+01        3.54999122e-07  41.7716  41.1908
0202-10-26_15:49:09.902000      16048.67        1.97465000e+01        7.56870070e-07  41.7716  41.1908
0202-10-26_15:49:10.312000      16049.07        2.01348600e+01        1.38620477e-06  41.7879  41.1987
0202-10-26_15:49:10.710000      16049.47        2.07319100e+01        3.29379552e-06  41.7879  41.1987
0202-10-26_15:49:11.105000      16049.87        2.11212900e+01        5.42537849e-06  41.7879  41.1987
0202-10-26_15:49:11.523000      16050.28        2.17154300e+01        1.12132286e-05  41.8074  41.1935
0202-10-26_15:49:11.914000      16050.68        2.21049000e+01        1.84301910e-05  41.8074  41.1935
0202-10-26_15:49:12.310000      16051.07        2.26980100e+01        4.06866120e-05  41.8074  41.1935

File: data/figure04/higher-resolution-mixedIonEnergies/unirradiated/Ic_2023-10-26_16-16-15899616_f20-pristine-44K.txt
# Ic =  nan A, n =  nan , Tavg = 43.83 K, f20-pristine-44K
#datetime                        t_s     iHTS_A                vHTS_V                tHTS_K  tTAR_K
0202-10-26_16:16:00.734000      17659.50        2.72344800e+00        5.65286350e-09  43.7932  43.1817
0202-10-26_16:16:01.130000      17659.89        3.11207700e+00        8.19399350e-09  43.7932  43.1817
0202-10-26_16:16:01.527000      17660.29        3.70648300e+00        1.68710035e-08  43.7835  43.1737
0202-10-26_16:16:01.930000      17660.69        4.09534200e+00        6.27265350e-09  43.7835  43.1737
0202-10-26_16:16:02.340000      17661.10        4.68941300e+00        1.01153335e-08  43.7835  43.1737
0202-10-26_16:16:02.734000      17661.50        5.09927700e+00        1.20366735e-08  43.7843  43.1863
0202-10-26_16:16:03.125000      17661.89        5.67389400e+00        1.73048535e-08  43.7843  43.1863
0202-10-26_16:16:03.523000      17662.29        6.08360700e+00        2.48662535e-08  43.8015  43.1925
0202-10-26_16:16:03.918000      17662.68        6.67565600e+00        1.17883935e-08  43.8015  43.1925
0202-10-26_16:16:04.316000      17663.08        7.06772600e+00       -4.94610650e-09  43.8015  43.1925
0202-10-26_16:16:04.710000      17663.47        7.66163800e+00        1.68561350e-09  43.8128  43.1929
0202-10-26_16:16:05.113000      17663.88        8.05202300e+00       -2.97706500e-10  43.8128  43.1929
0202-10-26_16:16:05.523000      17664.28        8.64381900e+00        9.99076350e-09  43.8147  43.1931
0202-10-26_16:16:05.926000      17664.69        9.03292800e+00        1.30277135e-08  43.8147  43.1931
0202-10-26_16:16:06.330000      17665.09        9.62709600e+00        2.04651635e-08  43.8147  43.1931
0202-10-26_16:16:06.727000      17665.49        1.02205000e+01       -7.36327650e-09  43.8209  43.1956
0202-10-26_16:16:07.130000      17665.89        1.06104100e+01       -9.16065650e-09  43.8209  43.1956
0202-10-26_16:16:07.540000      17666.30        1.12041800e+01       -1.83335065e-08  43.8219  43.1926
0202-10-26_16:16:07.940000      17666.70        1.15925500e+01       -1.08960665e-08  43.8219  43.1926
0202-10-26_16:16:08.348000      17667.11        1.21888100e+01       -1.80855965e-08  43.8219  43.1926
0202-10-26_16:16:08.750000      17667.51        1.25966300e+01        7.82150350e-09  43.8212  43.1927
0202-10-26_16:16:09.145000      17667.91        1.31908800e+01        8.17913500e-10  43.8212  43.1927
0202-10-26_16:16:09.543000      17668.30        1.35811400e+01       -2.90085650e-09  43.8158  43.1866
0202-10-26_16:16:09.934000      17668.70        1.41777600e+01        1.62344350e-09  43.8158  43.1866
0202-10-26_16:16:10.348000      17669.11        1.45670300e+01       -2.35936500e-10  43.8158  43.1866
0202-10-26_16:16:10.746000      17669.51        1.51615400e+01        8.25514350e-09  43.8195  43.1974
0202-10-26_16:16:11.145000      17669.91        1.55507800e+01        1.25316735e-08  43.8195  43.1974
0202-10-26_16:16:11.547000      17670.31        1.61447300e+01        7.07755350e-09  43.8041  43.1877
0202-10-26_16:16:11.950000      17670.71        1.65368500e+01        4.11658435e-08  43.8041  43.1877
0202-10-26_16:16:12.350000      17671.11        1.71320500e+01        1.00727393e-07  43.7909  43.1876
0202-10-26_16:16:12.754000      17671.52        1.75421500e+01        1.82167428e-07  43.7909  43.1876
0202-10-26_16:16:13.156000      17671.92        1.81178000e+01        4.08885579e-07  43.7909  43.1876
0202-10-26_16:16:13.550000      17672.31        1.87153700e+01        9.67067301e-07  43.7918  43.1913
0202-10-26_16:16:13.950000      17672.71        1.91251500e+01        2.33320969e-06  43.7918  43.1913
0202-10-26_16:16:14.344000      17673.10        1.97142600e+01        4.54952000e-06  43.8039  43.1982
0202-10-26_16:16:14.746000      17673.51        2.01038500e+01        8.12651923e-06  43.8039  43.1982
0202-10-26_16:16:15.140000      17673.90        2.06942700e+01        1.67891505e-05  43.8039  43.1982
0202-10-26_16:16:15.535000      17674.30        2.10881400e+01        2.85308656e-05  43.8297  43.1953
