Repository: shortlab/2024-CryoHTS-Facility

# 2024-CryoHTS-Facility
Data repository for Alexis' RSI paper on the cryogenic HTS irradiation facility

File: data/figure04/higher-resolution-mixedIonEnergies/unirradiated/Ic_2023-10-26_16-19-31724364_f20-pristine-44K.txt
# Ic = 17.62 A, n = 27.74 , Tavg = 43.80 K, f20-pristine-44K
#datetime                        t_s     iHTS_A                vHTS_V                tHTS_K  tTAR_K
0202-10-26_16:19:16.465000      17855.23        2.71896200e+00        7.65440500e-10  43.8237  43.1864
0202-10-26_16:19:16.860000      17855.62        3.10346700e+00        2.27058905e-08  43.8237  43.1864
0202-10-26_16:19:17.300000      17856.06        3.69778400e+00        1.46486605e-08  43.8237  43.1864
0202-10-26_16:19:17.707000      17856.47        4.08623000e+00        1.20455605e-08  43.8160  43.1856
0202-10-26_16:19:18.098000      17856.86        4.68092800e+00        2.08465305e-08  43.8160  43.1856
0202-10-26_16:19:18.508000      17857.27        5.09103500e+00        1.45247005e-08  43.8035  43.1867
0202-10-26_16:19:18.900000      17857.66        5.66544100e+00        2.35735905e-08  43.8035  43.1867
0202-10-26_16:19:19.300000      17858.06        6.07669600e+00        1.29132605e-08  43.8035  43.1867
0202-10-26_16:19:19.695000      17858.46        6.66756700e+00        1.85533205e-08  43.8051  43.1818
0202-10-26_16:19:20.098000      17858.86        7.06090900e+00        1.96068705e-08  43.8051  43.1818
0202-10-26_16:19:20.508000      17859.27        7.65481900e+00        3.52254205e-08  43.7969  43.1849
0202-10-26_16:19:20.906000      17859.67        8.04458000e+00        3.34280405e-08  43.7969  43.1849
0202-10-26_16:19:21.320000      17860.08        8.63466300e+00        2.80978805e-08  43.7969  43.1849
0202-10-26_16:19:21.720000      17860.48        9.02663200e+00        2.39453005e-08  43.7796  43.1801
0202-10-26_16:19:22.125000      17860.89        9.62057000e+00        2.00406505e-08  43.7796  43.1801
0202-10-26_16:19:22.527000      17861.29        1.02165300e+01        3.75806105e-08  43.7929  43.1908
0202-10-26_16:19:22.920000      17861.68        1.06057800e+01        2.83457905e-08  43.7929  43.1908
0202-10-26_16:19:23.330000      17862.09        1.11981500e+01        2.21479205e-08  43.8081  43.1937
0202-10-26_16:19:23.730000      17862.49        1.15895000e+01        2.56187305e-08  43.8081  43.1937
0202-10-26_16:19:24.133000      17862.89        1.21839300e+01        2.92134905e-08  43.8081  43.1937
0202-10-26_16:19:24.527000      17863.29        1.25908200e+01        3.38618905e-08  43.8233  43.1918
0202-10-26_16:19:24.920000      17863.68        1.31890000e+01        2.41312405e-08  43.8233  43.1918
0202-10-26_16:19:25.320000      17864.08        1.35732500e+01        4.47081605e-08  43.8233  43.1918
0202-10-26_16:19:25.723000      17864.49        1.41657800e+01        2.90895805e-08  43.8163  43.1965
0202-10-26_16:19:26.125000      17864.89        1.45602800e+01        3.42341305e-08  43.8163  43.1965
0202-10-26_16:19:26.520000      17865.28        1.51548600e+01        3.91305405e-08  43.8111  43.1913
0202-10-26_16:19:26.914000      17865.68        1.55464600e+01        3.16311305e-08  43.8111  43.1913
0202-10-26_16:19:27.332000      17866.09        1.61412400e+01        4.62580905e-08  43.8111  43.1913
0202-10-26_16:19:27.727000      17866.49        1.65291000e+01        6.98719505e-08  43.8279  43.1885
0202-10-26_16:19:28.120000      17866.88        1.71239900e+01        1.02162832e-07  43.8279  43.1885
0202-10-26_16:19:28.516000      17867.28        1.75337700e+01        1.99283381e-07  43.8094  43.1941
0202-10-26_16:19:28.920000      17867.69        1.81062000e+01        4.50296924e-07  43.8094  43.1941
0202-10-26_16:19:29.332000      17868.09        1.87042200e+01        1.00283821e-06  43.8094  43.1941
0202-10-26_16:19:29.727000      17868.49        1.91126500e+01        2.28134087e-06  43.7909  43.1873
0202-10-26_16:19:30.133000      17868.89        1.97101300e+01        4.72938842e-06  43.7909  43.1873
0202-10-26_16:19:30.530000      17869.29        2.01011800e+01        7.66719420e-06  43.7950  43.1915
0202-10-26_16:19:30.934000      17869.70        2.06952900e+01        1.68330860e-05  43.7950  43.1915
0202-10-26_16:19:31.360000      17870.12        2.10818400e+01        2.78997499e-05  43.7950  43.1915

File: data/figure04/higher-resolution-mixedIonEnergies/unirradiated/Ic_2023-10-26_16-55-12103829_f20-pristine-46K.txt
# Ic = 16.49 A, n = 27.57 , Tavg = 45.81 K, f20-pristine-46K
#datetime                        t_s     iHTS_A                vHTS_V                tHTS_K  tTAR_K
0202-10-26_16:54:58.074000      19996.84        2.68571600e+00        6.37451250e-09  45.8254  45.1903
0202-10-26_16:54:58.473000      19997.24        3.07358900e+00        1.20145725e-08  45.8268  45.1853
0202-10-26_16:54:58.875000      19997.64        3.66655200e+00        1.30682125e-08  45.8268  45.1853
0202-10-26_16:54:59.293000      19998.06        4.05373100e+00        8.79168250e-09  45.8268  45.1853
0202-10-26_16:54:59.707000      19998.47        4.64950300e+00        1.63530325e-08  45.8308  45.2028
0202-10-26_16:55:00.100000      19998.87        5.05986000e+00        2.46578225e-08  45.8308  45.2028
0202-10-26_16:55:00.500000      19999.26        5.63146300e+00        1.57947625e-08  45.8079  45.1814
0202-10-26_16:55:00.902000      19999.67        6.04349400e+00        2.05051425e-08  45.8079  45.1814
0202-10-26_16:55:01.320000      20000.08        6.63875600e+00        1.83978725e-08  45.8079  45.1814
0202-10-26_16:55:01.723000      20000.49        7.02785600e+00        1.36255025e-08  45.7993  45.1888
0202-10-26_16:55:02.125000      20000.89        7.62098400e+00        1.21999925e-08  45.7993  45.1888
0202-10-26_16:55:02.527000      20001.29        8.01212600e+00        1.60426725e-08  45.7945  45.1939
0202-10-26_16:55:02.930000      20001.69        8.60121200e+00        2.29223125e-08  45.7945  45.1939
0202-10-26_16:55:03.340000      20002.10        8.99396400e+00        2.18067025e-08  45.7945  45.1939
0202-10-26_16:55:03.740000      20002.50        9.58798900e+00        2.99878925e-08  45.8100  45.1973
0202-10-26_16:55:04.140000      20002.90        1.01818600e+01        1.64145525e-08  45.8100  45.1973
0202-10-26_16:55:04.555000      20003.32        1.05703500e+01        2.44717825e-08  45.8109  45.1907
0202-10-26_16:55:04.957000      20003.72        1.11649800e+01        2.58972925e-08  45.8109  45.1907
0202-10-26_16:55:05.363000      20004.12        1.15527200e+01        2.29223125e-08  45.8109  45.1907
0202-10-26_16:55:05.766000      20004.53        1.21492800e+01        2.26125725e-08  45.8216  45.2007
0202-10-26_16:55:06.156000      20004.92        1.25624500e+01        1.41217025e-08  45.8216  45.2007
0202-10-26_16:55:06.550000      20005.31        1.31555900e+01        2.86867025e-08  45.8226  45.1990
0202-10-26_16:55:06.945000      20005.71        1.35476800e+01        1.85221925e-08  45.8226  45.1990
0202-10-26_16:55:07.348000      20006.11        1.41423600e+01        2.19930025e-08  45.8264  45.2007
0202-10-26_16:55:07.750000      20006.51        1.45323700e+01        1.65388725e-08  45.8264  45.2007
0202-10-26_16:55:08.145000      20006.91        1.51227500e+01        3.46986425e-08  45.8264  45.2007
0202-10-26_16:55:08.535000      20007.30        1.55161800e+01        3.85413225e-08  45.8282  45.1942
0202-10-26_16:55:08.930000      20007.69        1.61111500e+01        1.04300752e-07  45.8282  45.1942
0202-10-26_16:55:09.330000      20008.09        1.64981900e+01        2.22928042e-07  45.8282  45.1942
0202-10-26_16:55:09.723000      20008.48        1.70909400e+01        5.34371146e-07  45.8275  45.1919
0202-10-26_16:55:10.117000      20008.88        1.75031500e+01        1.07854536e-06  45.8275  45.1919
0202-10-26_16:55:10.520000      20009.28        1.80763500e+01        2.77615214e-06  45.8134  45.1937
0202-10-26_16:55:10.926000      20009.69        1.86717300e+01        6.44178209e-06  45.8134  45.1937
0202-10-26_16:55:11.320000      20010.08        1.90841800e+01        1.14701464e-05  45.8102  45.1884
0202-10-26_16:55:11.727000      20010.49        1.96768900e+01        2.46821068e-05  45.8102  45.1884

File: data/figure04/higher-resolution-mixedIonEnergies/unirradiated/Ic_2023-10-26_17-04-24367139_f20-pristine-48K.txt
# Ic =  nan A, n =  nan , Tavg = 47.82 K, f20-pristine-48K
#datetime                        t_s     iHTS_A                vHTS_V                tHTS_K  tTAR_K
0202-10-26_17:04:11.050000      20549.81        2.66436900e+00       -1.87032155e-08  47.8338  47.1927
0202-10-26_17:04:11.453000      20550.22        3.05194000e+00       -5.31582550e-09  47.8188  47.1686
0202-10-26_17:04:11.848000      20550.61        3.64883800e+00       -1.03980755e-08  47.8188  47.1686
0202-10-26_17:04:12.300000      20551.06        4.03588400e+00        5.34451450e-09  47.8188  47.1686
0202-10-26_17:04:12.703000      20551.47        4.62880200e+00       -6.98924550e-09  47.8231  47.1863
0202-10-26_17:04:13.098000      20551.86        5.03995100e+00       -1.13897355e-08  47.8231  47.1863
0202-10-26_17:04:13.500000      20552.26        5.61183500e+00        1.62587450e-09  47.8134  47.1648
0202-10-26_17:04:13.902000      20552.66        6.02391700e+00        1.45545000e-11  47.8134  47.1648
0202-10-26_17:04:14.305000      20553.07        6.61557000e+00        9.43530450e-09  47.8134  47.1648
0202-10-26_17:04:14.710000      20553.47        7.00586100e+00       -8.41454550e-09  47.8348  47.1953
0202-10-26_17:04:15.113000      20553.88        7.60249400e+00       -7.11299550e-09  47.8348  47.1953
0202-10-26_17:04:15.516000      20554.28        7.98741900e+00        1.69347245e-08  47.8192  47.1760
0202-10-26_17:04:15.910000      20554.67        8.58338200e+00        8.20274500e-10  47.8192  47.1760
0202-10-26_17:04:16.310000      20555.07        8.97454600e+00       -9.71609550e-09  47.8192  47.1760
0202-10-26_17:04:16.700000      20555.46        9.56631000e+00        6.96314500e-10  47.8152  47.1951
0202-10-26_17:04:17.094000      20555.85        1.01593900e+01        1.26582045e-08  47.8152  47.1951
0202-10-26_17:04:17.492000      20556.25        1.05500200e+01        3.73327450e-09  47.7974  47.1763
0202-10-26_17:04:17.883000      20556.64        1.11440700e+01        1.89180445e-08  47.7974  47.1763
0202-10-26_17:04:18.297000      20557.06        1.15339400e+01        2.43172450e-09  47.7974  47.1763
0202-10-26_17:04:18.690000      20557.45        1.21299900e+01        7.20407450e-09  47.8117  47.1999
0202-10-26_17:04:19.090000      20557.85        1.25380900e+01       -2.08722555e-08  47.8117  47.1999
0202-10-26_17:04:19.496000      20558.26        1.31324700e+01       -6.24556550e-09  47.7979  47.1784
0202-10-26_17:04:19.900000      20558.66        1.35202700e+01       -5.93586550e-09  47.7979  47.1784
0202-10-26_17:04:20.312000      20559.08        1.41135500e+01        2.11488245e-08  47.7979  47.1784
0202-10-26_17:04:20.720000      20559.48        1.45040600e+01        3.43502845e-08  47.8040  47.1999
0202-10-26_17:04:21.117000      20559.88        1.50990600e+01        9.52133445e-08  47.8040  47.1999
0202-10-26_17:04:21.523000      20560.28        1.54902000e+01        2.30574794e-07  47.7988  47.1839
0202-10-26_17:04:21.920000      20560.69        1.60839400e+01        6.09636429e-07  47.7988  47.1839
0202-10-26_17:04:22.320000      20561.08        1.64811600e+01        1.33336308e-06  47.7988  47.1839
0202-10-26_17:04:22.727000      20561.49        1.70732100e+01        3.85150940e-06  47.7872  47.2014
0202-10-26_17:04:23.133000      20561.90        1.74825400e+01        6.88389673e-06  47.7872  47.2014
0202-10-26_17:04:23.543000      20562.30        1.80564900e+01        1.57041360e-05  47.8243  47.2029
0202-10-26_17:04:23.934000      20562.70        1.86490500e+01        3.69033886e-05  47.8243  47.2029

File: data/figure04/higher-resolution-mixedIonEnergies/unirradiated/Ic_2023-10-26_17-05-33902143_f20-pristine-48K.txt
# Ic = 15.41 A, n = 27.70 , Tavg = 47.84 K, f20-pristine-48K
#datetime                        t_s     iHTS_A                vHTS_V                tHTS_K  tTAR_K
0202-10-26_17:05:20.660000      20619.42        2.66597500e+00       -1.03337145e-08  47.8375  47.2022
0202-10-26_17:05:21.070000      20619.83        3.05189200e+00       -5.41074500e-10  47.8375  47.2022
0202-10-26_17:05:21.473000      20620.23        3.64548500e+00        3.61150550e-09  47.8352  47.1845
0202-10-26_17:05:21.863000      20620.63        4.03563300e+00       -1.03956945e-08  47.8352  47.1845
0202-10-26_17:05:22.285000      20621.05        4.62847300e+00       -1.79570945e-08  47.8352  47.1845
0202-10-26_17:05:22.695000      20621.46        5.03869500e+00       -1.05816245e-08  47.8315  47.2043
0202-10-26_17:05:23.090000      20621.85        5.61340900e+00       -1.05197545e-08  47.8315  47.2043
0202-10-26_17:05:23.490000      20622.25        6.02251500e+00       -5.56151450e-09  47.8291  47.1814
0202-10-26_17:05:23.887000      20622.65        6.61591700e+00        1.20404455e-08  47.8291  47.1814
0202-10-26_17:05:24.300000      20623.06        7.00904600e+00       -1.08916945e-08  47.8291  47.1814
0202-10-26_17:05:24.695000      20623.46        7.59926800e+00       -4.38392450e-09  47.8342  47.2057
0202-10-26_17:05:25.100000      20623.86        7.99099800e+00       -1.60979045e-08  47.8342  47.2057
0202-10-26_17:05:25.504000      20624.27        8.58559600e+00       -3.45424450e-09  47.8263  47.1845
0202-10-26_17:05:25.900000      20624.66        8.97265100e+00       -1.77713345e-08  47.8263  47.1845
0202-10-26_17:05:26.320000      20625.08        9.56639800e+00       -2.16140145e-08  47.8263  47.1845
0202-10-26_17:05:26.720000      20625.48        1.01666200e+01       -3.45424450e-09  47.8403  47.2101
0202-10-26_17:05:27.110000      20625.87        1.05500500e+01       -2.36593145e-08  47.8403  47.2101
0202-10-26_17:05:27.520000      20626.28        1.11443000e+01       -1.26270945e-08  47.8391  47.1840
0202-10-26_17:05:27.920000      20626.68        1.15376900e+01       -1.57260345e-08  47.8391  47.1840
0202-10-26_17:05:28.336000      20627.10        1.21301800e+01       -2.57046145e-08  47.8391  47.1840
0202-10-26_17:05:28.730000      20627.49        1.25393800e+01       -1.28129145e-08  47.8427  47.2055
0202-10-26_17:05:29.130000      20627.89        1.31370000e+01       -5.93301450e-09  47.8427  47.2055
0202-10-26_17:05:29.530000      20628.29        1.35226000e+01        4.66535550e-09  47.8339  47.1841
0202-10-26_17:05:29.940000      20628.70        1.41181600e+01        2.63579055e-08  47.8339  47.1841
0202-10-26_17:05:30.348000      20629.11        1.45074200e+01        1.57595455e-08  47.8339  47.1841
0202-10-26_17:05:30.750000      20629.51        1.51040200e+01        8.90184055e-08  47.8450  47.2073
0202-10-26_17:05:31.152000      20629.92        1.54913400e+01        2.33552796e-07  47.8450  47.2073
0202-10-26_17:05:31.560000      20630.32        1.60903400e+01        5.69539487e-07  47.8386  47.1839
0202-10-26_17:05:31.960000      20630.72        1.64815900e+01        1.29946436e-06  47.8386  47.1839
0202-10-26_17:05:32.363000      20631.13        1.70720500e+01        3.83515253e-06  47.8386  47.1839
0202-10-26_17:05:32.754000      20631.52        1.74855600e+01        7.17576410e-06  47.8418  47.2051
0202-10-26_17:05:33.150000      20631.91        1.80552600e+01        1.54016302e-05  47.8418  47.2051
0202-10-26_17:05:33.543000      20632.30        1.86501900e+01        3.72096566e-05  47.8443  47.1829

File: data/figure04/higher-resolution-mixedIonEnergies/unirradiated/Ic_2023-10-26_17-28-06562671_f20-pristine-55K.txt
# Ic =  nan A, n =  nan , Tavg = 54.75 K, f20-pristine-55K
#datetime                        t_s     iHTS_A                vHTS_V                tHTS_K  tTAR_K
0202-10-26_17:27:56.938000      21975.70        2.63372700e+00        5.48929000e-10  54.7654  54.0968
0202-10-26_17:27:57.348000      21976.11        3.01902700e+00        8.73011900e-09  54.7475  54.0920
0202-10-26_17:27:57.742000      21976.51        3.61554600e+00        1.40602790e-08  54.7475  54.0920
0202-10-26_17:27:58.145000      21976.91        4.00503600e+00        2.53223900e-09  54.7475  54.0920
0202-10-26_17:27:58.555000      21977.32        4.60042200e+00        1.90185790e-08  54.7540  54.0952
0202-10-26_17:27:58.957000      21977.72        5.01074700e+00        1.76499000e-10  54.7540  54.0952
0202-10-26_17:27:59.367000      21978.13        5.58041800e+00        8.54306900e-09  54.7540  54.0952
0202-10-26_17:27:59.770000      21978.53        5.98963400e+00        1.82117590e-08  54.7781  54.0910
0202-10-26_17:28:00.176000      21978.94        6.58531700e+00        5.63006900e-09  54.7781  54.0910
0202-10-26_17:28:00.582000      21979.35        6.97025900e+00        1.02784790e-08  54.7694  54.0951
0202-10-26_17:28:00.990000      21979.75        7.56721000e+00        1.34393990e-08  54.7694  54.0951
0202-10-26_17:28:01.390000      21980.15        7.95619900e+00        8.60504900e-09  54.7646  54.0917
0202-10-26_17:28:01.785000      21980.55        8.54684700e+00        1.93273790e-08  54.7646  54.0917
0202-10-26_17:28:02.190000      21980.95        8.93881000e+00        9.53472900e-09  54.7646  54.0917
0202-10-26_17:28:02.598000      21981.36        9.53472500e+00        1.51128190e-08  54.7784  54.1021
0202-10-26_17:28:02.996000      21981.76        1.01265600e+01        1.30055390e-08  54.7784  54.1021
0202-10-26_17:28:03.400000      21982.16        1.05131500e+01        4.39049900e-09  54.7655  54.0917
0202-10-26_17:28:03.800000      21982.56        1.11099100e+01        1.85216490e-08  54.7655  54.0917
0202-10-26_17:28:04.195000      21982.96        1.14990400e+01        7.12655690e-08  54.7655  54.0917
0202-10-26_17:28:04.586000      21983.35        1.20919300e+01        3.19676359e-07  54.7609  54.0953
0202-10-26_17:28:04.990000      21983.75        1.25014500e+01        9.15664002e-07  54.7609  54.0953
0202-10-26_17:28:05.390000      21984.15        1.30957100e+01        3.98517843e-06  54.7545  54.0951
0202-10-26_17:28:05.797000      21984.56        1.34861400e+01        7.78629750e-06  54.7545  54.0951
0202-10-26_17:28:06.188000      21984.95        1.40816000e+01        2.28207643e-05  54.7545  54.0951

File: data/figure04/higher-resolution-mixedIonEnergies/unirradiated/Ic_2023-10-26_17-44-07352678_f20-pristine-65K.txt
# Ic =  nan A, n =  nan , Tavg = 64.88 K, f20-pristine-65K
#datetime                        t_s     iHTS_A                vHTS_V                tHTS_K  tTAR_K
0202-10-26_17:44:01.703000      22940.47        2.60817400e+00        8.73279150e-09  64.9282  64.0894
0202-10-26_17:44:02.110000      22940.87        2.99520100e+00        5.88177150e-09  64.9282  64.0894
0202-10-26_17:44:02.508000      22941.27        3.59162600e+00        1.88353215e-08  64.9208  64.0530
0202-10-26_17:44:02.910000      22941.67        3.97797800e+00        2.30501215e-08  64.9208  64.0530
0202-10-26_17:44:03.320000      22942.08        4.57429600e+00        2.70789915e-08  64.9208  64.0530
0202-10-26_17:44:03.723000      22942.48        4.98447400e+00        2.01993615e-08  64.9178  64.0863
0202-10-26_17:44:04.125000      22942.89        5.55761800e+00        3.96095150e-09  64.9178  64.0863
0202-10-26_17:44:04.535000      22943.30        5.96696800e+00        9.53903150e-09  64.8917  64.0506
0202-10-26_17:44:04.938000      22943.70        6.56198900e+00        1.66046015e-08  64.8917  64.0506
0202-10-26_17:44:05.340000      22944.10        6.94940100e+00        2.90623015e-08  64.8917  64.0506
0202-10-26_17:44:05.734000      22944.50        7.54307500e+00        3.53520498e-07  64.9216  64.0775
0202-10-26_17:44:06.140000      22944.90        7.93572600e+00        2.77385862e-06  64.9216  64.0775
0202-10-26_17:44:06.543000      22945.31        8.52686500e+00        1.77326794e-05  64.8830  64.0410
0202-10-26_17:44:06.938000      22945.70        8.91658100e+00        5.34769640e-05  64.8830  64.0410

File: data/figure04/higher-resolution-mixedIonEnergies/unirradiated/Ic_2023-10-26_17-44-24119811_f20-pristine-65K.txt
# Ic = 7.39 A, n = 31.93 , Tavg = 64.97 K, f20-pristine-65K
#datetime                        t_s     iHTS_A                vHTS_V                tHTS_K  tTAR_K
0202-10-26_17:44:18.560000      22957.32        2.61129800e+00       -2.68367600e-09  64.9530  64.0479
0202-10-26_17:44:18.960000      22957.72        2.99786300e+00        5.18761400e-09  64.9530  64.0479
0202-10-26_17:44:19.370000      22958.13        3.59123000e+00        1.76453340e-08  64.9530  64.0479
0202-10-26_17:44:19.773000      22958.53        3.98130600e+00        1.05177840e-08  64.9393  64.0808
0202-10-26_17:44:20.176000      22958.94        4.57560000e+00        1.68396440e-08  64.9393  64.0808
0202-10-26_17:44:20.570000      22959.33        4.98793700e+00        5.86948400e-09  64.9413  64.0481
0202-10-26_17:44:20.965000      22959.73        5.56209100e+00        1.60959640e-08  64.9413  64.0481
0202-10-26_17:44:21.360000      22960.12        5.96886700e+00        1.33689040e-08  64.9248  64.0789
0202-10-26_17:44:21.766000      22960.53        6.56118700e+00        9.71216400e-09  64.9248  64.0789
0202-10-26_17:44:22.170000      22960.93        6.95338400e+00        2.19219640e-08  64.9248  64.0789
0202-10-26_17:44:22.570000      22961.33        7.54337700e+00        3.47743940e-07  64.9308  64.0496
0202-10-26_17:44:22.973000      22961.73        7.93303600e+00        2.62106974e-06  64.9308  64.0496
0202-10-26_17:44:23.367000      22962.13        8.52761300e+00        1.73806396e-05  64.9662  64.0833
0202-10-26_17:44:23.758000      22962.52        8.91694900e+00        5.23965124e-05  64.9662  64.0833

File: data/figure04/higher-resolution-mixedIonEnergies/unirradiated/Ic_2023-10-26_17-44-37162515_f20-pristine-65K.txt
# Ic = 7.43 A, n = 33.42 , Tavg = 64.91 K, f20-pristine-65K
#datetime                        t_s     iHTS_A                vHTS_V                tHTS_K  tTAR_K
0202-10-26_17:44:31.613000      22970.37        2.61011200e+00       -2.39548150e-09  64.8758  64.0840
0202-10-26_17:44:32.016000      22970.78        3.00280100e+00       -5.86589150e-09  64.8758  64.0840
0202-10-26_17:44:32.418000      22971.18        3.59413800e+00        4.54668850e-09  64.8638  64.0514
0202-10-26_17:44:32.812000      22971.57        3.98217900e+00        7.04008500e-10  64.8638  64.0514
0202-10-26_17:44:33.203000      22971.97        4.57518300e+00        7.64562850e-09  64.8638  64.0514
0202-10-26_17:44:33.600000      22972.36        4.98465200e+00        1.13785850e-09  64.9040  64.0727
0202-10-26_17:44:34.004000      22972.77        5.55823500e+00       -2.95273150e-09  64.9040  64.0727
0202-10-26_17:44:34.402000      22973.17        5.96391200e+00        6.03417850e-09  64.8736  64.0557
0202-10-26_17:44:34.800000      22973.56        6.56010200e+00        9.38102850e-09  64.8736  64.0557
0202-10-26_17:44:35.203000      22973.97        6.94793600e+00        2.95860785e-08  64.8736  64.0557
0202-10-26_17:44:35.605000      22974.37        7.54438800e+00        2.79732059e-07  64.8770  64.0840
0202-10-26_17:44:36             22974.76        7.93290600e+00        2.56123837e-06  64.8770  64.0840
0202-10-26_17:44:36.395000      22975.16        8.52936700e+00        1.69463295e-05  64.9083  64.0539
0202-10-26_17:44:36.785000      22975.55        8.91759500e+00        5.26682646e-05  64.9083  64.0539

File: data/figure04/higher-resolution-mixedIonEnergies/unirradiated/Ic_2023-10-26_18-01-30360014_f20-pristine-75K.txt
# Ic = 3.55 A, n = 33.82 , Tavg = 74.89 K, f20-pristine-75K
#datetime                        t_s     iHTS_A                vHTS_V                tHTS_K  tTAR_K
0202-10-26_18:01:13.348000      869.51        4.86846700e-02       -2.79307030e-08  74.9191  74.0945
0202-10-26_18:01:13.543000      869.70        4.60131800e-02       -2.33442830e-08  74.8891  74.0934
0202-10-26_18:01:13.746000      869.91        9.76083500e-02       -2.01833630e-08  74.8891  74.0934
0202-10-26_18:01:13.938000      870.10        1.48111200e-01       -1.65886030e-08  74.8891  74.0934
0202-10-26_18:01:14.133000      870.30        1.93197100e-01       -7.41575300e-09  74.8891  74.0934
0202-10-26_18:01:14.330000      870.49        2.47870300e-01       -1.20021730e-08  74.8872  74.0850
0202-10-26_18:01:14.523000      870.68        2.96553600e-01       -1.19402030e-08  74.8872  74.0850
0202-10-26_18:01:14.715000      870.88        3.41629100e-01       -1.08245830e-08  74.8872  74.0850
0202-10-26_18:01:14.910000      871.07        3.95480100e-01       -9.02720300e-09  74.8872  74.0850
0202-10-26_18:01:15.100000      871.26        4.45596900e-01       -8.28345300e-09  74.8872  74.0850
0202-10-26_18:01:15.320000      871.48        4.94308400e-01       -1.29318530e-08  74.8872  74.0850
0202-10-26_18:01:15.510000      871.67        5.44492200e-01       -1.42953930e-08  74.9135  74.1008
0202-10-26_18:01:15.703000      871.86        5.93841900e-01       -1.78901530e-08  74.9135  74.1008
0202-10-26_18:01:15.900000      872.06        6.41789100e-01       -1.62167330e-08  74.9135  74.1008
0202-10-26_18:01:16.090000      872.25        6.90764800e-01       -1.05766630e-08  74.9135  74.1008
0202-10-26_18:01:16.320000      872.48        7.43510200e-01       -1.18782230e-08  74.9135  74.1008
0202-10-26_18:01:16.516000      872.68        7.90994400e-01       -1.03907330e-08  74.9007  74.0948
0202-10-26_18:01:16.720000      872.88        8.39813100e-01       -1.11344730e-08  74.9007  74.0948
0202-10-26_18:01:16.914000      873.07        8.91436500e-01       -8.40741300e-09  74.9007  74.0948
0202-10-26_18:01:17.105000      873.27        9.40511600e-01       -1.02047930e-08  74.9007  74.0948
0202-10-26_18:01:17.330000      873.49        9.85864600e-01       -1.45430830e-08  74.9007  74.0948
0202-10-26_18:01:17.523000      873.68        1.03986700e+00       -2.07407930e-08  74.9220  74.0983
0202-10-26_18:01:17.730000      873.89        1.08929700e+00       -2.21661330e-08  74.9220  74.0983
0202-10-26_18:01:17.934000      874.09        1.13715800e+00       -2.21041530e-08  74.9220  74.0983
0202-10-26_18:01:18.133000      874.30        1.18893700e+00       -1.84474130e-08  74.9220  74.0983
0202-10-26_18:01:18.330000      874.49        1.23861300e+00       -1.97489630e-08  74.9418  74.0940
0202-10-26_18:01:18.530000      874.69        1.28364900e+00       -1.83234530e-08  74.9418  74.0940
0202-10-26_18:01:18.730000      874.89        1.33721300e+00       -3.13389830e-08  74.9418  74.0940
0202-10-26_18:01:18.926000      875.09        1.38675400e+00       -3.35702130e-08  74.9418  74.0940
0202-10-26_18:01:19.133000      875.29        1.43219000e+00       -3.85285130e-08  74.9418  74.0940
0202-10-26_18:01:19.332000      875.49        1.48662900e+00       -3.33223030e-08  74.9418  74.0940
0202-10-26_18:01:19.523000      875.69        1.53593700e+00       -3.46238530e-08  74.9394  74.1025
0202-10-26_18:01:19.727000      875.89        1.58053100e+00       -3.79707030e-08  74.9394  74.1025
0202-10-26_18:01:19.918000      876.08        1.63540300e+00       -4.24951430e-08  74.9394  74.1025
0202-10-26_18:01:20.110000      876.27        1.68466800e+00       -4.38586730e-08  74.9394  74.1025
0202-10-26_18:01:20.316000      876.48        1.73060500e+00       -4.03878730e-08  74.9394  74.1025
0202-10-26_18:01:20.508000      876.67        1.78377200e+00       -3.95201730e-08  74.9447  74.0922
0202-10-26_18:01:20.703000      876.86        1.83369100e+00       -4.14415130e-08  74.9447  74.0922
0202-10-26_18:01:20.902000      877.07        1.88157600e+00       -4.03258930e-08  74.9447  74.0922
0202-10-26_18:01:21.105000      877.27        1.93027100e+00       -3.82805930e-08  74.9447  74.0922
0202-10-26_18:01:21.300000      877.46        1.98238600e+00       -3.93962130e-08  74.9447  74.0922
0202-10-26_18:01:21.504000      877.67        2.03222600e+00       -4.00779730e-08  74.9362  74.0934
0202-10-26_18:01:21.700000      877.86        2.07936400e+00       -4.02019330e-08  74.9362  74.0934
0202-10-26_18:01:21.890000      878.05        2.13144900e+00       -3.64832130e-08  74.9362  74.0934
0202-10-26_18:01:22.094000      878.26        2.18127200e+00       -3.69790430e-08  74.9362  74.0934
0202-10-26_18:01:22.293000      878.46        2.22901600e+00       -3.82186130e-08  74.9362  74.0934
0202-10-26_18:01:22.490000      878.65        2.27986300e+00       -4.13175530e-08  74.9390  74.0816
0202-10-26_18:01:22.684000      878.84        2.32982500e+00       -4.21852530e-08  74.9390  74.0816
0202-10-26_18:01:22.875000      879.04        2.37543300e+00       -4.25571230e-08  74.9390  74.0816
0202-10-26_18:01:23.066000      879.23        2.42873300e+00       -4.11935930e-08  74.9390  74.0816
0202-10-26_18:01:23.293000      879.45        2.47878000e+00       -3.82184630e-08  74.9390  74.0816
0202-10-26_18:01:23.504000      879.66        2.52865100e+00       -3.55532530e-08  74.9507  74.1070
0202-10-26_18:01:23.703000      879.86        2.57822200e+00       -3.41276230e-08  74.9507  74.1070
0202-10-26_18:01:23.906000      880.07        2.62475500e+00       -3.49953230e-08  74.9507  74.1070
0202-10-26_18:01:24.105000      880.27        2.67738000e+00       -3.31979430e-08  74.9507  74.1070
0202-10-26_18:01:24.320000      880.48        2.72681600e+00       -3.75984330e-08  74.9507  74.1070
0202-10-26_18:01:24.510000      880.67        2.77481600e+00       -3.84661330e-08  74.9338  74.1042
0202-10-26_18:01:24.707000      880.87        2.82626600e+00       -3.71026030e-08  74.9338  74.1042
0202-10-26_18:01:24.900000      881.06        2.87568300e+00       -3.87760230e-08  74.9338  74.1042
0202-10-26_18:01:25.100000      881.26        2.92047500e+00       -4.04494530e-08  74.9338  74.1042
0202-10-26_18:01:25.297000      881.46        2.97531800e+00       -4.16270430e-08  74.9338  74.1042
0202-10-26_18:01:25.490000      881.65        3.02498400e+00       -2.97271430e-08  74.9281  74.1026
0202-10-26_18:01:25.690000      881.85        3.06943600e+00       -2.83636130e-08  74.9281  74.1026
0202-10-26_18:01:25.883000      882.05        3.12410100e+00       -2.91073530e-08  74.9281  74.1026
0202-10-26_18:01:26.086000      882.25        3.17325200e+00       -3.50573030e-08  74.9281  74.1026
0202-10-26_18:01:26.300000      882.46        3.22154700e+00       -3.22062830e-08  74.9281  74.1026
0202-10-26_18:01:26.504000      882.67        3.27217700e+00       -3.09047330e-08  74.8936  74.0858
0202-10-26_18:01:26.695000      882.86        3.31567200e+00       -2.25376130e-08  74.8936  74.0858
0202-10-26_18:01:26.902000      883.06        3.36736100e+00       -1.41704930e-08  74.8936  74.0858
0202-10-26_18:01:27.098000      883.26        3.42189200e+00        1.40297970e-08  74.8936  74.0858
0202-10-26_18:01:27.300000      883.46        3.47177900e+00        3.98749070e-08  74.8936  74.0858
0202-10-26_18:01:27.508000      883.67        3.51997500e+00        1.04270747e-07  74.8791  74.0920
0202-10-26_18:01:27.700000      883.86        3.57096900e+00        1.84161257e-07  74.8791  74.0920
0202-10-26_18:01:27.890000      884.05        3.61872700e+00        2.95908797e-07  74.8791  74.0920
0202-10-26_18:01:28.094000      884.26        3.66779400e+00        5.44071397e-07  74.8791  74.0920
0202-10-26_18:01:28.297000      884.46        3.72065400e+00        8.26880114e-07  74.8791  74.0920
0202-10-26_18:01:28.496000      884.66        3.76940100e+00        1.21288384e-06  74.8980  74.0838
0202-10-26_18:01:28.688000      884.85        3.81442200e+00        3.15989167e-06  74.8980  74.0838
0202-10-26_18:01:28.880000      885.04        3.86864500e+00        4.75027396e-06  74.8980  74.0838
0202-10-26_18:01:29.074000      885.23        3.91810900e+00        6.48134927e-06  74.8980  74.0838
0202-10-26_18:01:29.305000      885.47        3.96361200e+00        9.51274466e-06  74.8980  74.0838
0202-10-26_18:01:29.508000      885.67        4.01787300e+00        1.26716929e-05  74.8896  74.0864
0202-10-26_18:01:29.703000      885.86        4.06609700e+00        1.77943852e-05  74.8896  74.0864
0202-10-26_18:01:29.895000      886.06        4.11509700e+00        2.22767100e-05  74.8896  74.0864

File: data/figure04/higher-resolution-mixedIonEnergies/unirradiated/Ic_2023-10-26_18-12-22691115_f20-pristine-78K.txt
# Ic = 2.46 A, n = 32.33 , Tavg = 77.94 K, f20-pristine-78K
#datetime                        t_s     iHTS_A                vHTS_V                tHTS_K  tTAR_K
0202-10-26_18:12:03.040000      1519.20        1.60200300e-02       -2.75092425e-08  77.9547  77.1715
0202-10-26_18:12:03.254000      1519.42        3.10243500e-02       -2.47202025e-08  77.9547  77.1715
0202-10-26_18:12:03.473000      1519.63        6.05374500e-02       -1.98238925e-08  77.9506  77.1886
0202-10-26_18:12:03.664000      1519.83        9.02761300e-02       -1.48655925e-08  77.9506  77.1886
0202-10-26_18:12:03.870000      1520.03        1.17600200e-01       -1.62911025e-08  77.9506  77.1886
0202-10-26_18:12:04.066000      1520.23        1.49944900e-01       -2.14973125e-08  77.9506  77.1886
0202-10-26_18:12:04.312000      1520.47        1.79713300e-01       -2.14973125e-08  77.9506  77.1886
0202-10-26_18:12:04.508000      1520.67        2.09382200e-01       -1.72827625e-08  77.9686  77.1818
0202-10-26_18:12:04.703000      1520.86        2.39285800e-01       -1.38739325e-08  77.9686  77.1818
0202-10-26_18:12:04.895000      1521.06        2.66071000e-01       -1.02171925e-08  77.9686  77.1818
0202-10-26_18:12:05.098000      1521.26        2.98392100e-01       -1.46176825e-08  77.9686  77.1818
0202-10-26_18:12:05.305000      1521.47        3.28883200e-01       -1.36260225e-08  77.9686  77.1818
0202-10-26_18:12:05.516000      1521.68        3.56766700e-01       -1.32541525e-08  77.9672  77.1894
0202-10-26_18:12:05.707000      1521.87        3.87387000e-01       -1.08369825e-08  77.9672  77.1894
0202-10-26_18:12:05.910000      1522.07        4.17640600e-01       -1.37499825e-08  77.9672  77.1894
0202-10-26_18:12:06.110000      1522.27        4.45593900e-01       -1.73447425e-08  77.9672  77.1894
0202-10-26_18:12:06.330000      1522.49        4.77377000e-01       -1.83364025e-08  77.9672  77.1894
0202-10-26_18:12:06.520000      1522.68        5.05849800e-01       -1.33781125e-08  77.9699  77.1786
0202-10-26_18:12:06.710000      1522.87        5.34856800e-01       -1.66629725e-08  77.9699  77.1786
0202-10-26_18:12:06.914000      1523.08        5.66131500e-01       -1.22005125e-08  77.9699  77.1786
0202-10-26_18:12:07.117000      1523.28        5.95892400e-01       -1.84603625e-08  77.9699  77.1786
0202-10-26_18:12:07.310000      1523.47        6.23965900e-01       -1.27582925e-08  77.9699  77.1786
0202-10-26_18:12:07.516000      1523.68        6.55144200e-01       -1.56711925e-08  77.9938  77.1761
0202-10-26_18:12:07.710000      1523.87        6.85047600e-01       -1.21382925e-08  77.9938  77.1761
0202-10-26_18:12:07.902000      1524.06        7.12375900e-01       -1.57949725e-08  77.9938  77.1761
0202-10-26_18:12:08.105000      1524.27        7.44542600e-01       -1.35017625e-08  77.9938  77.1761
0202-10-26_18:12:08.312000      1524.47        7.74524600e-01       -1.51132025e-08  77.9938  77.1761
0202-10-26_18:12:08.504000      1524.67        8.02960300e-01       -1.39975825e-08  77.9558  77.1751
0202-10-26_18:12:08.707000      1524.87        8.34386400e-01       -1.43694625e-08  77.9558  77.1751
0202-10-26_18:12:08.902000      1525.06        8.63984000e-01       -9.96897250e-09  77.9558  77.1751
0202-10-26_18:12:09.094000      1525.25        8.90625400e-01       -6.49817250e-09  77.9558  77.1751
0202-10-26_18:12:09.300000      1525.46        9.23768600e-01       -6.43619250e-09  77.9558  77.1751
0202-10-26_18:12:09.496000      1525.66        9.53022000e-01       -1.13944825e-08  77.9884  77.1789
0202-10-26_18:12:09.688000      1525.85        9.79969100e-01       -1.96996225e-08  77.9884  77.1789
0202-10-26_18:12:09.890000      1526.05        1.01262500e+00       -1.94517125e-08  77.9884  77.1789
0202-10-26_18:12:10.086000      1526.25        1.04229300e+00       -1.82121325e-08  77.9884  77.1789
0202-10-26_18:12:10.297000      1526.46        1.06973300e+00       -1.20142725e-08  77.9884  77.1789
0202-10-26_18:12:10.504000      1526.66        1.10211300e+00       -1.71585025e-08  77.9689  77.1633
0202-10-26_18:12:10.703000      1526.86        1.13157600e+00       -1.68486025e-08  77.9689  77.1633
0202-10-26_18:12:10.895000      1527.06        1.15929300e+00       -1.16424025e-08  77.9689  77.1633
0202-10-26_18:12:11.100000      1527.26        1.19148200e+00       -1.36257125e-08  77.9689  77.1633
0202-10-26_18:12:11.316000      1527.48        1.22131400e+00       -1.46793525e-08  77.9689  77.1633
0202-10-26_18:12:11.527000      1527.69        1.25050800e+00       -1.96996225e-08  77.9611  77.1677
0202-10-26_18:12:11.723000      1527.88        1.28036900e+00       -2.31704225e-08  77.9611  77.1677
0202-10-26_18:12:11.914000      1528.08        1.30746600e+00       -2.25506425e-08  77.9611  77.1677
0202-10-26_18:12:12.117000      1528.28        1.33991000e+00       -2.36042825e-08  77.9611  77.1677
0202-10-26_18:12:12.316000      1528.48        1.37011000e+00       -1.70345425e-08  77.9611  77.1677
0202-10-26_18:12:12.520000      1528.68        1.39808700e+00       -1.64767325e-08  77.9730  77.1742
0202-10-26_18:12:12.720000      1528.88        1.42915700e+00       -2.11251325e-08  77.9730  77.1742
0202-10-26_18:12:12.914000      1529.07        1.45932900e+00       -1.79022425e-08  77.9730  77.1742
0202-10-26_18:12:13.120000      1529.28        1.48575200e+00       -2.14350225e-08  77.9730  77.1742
0202-10-26_18:12:13.320000      1529.48        1.51942200e+00       -2.06293525e-08  77.9730  77.1742
0202-10-26_18:12:13.510000      1529.68        1.54824100e+00       -2.47200225e-08  77.9357  77.1761
0202-10-26_18:12:13.720000      1529.88        1.57556300e+00       -2.13732825e-08  77.9357  77.1761
0202-10-26_18:12:13.910000      1530.07        1.60816500e+00       -2.20550725e-08  77.9357  77.1761
0202-10-26_18:12:14.105000      1530.27        1.63813700e+00       -2.49060925e-08  77.9357  77.1761
0202-10-26_18:12:14.316000      1530.48        1.66557200e+00       -2.84388725e-08  77.9357  77.1761
0202-10-26_18:12:14.508000      1530.67        1.69749900e+00       -2.44102625e-08  77.9833  77.1634
0202-10-26_18:12:14.700000      1530.86        1.72739100e+00       -2.00097725e-08  77.9833  77.1634
0202-10-26_18:12:14.900000      1531.06        1.75571800e+00       -1.88321825e-08  77.9833  77.1634
0202-10-26_18:12:15.090000      1531.25        1.78556400e+00       -2.06915425e-08  77.9833  77.1634
0202-10-26_18:12:15.305000      1531.47        1.81703900e+00       -2.27368325e-08  77.9833  77.1634
0202-10-26_18:12:15.500000      1531.66        1.84577600e+00       -2.14972625e-08  77.9994  77.1759
0202-10-26_18:12:15.690000      1531.85        1.87472500e+00       -1.76545825e-08  77.9994  77.1759
0202-10-26_18:12:15.883000      1532.04        1.90571400e+00       -1.81504125e-08  77.9994  77.1759
0202-10-26_18:12:16.080000      1532.24        1.93583600e+00       -1.66629325e-08  77.9994  77.1759
0202-10-26_18:12:16.316000      1532.48        1.96526500e+00       -2.67034725e-08  77.9994  77.1759
0202-10-26_18:12:16.508000      1532.67        1.99553500e+00       -2.51540025e-08  77.9592  77.1818
0202-10-26_18:12:16.715000      1532.87        2.02405500e+00       -2.10634125e-08  77.9592  77.1818
0202-10-26_18:12:16.906000      1533.07        2.05351400e+00       -2.19930925e-08  77.9592  77.1818
0202-10-26_18:12:17.098000      1533.26        2.08431600e+00       -1.74066725e-08  77.9592  77.1818
0202-10-26_18:12:17.305000      1533.47        2.11526000e+00       -1.73446925e-08  77.9592  77.1818
0202-10-26_18:12:17.500000      1533.66        2.14291100e+00       -1.08369325e-08  77.9789  77.1542
0202-10-26_18:12:17.690000      1533.85        2.17385800e+00       -1.52374225e-08  77.9789  77.1542
0202-10-26_18:12:17.887000      1534.05        2.20336500e+00       -1.32541025e-08  77.9789  77.1542
0202-10-26_18:12:18.082000      1534.24        2.23218500e+00       -8.54372250e-09  77.9789  77.1542
0202-10-26_18:12:18.305000      1534.47        2.26218500e+00       -5.13489250e-09  77.9789  77.1542
0202-10-26_18:12:18.496000      1534.66        2.29317700e+00        2.86034750e-09  77.9689  77.1568
0202-10-26_18:12:18.688000      1534.85        2.32180700e+00        3.97596750e-09  77.9689  77.1568
0202-10-26_18:12:18.890000      1535.05        2.35084300e+00        1.47602575e-08  77.9689  77.1568
0202-10-26_18:12:19.082000      1535.25        2.38228100e+00        3.86220375e-08  77.9689  77.1568
0202-10-26_18:12:19.285000      1535.45        2.41238200e+00        6.77521275e-08  77.9689  77.1568
0202-10-26_18:12:19.490000      1535.65        2.44029100e+00        1.10269667e-07  77.9893  77.1608
0202-10-26_18:12:19.680000      1535.84        2.47185400e+00        1.95614497e-07  77.9893  77.1608
0202-10-26_18:12:19.870000      1536.03        2.50172200e+00        2.91929347e-07  77.9893  77.1608
0202-10-26_18:12:20.080000      1536.24        2.52869200e+00        4.19543347e-07  77.9893  77.1608
0202-10-26_18:12:20.273000      1536.43        2.56123900e+00        6.66776112e-07  77.9893  77.1608
0202-10-26_18:12:20.465000      1536.63        2.59101500e+00        9.32788507e-07  77.9649  77.1554
0202-10-26_18:12:20.668000      1536.83        2.61805100e+00        1.27708047e-06  77.9649  77.1554
0202-10-26_18:12:20.860000      1537.02        2.65016800e+00        2.71003372e-06  77.9649  77.1554
0202-10-26_18:12:21.055000      1537.22        2.68040300e+00        4.10883787e-06  77.9649  77.1554
0202-10-26_18:12:21.316000      1537.48        2.70773100e+00        5.49096967e-06  77.9649  77.1554
0202-10-26_18:12:21.508000      1537.67        2.74019000e+00        7.32058986e-06  77.9411  77.1545
0202-10-26_18:12:21.710000      1537.87        2.76670400e+00        8.92460646e-06  77.9411  77.1545
0202-10-26_18:12:21.902000      1538.06        2.79932200e+00        1.03633250e-05  77.9411  77.1545
0202-10-26_18:12:22.105000      1538.27        2.82917700e+00        1.59465795e-05  77.9411  77.1545
0202-10-26_18:12:22.332000      1538.49        2.85831500e+00        2.04241904e-05  77.9411  77.1545
