Repository: shortlab/2024-CryoHTS-Facility

# 2024-CryoHTS-Facility
Data repository for Alexis' RSI paper on the cryogenic HTS irradiation facility

File: data/figure04/higher-resolution-mixedIonEnergies/unirradiated/Ic_2023-10-26_18-13-19885368_f20-pristine-78K.txt
# Ic = 2.46 A, n = 31.62 , Tavg = 77.96 K, f20-pristine-78K
#datetime                        t_s     iHTS_A                vHTS_V                tHTS_K  tTAR_K
0202-10-26_18:13:00.070000      1576.23        1.58773200e-02        1.20366930e-08  77.9395  76.9432
0202-10-26_18:13:00.305000      1576.47        3.21684300e-02        1.82346730e-08  77.9395  76.9432
0202-10-26_18:13:00.504000      1576.66        6.10032700e-02        2.63538730e-08  77.9493  77.1585
0202-10-26_18:13:00.707000      1576.87        9.03545700e-02        2.14575630e-08  77.9493  77.1585
0202-10-26_18:13:00.900000      1577.06        1.18846100e-01        2.13336030e-08  77.9493  77.1585
0202-10-26_18:13:01.090000      1577.25        1.49973800e-01        1.95362230e-08  77.9493  77.1585
0202-10-26_18:13:01.300000      1577.46        1.80122100e-01        2.39367030e-08  77.9493  77.1585
0202-10-26_18:13:01.496000      1577.66        2.08642300e-01        2.72835530e-08  77.9650  77.1302
0202-10-26_18:13:01.688000      1577.85        2.39845800e-01        2.98246730e-08  77.9650  77.1302
0202-10-26_18:13:01.890000      1578.05        2.69455300e-01        3.80678330e-08  77.9650  77.1302
0202-10-26_18:13:02.086000      1578.25        2.97892400e-01        3.83157530e-08  77.9650  77.1302
0202-10-26_18:13:02.293000      1578.46        3.27881900e-01        3.62084730e-08  77.9650  77.1302
0202-10-26_18:13:02.490000      1578.65        3.58381300e-01        3.37913130e-08  77.9728  77.1581
0202-10-26_18:13:02.688000      1578.85        3.88161500e-01        2.90809330e-08  77.9728  77.1581
0202-10-26_18:13:02.883000      1579.04        4.16082200e-01        3.16220530e-08  77.9728  77.1581
0202-10-26_18:13:03.074000      1579.23        4.47229200e-01        3.02585230e-08  77.9728  77.1581
0202-10-26_18:13:03.266000      1579.43        4.77410200e-01        3.37913130e-08  77.9728  77.1581
0202-10-26_18:13:03.460000      1579.62        5.05669200e-01        2.97627030e-08  77.9931  77.1267
0202-10-26_18:13:03.652000      1579.82        5.35330700e-01        2.80272930e-08  77.9931  77.1267
0202-10-26_18:13:03.848000      1580.01        5.66258100e-01        3.03205030e-08  77.9931  77.1267
0202-10-26_18:13:04.050000      1580.21        5.96144700e-01        2.85851030e-08  77.9931  77.1267
0202-10-26_18:13:04.290000      1580.45        6.24808900e-01        3.05064430e-08  77.9931  77.1267
0202-10-26_18:13:04.484000      1580.65        6.55285200e-01        3.00725930e-08  78.0035  77.1527
0202-10-26_18:13:04.680000      1580.84        6.85331000e-01        3.10022730e-08  78.0035  77.1527
0202-10-26_18:13:04.883000      1581.04        7.14246000e-01        3.24277830e-08  78.0035  77.1527
0202-10-26_18:13:05.074000      1581.24        7.43572100e-01        3.41012030e-08  78.0035  77.1527
0202-10-26_18:13:05.270000      1581.43        7.74696900e-01        3.44110930e-08  78.0035  77.1527
0202-10-26_18:13:05.473000      1581.64        8.04133700e-01        4.02990630e-08  77.9786  77.1148
0202-10-26_18:13:05.668000      1581.83        8.32671700e-01        4.29020830e-08  77.9786  77.1148
0202-10-26_18:13:05.860000      1582.02        8.63953800e-01        4.50712030e-08  77.9786  77.1148
0202-10-26_18:13:06.062000      1582.23        8.94078300e-01        4.37074930e-08  77.9786  77.1148
0202-10-26_18:13:06.277000      1582.44        9.21969300e-01        4.10423630e-08  77.9786  77.1148
0202-10-26_18:13:06.484000      1582.65        9.53135700e-01        3.55882430e-08  77.9602  77.1546
0202-10-26_18:13:06.688000      1582.85        9.81896300e-01        3.77574930e-08  77.9602  77.1546
0202-10-26_18:13:06.890000      1583.05        1.01163600e+00        3.85632230e-08  77.9602  77.1546
0202-10-26_18:13:07.082000      1583.24        1.04241500e+00        3.75095830e-08  77.9602  77.1546
0202-10-26_18:13:07.297000      1583.46        1.06931300e+00        3.50304330e-08  77.9602  77.1546
0202-10-26_18:13:07.490000      1583.65        1.10124100e+00        3.93689430e-08  77.9741  77.1027
0202-10-26_18:13:07.680000      1583.84        1.13159100e+00        4.02986230e-08  77.9741  77.1027
0202-10-26_18:13:07.883000      1584.05        1.16023000e+00        4.32116130e-08  77.9741  77.1027
0202-10-26_18:13:08.080000      1584.24        1.18996600e+00        4.29017230e-08  77.9741  77.1027
0202-10-26_18:13:08.310000      1584.47        1.22161200e+00        4.14142330e-08  77.9741  77.1027
0202-10-26_18:13:08.510000      1584.67        1.24962900e+00        4.30876630e-08  77.9897  77.1401
0202-10-26_18:13:08.703000      1584.86        1.28019400e+00        4.08564330e-08  77.9897  77.1401
0202-10-26_18:13:08.895000      1585.06        1.31004500e+00        4.35834930e-08  77.9897  77.1401
0202-10-26_18:13:09.098000      1585.26        1.33702000e+00        3.83772830e-08  77.9897  77.1401
0202-10-26_18:13:09.320000      1585.48        1.37090100e+00        4.16001730e-08  77.9897  77.1401
0202-10-26_18:13:09.523000      1585.68        1.39858700e+00        4.49470230e-08  77.9639  77.1145
0202-10-26_18:13:09.715000      1585.88        1.42818700e+00        4.95334430e-08  77.9639  77.1145
0202-10-26_18:13:09.920000      1586.08        1.45906700e+00        4.66204430e-08  77.9639  77.1145
0202-10-26_18:13:10.113000      1586.28        1.48883800e+00        4.29017230e-08  77.9639  77.1145
0202-10-26_18:13:10.340000      1586.50        1.51676300e+00        4.09803830e-08  77.9639  77.1145
0202-10-26_18:13:10.535000      1586.70        1.54847000e+00        4.12902830e-08  77.9928  77.1440
0202-10-26_18:13:10.740000      1586.90        1.57862300e+00        4.56287830e-08  77.9928  77.1440
0202-10-26_18:13:10.938000      1587.10        1.60685500e+00        4.55668030e-08  77.9928  77.1440
0202-10-26_18:13:11.140000      1587.30        1.63768100e+00        4.58147230e-08  77.9928  77.1440
0202-10-26_18:13:11.344000      1587.50        1.66771000e+00        4.51949330e-08  77.9928  77.1440
0202-10-26_18:13:11.535000      1587.70        1.69578300e+00        4.80458830e-08  77.9623  77.1168
0202-10-26_18:13:11.740000      1587.90        1.72735800e+00        4.88514030e-08  77.9623  77.1168
0202-10-26_18:13:11.940000      1588.10        1.75713600e+00        4.94709130e-08  77.9623  77.1168
0202-10-26_18:13:12.133000      1588.30        1.78555700e+00        4.90989030e-08  77.9623  77.1168
0202-10-26_18:13:12.344000      1588.51        1.81760800e+00        4.86650530e-08  77.9623  77.1168
0202-10-26_18:13:12.540000      1588.70        1.84634600e+00        5.17020130e-08  77.9444  77.1428
0202-10-26_18:13:12.730000      1588.89        1.87330000e+00        5.25077330e-08  77.9444  77.1428
0202-10-26_18:13:12.934000      1589.10        1.90573100e+00        5.03384730e-08  77.9444  77.1428
0202-10-26_18:13:13.130000      1589.29        1.93540300e+00        5.07103530e-08  77.9444  77.1428
0202-10-26_18:13:13.330000      1589.49        1.96266900e+00        4.63718430e-08  77.9444  77.1428
0202-10-26_18:13:13.523000      1589.68        1.99513400e+00        5.28176230e-08  77.9577  77.1048
0202-10-26_18:13:13.715000      1589.88        2.02480700e+00        4.77353730e-08  77.9577  77.1048
0202-10-26_18:13:13.906000      1590.07        2.05249200e+00        5.30655430e-08  77.9577  77.1048
0202-10-26_18:13:14.113000      1590.27        2.08467200e+00        5.62884330e-08  77.9577  77.1048
0202-10-26_18:13:14.324000      1590.48        2.11532400e+00        5.82717530e-08  77.9577  77.1048
0202-10-26_18:13:14.523000      1590.68        2.14294400e+00        6.13087030e-08  77.9535  77.1338
0202-10-26_18:13:14.727000      1590.89        2.17407400e+00        5.37473030e-08  77.9535  77.1338
0202-10-26_18:13:14.926000      1591.09        2.20271700e+00        5.62884330e-08  77.9535  77.1338
0202-10-26_18:13:15.117000      1591.28        2.23244900e+00        6.19284930e-08  77.9535  77.1338
0202-10-26_18:13:15.332000      1591.49        2.26372400e+00        6.27961930e-08  77.9535  77.1338
0202-10-26_18:13:15.523000      1591.69        2.29223400e+00        7.21549730e-08  77.9728  77.1003
0202-10-26_18:13:15.715000      1591.88        2.32167000e+00        7.72992030e-08  77.9728  77.1003
0202-10-26_18:13:15.910000      1592.07        2.35283600e+00        9.73183230e-08  77.9728  77.1003
0202-10-26_18:13:16.100000      1592.26        2.38234900e+00        1.14238503e-07  77.9728  77.1003
0202-10-26_18:13:16.330000      1592.49        2.41095700e+00        1.38844033e-07  77.9728  77.1003
0202-10-26_18:13:16.520000      1592.68        2.44206400e+00        1.93943083e-07  77.9426  77.1416
0202-10-26_18:13:16.710000      1592.87        2.47196500e+00        2.55487923e-07  77.9426  77.1416
0202-10-26_18:13:16.902000      1593.06        2.49898400e+00        3.35254483e-07  77.9426  77.1416
0202-10-26_18:13:17.098000      1593.26        2.53149800e+00        5.04952113e-07  77.9426  77.1416
0202-10-26_18:13:17.297000      1593.46        2.56108900e+00        6.88470998e-07  77.9426  77.1416
0202-10-26_18:13:17.490000      1593.65        2.58899400e+00        9.29320159e-07  77.9720  77.1071
0202-10-26_18:13:17.695000      1593.86        2.62080900e+00        1.39967738e-06  77.9720  77.1071
0202-10-26_18:13:17.887000      1594.05        2.65051400e+00        2.88122370e-06  77.9720  77.1071
0202-10-26_18:13:18.080000      1594.24        2.67816100e+00        2.98541050e-06  77.9720  77.1071
0202-10-26_18:13:18.300000      1594.46        2.71103800e+00        5.37464149e-06  77.9720  77.1071
0202-10-26_18:13:18.504000      1594.67        2.73920600e+00        6.68054039e-06  77.9288  77.1386
0202-10-26_18:13:18.707000      1594.87        2.76896500e+00        9.23283825e-06  77.9288  77.1386
0202-10-26_18:13:18.900000      1595.06        2.79950900e+00        1.15465167e-05  77.9288  77.1386
0202-10-26_18:13:19.100000      1595.26        2.82848600e+00        1.54697913e-05  77.9288  77.1386
0202-10-26_18:13:19.332000      1595.49        2.85898300e+00        1.92474151e-05  77.9288  77.1386
0202-10-26_18:13:19.527000      1595.69        2.88814600e+00        2.39919122e-05  77.9574  77.1151

File: data/figure04/higher-resolution-mixedIonEnergies/unirradiated/Ic_2023-10-26_18-21-08866141_f20-pristine-79K.txt
# Ic = 2.14 A, n = 31.84 , Tavg = 78.91 K, f20-pristine-79K
#datetime                        t_s     iHTS_A                vHTS_V                tHTS_K  tTAR_K
0202-10-26_18:20:51.652000      2047.81        4.80670100e-02        1.20796470e-08  78.9100  78.0754
0202-10-26_18:20:51.844000      2048.01        2.97664000e-02        8.85675700e-09  78.9100  78.0754
0202-10-26_18:20:52.040000      2048.20        5.88223800e-02        1.05301770e-08  78.9100  78.0754
0202-10-26_18:20:52.250000      2048.41        9.02191100e-02        3.96043700e-09  78.9100  78.0754
0202-10-26_18:20:52.460000      2048.62        1.20082500e-01        1.07161170e-08  78.9043  78.1067
0202-10-26_18:20:52.660000      2048.82        1.48997400e-01        9.29060700e-09  78.9043  78.1067
0202-10-26_18:20:52.863000      2049.03        1.79375800e-01        1.16457970e-08  78.9043  78.1067
0202-10-26_18:20:53.060000      2049.22        2.08081500e-01        9.22862700e-09  78.9043  78.1067
0202-10-26_18:20:53.290000      2049.45        2.39053500e-01        9.60049700e-09  78.9043  78.1067
0202-10-26_18:20:53.500000      2049.66        2.66677300e-01        1.22655870e-08  78.9143  78.0783
0202-10-26_18:20:53.695000      2049.86        2.98339700e-01        1.13359070e-08  78.9143  78.0783
0202-10-26_18:20:53.902000      2050.06        3.28339600e-01        1.67280470e-08  78.9143  78.0783
0202-10-26_18:20:54.098000      2050.26        3.55653200e-01        2.18103070e-08  78.9143  78.0783
0202-10-26_18:20:54.305000      2050.47        3.88085600e-01        2.14384370e-08  78.9143  78.0783
0202-10-26_18:20:54.504000      2050.66        4.17828700e-01        1.52405670e-08  78.9242  78.1319
0202-10-26_18:20:54.695000      2050.86        4.44866300e-01        1.08400770e-08  78.9242  78.1319
0202-10-26_18:20:54.887000      2051.05        4.77188800e-01        1.21416270e-08  78.9242  78.1319
0202-10-26_18:20:55.094000      2051.25        5.06660300e-01        1.29473470e-08  78.9242  78.1319
0202-10-26_18:20:55.293000      2051.46        5.35760800e-01        1.17696970e-08  78.9242  78.1319
0202-10-26_18:20:55.490000      2051.65        5.65554400e-01        1.53024270e-08  78.9286  78.0880
0202-10-26_18:20:55.680000      2051.84        5.95989100e-01        1.29471470e-08  78.9286  78.0880
0202-10-26_18:20:55.875000      2052.04        6.24611700e-01        1.35669370e-08  78.9286  78.0880
0202-10-26_18:20:56.066000      2052.23        6.53832400e-01        9.29040700e-09  78.9286  78.0880
0202-10-26_18:20:56.280000      2052.44        6.84783600e-01        7.43104700e-09  78.9286  78.0880
0202-10-26_18:20:56.504000      2052.67        7.13866300e-01        2.72066700e-09  78.9701  78.1212
0202-10-26_18:20:56.700000      2052.86        7.44053300e-01        1.00961270e-08  78.9701  78.1212
0202-10-26_18:20:56.895000      2053.05        7.74269800e-01        1.35049570e-08  78.9701  78.1212
0202-10-26_18:20:57.100000      2053.26        8.02444300e-01        1.97028270e-08  78.9701  78.1212
0202-10-26_18:20:57.312000      2053.47        8.32920500e-01        1.57361970e-08  78.9701  78.1212
0202-10-26_18:20:57.523000      2053.68        8.63656500e-01        1.84012770e-08  78.9593  78.0903
0202-10-26_18:20:57.715000      2053.88        8.92752600e-01        2.20580170e-08  78.9593  78.0903
0202-10-26_18:20:57.918000      2054.08        9.22811900e-01        2.08804270e-08  78.9593  78.0903
0202-10-26_18:20:58.113000      2054.27        9.53010600e-01        2.78220370e-08  78.9593  78.0903
0202-10-26_18:20:58.324000      2054.49        9.80635000e-01        2.51569570e-08  78.9593  78.0903
0202-10-26_18:20:58.527000      2054.69        1.01251700e+00        2.78220370e-08  78.9075  78.1136
0202-10-26_18:20:58.720000      2054.88        1.04219500e+00        2.77600670e-08  78.9075  78.1136
0202-10-26_18:20:58.920000      2055.08        1.06957500e+00        2.81939170e-08  78.9075  78.1136
0202-10-26_18:20:59.120000      2055.28        1.10143000e+00        3.60652070e-08  78.9075  78.1136
0202-10-26_18:20:59.324000      2055.49        1.13186300e+00        3.25324270e-08  78.9075  78.1136
0202-10-26_18:20:59.520000      2055.68        1.16036300e+00        3.07350370e-08  78.9382  78.0971
0202-10-26_18:20:59.715000      2055.87        1.19116400e+00        2.69543370e-08  78.9382  78.0971
0202-10-26_18:20:59.906000      2056.07        1.22080000e+00        2.91855770e-08  78.9382  78.0971
0202-10-26_18:21:00.110000      2056.27        1.25002800e+00        2.88756770e-08  78.9382  78.0971
0202-10-26_18:21:00.336000      2056.50        1.28029100e+00        3.04251470e-08  78.9382  78.0971
0202-10-26_18:21:00.540000      2056.70        1.31056400e+00        2.97433770e-08  78.9242  78.1423
0202-10-26_18:21:00.740000      2056.90        1.33855600e+00        3.00532770e-08  78.9242  78.1423
0202-10-26_18:21:00.940000      2057.10        1.36975600e+00        2.90616170e-08  78.9242  78.1423
0202-10-26_18:21:01.133000      2057.30        1.39932700e+00        2.89995870e-08  78.9242  78.1423
0202-10-26_18:21:01.344000      2057.50        1.42738000e+00        2.81316970e-08  78.8993  78.0868
0202-10-26_18:21:01.535000      2057.70        1.45941800e+00        2.93091570e-08  78.8993  78.0868
0202-10-26_18:21:01.727000      2057.89        1.48899700e+00        2.48465970e-08  78.8993  78.0868
0202-10-26_18:21:01.930000      2058.09        1.51592000e+00        2.96809370e-08  78.8993  78.0868
0202-10-26_18:21:02.125000      2058.29        1.54816700e+00        3.04866570e-08  78.8993  78.0868
0202-10-26_18:21:02.320000      2058.48        1.57846800e+00        3.69324470e-08  78.8993  78.0868
0202-10-26_18:21:02.516000      2058.68        1.60699800e+00        3.91636770e-08  78.9290  78.1136
0202-10-26_18:21:02.710000      2058.87        1.63665800e+00        4.37501070e-08  78.9290  78.1136
0202-10-26_18:21:02.902000      2059.06        1.66758000e+00        4.96380870e-08  78.9290  78.1136
0202-10-26_18:21:03.105000      2059.27        1.69703200e+00        5.45344070e-08  78.9290  78.1136
0202-10-26_18:21:03.300000      2059.46        1.72619800e+00        5.50922170e-08  78.9290  78.1136
0202-10-26_18:21:03.492000      2059.65        1.75547800e+00        4.82125770e-08  78.8904  78.0713
0202-10-26_18:21:03.700000      2059.86        1.78645500e+00        4.56714470e-08  78.8904  78.0713
0202-10-26_18:21:03.890000      2060.05        1.81647600e+00        4.71589370e-08  78.8904  78.0713
0202-10-26_18:21:04.090000      2060.25        1.84514300e+00        5.36667070e-08  78.8904  78.0713
0202-10-26_18:21:04.305000      2060.47        1.87471300e+00        5.78192770e-08  78.8904  78.0713
0202-10-26_18:21:04.504000      2060.67        1.90616300e+00        6.02984270e-08  78.9066  78.1237
0202-10-26_18:21:04.695000      2060.86        1.93371600e+00        6.50707870e-08  78.9066  78.1237
0202-10-26_18:21:04.900000      2061.06        1.96532200e+00        6.90374270e-08  78.9066  78.1237
0202-10-26_18:21:05.100000      2061.26        1.99516800e+00        7.39337470e-08  78.9066  78.1237
0202-10-26_18:21:05.312000      2061.47        2.02444500e+00        7.90160070e-08  78.9066  78.1237
0202-10-26_18:21:05.504000      2061.67        2.05457400e+00        9.88491970e-08  78.9020  78.0831
0202-10-26_18:21:05.695000      2061.86        2.08462000e+00        1.29714607e-07  78.9020  78.0831
0202-10-26_18:21:05.887000      2062.05        2.11304900e+00        1.68513287e-07  78.9020  78.0831
0202-10-26_18:21:06.090000      2062.25        2.14215400e+00        2.60675657e-07  78.9020  78.0831
0202-10-26_18:21:06.297000      2062.46        2.17403000e+00        3.63994197e-07  78.9020  78.0831
0202-10-26_18:21:06.508000      2062.67        2.20229500e+00        5.03942167e-07  78.9332  78.1136
0202-10-26_18:21:06.703000      2062.86        2.23161700e+00        7.85387576e-07  78.9332  78.1136
0202-10-26_18:21:06.895000      2063.06        2.26294300e+00        1.10947463e-06  78.9332  78.1136
0202-10-26_18:21:07.098000      2063.26        2.29305900e+00        1.55497895e-06  78.9332  78.1136
0202-10-26_18:21:07.305000      2063.46        2.32106000e+00        3.02239498e-06  78.9332  78.1136
0202-10-26_18:21:07.508000      2063.67        2.35275900e+00        5.55430325e-06  78.9078  78.0708
0202-10-26_18:21:07.700000      2063.86        2.38219000e+00        7.36905132e-06  78.9078  78.0708
0202-10-26_18:21:07.902000      2064.07        2.40920900e+00        8.58136253e-06  78.9078  78.0708
0202-10-26_18:21:08.094000      2064.26        2.44172700e+00        1.32273158e-05  78.9078  78.0708
0202-10-26_18:21:08.300000      2064.46        2.47191700e+00        1.81131281e-05  78.9078  78.0708
0202-10-26_18:21:08.492000      2064.65        2.50009500e+00        2.15913951e-05  78.9145  78.1205

File: data/figure04/higher-resolution-mixedIonEnergies/unirradiated/Ic_2023-10-26_18-22-00081648_f20-pristine-79K.txt
# Ic = 2.14 A, n = 31.56 , Tavg = 78.92 K, f20-pristine-79K
#datetime                        t_s     iHTS_A                vHTS_V                tHTS_K  tTAR_K
0202-10-26_18:21:43.004000      2099.16        4.82822100e-02       -1.09965100e-09  78.9098  78.1404
0202-10-26_18:21:43.210000      2099.37        2.99445000e-02       -6.80169100e-09  78.9098  78.1404
0202-10-26_18:21:43.402000      2099.57        6.04430400e-02       -7.29752100e-09  78.9276  78.0949
0202-10-26_18:21:43.598000      2099.76        9.00822900e-02       -1.00245810e-08  78.9276  78.0949
0202-10-26_18:21:43.800000      2099.96        1.17715000e-01       -7.66939100e-09  78.9276  78.0949
0202-10-26_18:21:43.992000      2100.15        1.49789700e-01       -6.42982100e-09  78.9276  78.0949
0202-10-26_18:21:44.184000      2100.35        1.79433400e-01       -2.83506100e-09  78.9276  78.0949
0202-10-26_18:21:44.387000      2100.55        2.08336500e-01       -3.95067100e-09  78.9249  78.1311
0202-10-26_18:21:44.582000      2100.74        2.38392300e-01       -5.25222100e-09  78.9249  78.1311
0202-10-26_18:21:44.780000      2100.94        2.68672700e-01       -1.09542610e-08  78.9249  78.1311
0202-10-26_18:21:44.977000      2101.14        2.97768700e-01       -1.39292410e-08  78.9249  78.1311
0202-10-26_18:21:45.168000      2101.33        3.27106600e-01       -1.37433010e-08  78.9249  78.1311
0202-10-26_18:21:45.370000      2101.53        3.57856000e-01       -1.25657110e-08  78.8810  78.0779
0202-10-26_18:21:45.562000      2101.73        3.88131900e-01       -8.28918100e-09  78.8810  78.0779
0202-10-26_18:21:45.754000      2101.92        4.15034400e-01       -1.38052810e-08  78.8810  78.0779
0202-10-26_18:21:45.945000      2102.11        4.47398500e-01       -1.57266210e-08  78.8810  78.0779
0202-10-26_18:21:46.140000      2102.30        4.76057700e-01       -1.75240010e-08  78.8810  78.0779
0202-10-26_18:21:46.336000      2102.50        5.05821600e-01       -2.09328310e-08  78.8867  78.1180
0202-10-26_18:21:46.527000      2102.69        5.35110500e-01       -1.70901510e-08  78.8867  78.1180
0202-10-26_18:21:46.730000      2102.89        5.65969700e-01       -2.17385510e-08  78.8867  78.1180
0202-10-26_18:21:46.926000      2103.09        5.96221900e-01       -2.35359310e-08  78.8867  78.1180
0202-10-26_18:21:47.117000      2103.28        6.22998200e-01       -2.54572710e-08  78.8867  78.1180
0202-10-26_18:21:47.320000      2103.48        6.55096600e-01       -2.39078010e-08  78.8867  78.1180
0202-10-26_18:21:47.516000      2103.68        6.85299800e-01       -1.82057710e-08  78.9084  78.0925
0202-10-26_18:21:47.707000      2103.87        7.11682400e-01       -1.77719110e-08  78.9084  78.0925
0202-10-26_18:21:47.910000      2104.07        7.43936600e-01       -1.47349610e-08  78.9084  78.0925
0202-10-26_18:21:48.105000      2104.27        7.74368300e-01       -1.20078410e-08  78.9084  78.0925
0202-10-26_18:21:48.300000      2104.46        8.02146400e-01       -1.44249110e-08  78.9084  78.0925
0202-10-26_18:21:48.496000      2104.66        8.33974700e-01       -1.56643610e-08  78.9310  78.1270
0202-10-26_18:21:48.688000      2104.85        8.63713400e-01       -2.10564710e-08  78.9310  78.1270
0202-10-26_18:21:48.883000      2105.04        8.90307200e-01       -1.59742210e-08  78.9310  78.1270
0202-10-26_18:21:49.086000      2105.25        9.23077900e-01       -1.97549110e-08  78.9310  78.1270
0202-10-26_18:21:49.293000      2105.45        9.54183600e-01       -1.95689810e-08  78.9310  78.1270
0202-10-26_18:21:49.500000      2105.66        9.77369900e-01       -2.14283410e-08  78.9504  78.0937
0202-10-26_18:21:49.703000      2105.86        1.01203600e+00       -1.93830410e-08  78.9504  78.0937
0202-10-26_18:21:49.902000      2106.06        1.04183100e+00       -1.47966210e-08  78.9504  78.0937
0202-10-26_18:21:50.094000      2106.26        1.07020100e+00       -1.42388110e-08  78.9504  78.0937
0202-10-26_18:21:50.305000      2106.47        1.10169100e+00       -1.78335810e-08  78.9504  78.0937
0202-10-26_18:21:50.496000      2106.66        1.13174700e+00       -1.93830410e-08  78.9470  78.1112
0202-10-26_18:21:50.700000      2106.86        1.15829800e+00       -2.00648110e-08  78.9470  78.1112
0202-10-26_18:21:50.895000      2107.06        1.19080800e+00       -2.14283410e-08  78.9470  78.1112
0202-10-26_18:21:51.086000      2107.25        1.22086800e+00       -2.06845910e-08  78.9470  78.1112
0202-10-26_18:21:51.293000      2107.45        1.24934400e+00       -1.90111710e-08  78.9470  78.1112
0202-10-26_18:21:51.484000      2107.65        1.27897300e+00       -2.09325110e-08  78.9353  78.0822
0202-10-26_18:21:51.676000      2107.84        1.30995400e+00       -2.05606410e-08  78.9353  78.0822
0202-10-26_18:21:51.880000      2108.04        1.33869200e+00       -2.14903210e-08  78.9353  78.0822
0202-10-26_18:21:52.070000      2108.23        1.36821600e+00       -2.03747010e-08  78.9353  78.0822
0202-10-26_18:21:52.293000      2108.46        1.40022600e+00       -2.03127210e-08  78.9353  78.0822
0202-10-26_18:21:52.490000      2108.65        1.42723100e+00       -1.37429910e-08  78.8987  78.1181
0202-10-26_18:21:52.690000      2108.85        1.45910500e+00       -1.29992410e-08  78.8987  78.1181
0202-10-26_18:21:52.895000      2109.05        1.48845200e+00       -1.11398810e-08  78.8987  78.1181
0202-10-26_18:21:53.086000      2109.25        1.51679600e+00       -1.48586010e-08  78.8987  78.1181
0202-10-26_18:21:53.293000      2109.45        1.54834100e+00       -5.80972100e-09  78.8987  78.1181
0202-10-26_18:21:53.484000      2109.65        1.57794000e+00       -1.12018610e-08  78.9242  78.0968
0202-10-26_18:21:53.680000      2109.84        1.60518400e+00       -1.02721810e-08  78.9242  78.0968
0202-10-26_18:21:53.883000      2110.04        1.63750000e+00       -1.56643210e-08  78.9242  78.0968
0202-10-26_18:21:54.074000      2110.24        1.66722000e+00       -1.59744410e-08  78.9242  78.0968
0202-10-26_18:21:54.305000      2110.47        1.69689500e+00       -2.07470910e-08  78.9242  78.0968
0202-10-26_18:21:54.500000      2110.66        1.72709400e+00       -2.47759310e-08  78.9663  78.1392
0202-10-26_18:21:54.703000      2110.87        1.75690100e+00       -2.67592510e-08  78.9663  78.1392
0202-10-26_18:21:54.895000      2111.06        1.78558000e+00       -2.65733110e-08  78.9663  78.1392
0202-10-26_18:21:55.090000      2111.25        1.81625900e+00       -2.89904810e-08  78.9663  78.1392
0202-10-26_18:21:55.305000      2111.47        1.84662100e+00       -3.48784610e-08  78.9663  78.1392
0202-10-26_18:21:55.500000      2111.66        1.87562200e+00       -3.33289910e-08  78.9234  78.1017
0202-10-26_18:21:55.700000      2111.86        1.90547000e+00       -3.24612910e-08  78.9234  78.1017
0202-10-26_18:21:55.895000      2112.05        1.93429300e+00       -2.51478010e-08  78.9234  78.1017
0202-10-26_18:21:56.086000      2112.25        1.96351600e+00       -1.99415910e-08  78.9234  78.1017
0202-10-26_18:21:56.297000      2112.46        1.99511500e+00       -1.44254910e-08  78.9234  78.1017
0202-10-26_18:21:56.504000      2112.66        2.02396000e+00       -5.56254100e-09  78.9299  78.1266
0202-10-26_18:21:56.695000      2112.86        2.05417500e+00        1.06917900e-09  78.9299  78.1266
0202-10-26_18:21:56.887000      2113.05        2.08453800e+00        2.52408690e-08  78.9299  78.1266
0202-10-26_18:21:57.094000      2113.26        2.11349900e+00        8.65997590e-08  78.9299  78.1266
0202-10-26_18:21:57.297000      2113.46        2.14340400e+00        1.52235189e-07  78.9299  78.1266
0202-10-26_18:21:57.520000      2113.68        2.17463400e+00        2.79043569e-07  78.9086  78.0915
0202-10-26_18:21:57.723000      2113.88        2.20280400e+00        4.19115389e-07  78.9086  78.0915
0202-10-26_18:21:57.920000      2114.09        2.23330200e+00        7.01366309e-07  78.9086  78.0915
0202-10-26_18:21:58.117000      2114.28        2.26342300e+00        1.00741720e-06  78.9086  78.0915
0202-10-26_18:21:58.324000      2114.49        2.29231100e+00        1.62001632e-06  78.9086  78.0915
0202-10-26_18:21:58.520000      2114.68        2.32232300e+00        3.13180856e-06  78.9116  78.1194
0202-10-26_18:21:58.710000      2114.87        2.35282900e+00        4.93428345e-06  78.9116  78.1194
0202-10-26_18:21:58.914000      2115.08        2.38257600e+00        6.74227445e-06  78.9116  78.1194
0202-10-26_18:21:59.110000      2115.27        2.41114900e+00        9.48478561e-06  78.9116  78.1194
0202-10-26_18:21:59.316000      2115.48        2.44246500e+00        1.23327231e-05  78.9116  78.1194
0202-10-26_18:21:59.508000      2115.67        2.47183700e+00        1.70183394e-05  78.9236  78.0918
0202-10-26_18:21:59.710000      2115.87        2.49915200e+00        2.02858750e-05  78.9236  78.0918

File: data/figure04/higher-resolution-mixedIonEnergies/unirradiated/Ic_2023-10-26_18-38-37083575_f20-pristine-85K.txt
# Ic = 0.36 A, n = 22.00 , Tavg = 84.95 K, f20-pristine-85K
#datetime                        t_s     iHTS_A                vHTS_V                tHTS_K  tTAR_K
0202-10-26_18:38:27.840000      3104.00        5.50996500e-02       -1.03073936e-07  84.9757  84.1166
0202-10-26_18:38:28.030000      3104.19        1.33945500e-02       -9.99129561e-08  84.9757  84.1166
0202-10-26_18:38:28.242000      3104.40        2.28320400e-02       -9.92310961e-08  84.9757  84.1166
0202-10-26_18:38:28.440000      3104.60        3.19489500e-02       -9.34050961e-08  84.9347  84.0939
0202-10-26_18:38:28.633000      3104.79        4.24431200e-02       -9.80534961e-08  84.9347  84.0939
0202-10-26_18:38:28.830000      3104.99        5.24683100e-02       -1.00470666e-07  84.9347  84.0939
0202-10-26_18:38:29.020000      3105.18        6.23406500e-02       -1.05924796e-07  84.9347  84.0939
0202-10-26_18:38:29.210000      3105.37        7.17736800e-02       -9.87352661e-08  84.9347  84.0939
0202-10-26_18:38:29.414000      3105.58        8.22737900e-02       -1.01214416e-07  84.9339  84.0893
0202-10-26_18:38:29.610000      3105.77        9.23227200e-02       -9.68759061e-08  84.9339  84.0893
0202-10-26_18:38:29.800000      3105.96        1.01352100e-01       -1.02701906e-07  84.9339  84.0893
0202-10-26_18:38:30.004000      3106.17        1.11890800e-01       -9.35290561e-08  84.9339  84.0893
0202-10-26_18:38:30.200000      3106.36        1.21984200e-01       -9.49545661e-08  84.9339  84.0893
0202-10-26_18:38:30.402000      3106.56        1.31317800e-01       -8.73311861e-08  84.9848  84.0995
0202-10-26_18:38:30.594000      3106.76        1.42001900e-01       -9.12978161e-08  84.9848  84.0995
0202-10-26_18:38:30.785000      3106.95        1.52068700e-01       -9.30952061e-08  84.9848  84.0995
0202-10-26_18:38:30.977000      3107.14        1.61124700e-01       -9.48306061e-08  84.9848  84.0995
0202-10-26_18:38:31.170000      3107.33        1.71126200e-01       -9.28472861e-08  84.9848  84.0995
0202-10-26_18:38:31.363000      3107.53        1.81670800e-01       -9.42727961e-08  84.9320  84.0902
0202-10-26_18:38:31.560000      3107.72        1.91473400e-01       -9.48306061e-08  84.9320  84.0902
0202-10-26_18:38:31.760000      3107.92        2.00495300e-01       -9.43967561e-08  84.9320  84.0902
0202-10-26_18:38:31.953000      3108.11        2.11559400e-01       -9.32191561e-08  84.9320  84.0902
0202-10-26_18:38:32.145000      3108.31        2.21299400e-01       -9.25373961e-08  84.9320  84.0902
0202-10-26_18:38:32.350000      3108.51        2.31195500e-01       -9.53884161e-08  84.9380  84.1030
0202-10-26_18:38:32.543000      3108.71        2.41149500e-01       -9.61941361e-08  84.9380  84.1030
0202-10-26_18:38:32.740000      3108.90        2.51410600e-01       -8.75790961e-08  84.9380  84.1030
0202-10-26_18:38:32.940000      3109.10        2.60653700e-01       -8.17530961e-08  84.9380  84.1030
0202-10-26_18:38:33.133000      3109.30        2.70809500e-01       -7.48734561e-08  84.9380  84.1030
0202-10-26_18:38:33.330000      3109.49        2.81164200e-01       -8.83848161e-08  84.9380  84.1030
0202-10-26_18:38:33.530000      3109.69        2.90644700e-01       -9.61321561e-08  84.9500  84.1018
0202-10-26_18:38:33.723000      3109.89        3.00594100e-01       -1.01586196e-07  84.9500  84.1018
0202-10-26_18:38:33.918000      3110.08        3.10960600e-01       -9.34048761e-08  84.9500  84.1018
0202-10-26_18:38:34.120000      3110.28        3.20742400e-01       -8.67109961e-08  84.9500  84.1018
0202-10-26_18:38:34.332000      3110.49        3.30249700e-01       -7.67943561e-08  84.9500  84.1018
0202-10-26_18:38:34.535000      3110.70        3.40697900e-01       -5.08252861e-08  84.9594  84.1145
0202-10-26_18:38:34.740000      3110.90        3.50246700e-01       -8.43186610e-09  84.9594  84.1145
0202-10-26_18:38:34.938000      3111.10        3.59863700e-01        1.09699524e-07  84.9594  84.1145
0202-10-26_18:38:35.130000      3111.29        3.70303000e-01        2.85223194e-07  84.9594  84.1145
0202-10-26_18:38:35.332000      3111.50        3.80839200e-01        6.06706793e-07  84.8986  84.1028
0202-10-26_18:38:35.535000      3111.70        3.89987300e-01        1.35311828e-06  84.8986  84.1028
0202-10-26_18:38:35.727000      3111.89        4.00229200e-01        4.32612863e-06  84.8986  84.1028
0202-10-26_18:38:35.934000      3112.09        4.10025800e-01        6.61774263e-06  84.8986  84.1028
0202-10-26_18:38:36.125000      3112.29        4.19605800e-01        1.00511349e-05  84.8986  84.1028
0202-10-26_18:38:36.330000      3112.49        4.29562700e-01        1.12058049e-05  84.9464  84.1234
0202-10-26_18:38:36.520000      3112.68        4.39840200e-01        1.89426514e-05  84.9464  84.1234
0202-10-26_18:38:36.723000      3112.88        4.49932200e-01        2.54176039e-05  84.9464  84.1234

File: data/figure04/higher-resolution-mixedIonEnergies/unirradiated/Ic_2023-10-26_18-40-02854217_f20-pristine-85K.txt
# Ic = 0.36 A, n = 22.04 , Tavg = 84.96 K, f20-pristine-85K
#datetime                        t_s     iHTS_A                vHTS_V                tHTS_K  tTAR_K
0202-10-26_18:39:53.610000      3189.77        4.84306200e-02       -1.92877485e-08  84.9754  84.1005
0202-10-26_18:39:53.800000      3189.96        1.25640400e-02       -2.03413885e-08  84.9754  84.1005
0202-10-26_18:39:54.004000      3190.17        2.29795500e-02       -1.91637985e-08  84.9754  84.1005
0202-10-26_18:39:54.200000      3190.36        3.28622700e-02       -1.68705885e-08  84.9754  84.1005
0202-10-26_18:39:54.390000      3190.55        4.19992000e-02       -1.43294585e-08  84.9820  84.1004
0202-10-26_18:39:54.594000      3190.76        5.27367500e-02       -1.62507985e-08  84.9820  84.1004
0202-10-26_18:39:54.785000      3190.95        6.26194600e-02       -1.71804785e-08  84.9820  84.1004
0202-10-26_18:39:54.977000      3191.14        7.14692300e-02       -1.63747585e-08  84.9820  84.1004
0202-10-26_18:39:55.184000      3191.35        8.22587300e-02       -7.69801850e-09  84.9820  84.1004
0202-10-26_18:39:55.375000      3191.54        9.24338100e-02       -8.25602850e-09  84.9552  84.1012
0202-10-26_18:39:55.570000      3191.73        1.01389000e-01       -1.11072485e-08  84.9552  84.1012
0202-10-26_18:39:55.773000      3191.94        1.12185900e-01       -1.83587485e-08  84.9552  84.1012
0202-10-26_18:39:55.965000      3192.13        1.22466100e-01       -1.99082185e-08  84.9552  84.1012
0202-10-26_18:39:56.156000      3192.32        1.31504400e-01       -1.38343085e-08  84.9552  84.1012
0202-10-26_18:39:56.363000      3192.53        1.42060900e-01       -1.43921185e-08  84.9813  84.1123
0202-10-26_18:39:56.560000      3192.72        1.52087600e-01       -1.07353785e-08  84.9813  84.1123
0202-10-26_18:39:56.750000      3192.91        1.61106500e-01       -1.58796085e-08  84.9813  84.1123
0202-10-26_18:39:56.953000      3193.12        1.71716400e-01       -1.32764985e-08  84.9813  84.1123
0202-10-26_18:39:57.150000      3193.31        1.81845500e-01       -1.17890085e-08  84.9813  84.1123
0202-10-26_18:39:57.344000      3193.51        1.90876300e-01       -5.90103850e-09  84.9809  84.1159
0202-10-26_18:39:57.540000      3193.70        2.01984700e-01       -4.66146850e-09  84.9809  84.1159
0202-10-26_18:39:57.730000      3193.89        2.11616600e-01       -3.60782850e-09  84.9809  84.1159
0202-10-26_18:39:57.926000      3194.09        2.20671200e-01       -1.01155885e-08  84.9809  84.1159
0202-10-26_18:39:58.117000      3194.28        2.31802000e-01       -8.44216850e-09  84.9809  84.1159
0202-10-26_18:39:58.312000      3194.47        2.41655100e-01       -9.43382850e-09  84.9739  84.1149
0202-10-26_18:39:58.516000      3194.68        2.51411600e-01        9.78591500e-10  84.9739  84.1149
0202-10-26_18:39:58.707000      3194.87        2.61095500e-01        6.06721500e-10  84.9739  84.1149
0202-10-26_18:39:58.902000      3195.06        2.71390700e-01        8.23010150e-09  84.9739  84.1149
0202-10-26_18:39:59.105000      3195.27        2.81376300e-01       -3.22958500e-10  84.9739  84.1149
0202-10-26_18:39:59.310000      3195.47        2.90548100e-01       -1.37018500e-10  84.9739  84.1149
0202-10-26_18:39:59.500000      3195.66        3.00928000e-01       -4.97135850e-09  84.9604  84.0938
0202-10-26_18:39:59.695000      3195.86        3.11074900e-01       -7.50485000e-11  84.9604  84.0938
0202-10-26_18:39:59.887000      3196.05        3.20346100e-01        4.20781500e-10  84.9604  84.0938
0202-10-26_18:40:00.082000      3196.24        3.30797200e-01        8.35405150e-09  84.9604  84.0938
0202-10-26_18:40:00.290000      3196.45        3.40956000e-01        3.63684115e-08  84.9604  84.0938
0202-10-26_18:40:00.484000      3196.65        3.50458700e-01        8.29763715e-08  84.9561  84.1105
0202-10-26_18:40:00.676000      3196.84        3.60870500e-01        1.65346022e-07  84.9561  84.1105
0202-10-26_18:40:00.870000      3197.03        3.70739900e-01        4.04397752e-07  84.9561  84.1105
0202-10-26_18:40:01.062000      3197.22        3.79886400e-01        7.16026619e-07  84.9561  84.1105
0202-10-26_18:40:01.260000      3197.42        3.90290100e-01        1.25511855e-06  84.9561  84.1105
0202-10-26_18:40:01.470000      3197.63        4.00514100e-01        4.16856616e-06  84.9863  84.1166
0202-10-26_18:40:01.660000      3197.82        4.10105900e-01        6.59517020e-06  84.9863  84.1166
0202-10-26_18:40:01.863000      3198.03        4.20094000e-01        9.16978020e-06  84.9863  84.1166
0202-10-26_18:40:02.055000      3198.22        4.30013800e-01        1.40128236e-05  84.9863  84.1166
0202-10-26_18:40:02.277000      3198.44        4.39371100e-01        1.89562730e-05  84.9863  84.1166
0202-10-26_18:40:02.490000      3198.65        4.49992900e-01        2.41575550e-05  84.9607  84.0990
