Repository: shortlab/2024-CryoHTS-Facility

# 2024-CryoHTS-Facility
Data repository for Alexis' RSI paper on the cryogenic HTS irradiation facility

File: data/figure04/unirradiated/Ic_2023-10-26_14-02-21068439_f20-pristine-30K.txt
# Ic = 27.03 A, n = 37.39 , Tavg = 29.65 K, f20-pristine-30K
#datetime                        t_s     iHTS_A                vHTS_V                tHTS_K  tTAR_K
0202-10-26_14:02:13.016000      9631.78       -4.25950900e-01        1.11655511e-08  29.7635  29.0377
0202-10-26_14:02:13.418000      9632.18       -1.20672300e-01        2.45530161e-08  29.7236  28.9479
0202-10-26_14:02:13.830000      9632.59        1.45332500e+00        5.44268401e-08  29.7236  28.9479
0202-10-26_14:02:14.223000      9632.98        2.84853000e+00        4.08533811e-08  29.7236  28.9479
0202-10-26_14:02:14.625000      9633.39        4.42521800e+00        5.74018201e-08  29.7476  29.0029
0202-10-26_14:02:15.020000      9633.78        9.99458900e+00        7.72971361e-08  29.7476  29.0029
0202-10-26_14:02:15.420000      9634.19        1.13805900e+01        8.07679691e-08  29.6764  28.9770
0202-10-26_14:02:15.824000      9634.59        1.29906600e+01        9.54570341e-08  29.6764  28.9770
0202-10-26_14:02:16.220000      9634.98        1.43720500e+01        8.37429701e-08  29.6764  28.9770
0202-10-26_14:02:16.637000      9635.40        1.59500000e+01        7.79789071e-08  29.6987  29.0046
0202-10-26_14:02:17.030000      9635.80        1.73476300e+01        6.75664051e-08  29.6987  29.0046
0202-10-26_14:02:17.438000      9636.20        1.89318000e+01        7.38263021e-08  29.6769  28.9820
0202-10-26_14:02:17.840000      9636.60        2.05166600e+01        9.20481791e-08  29.6769  28.9820
0202-10-26_14:02:18.254000      9637.01        2.18929400e+01        8.60361991e-08  29.6769  28.9820
0202-10-26_14:02:18.668000      9637.43        2.34747100e+01        9.86179721e-08  29.6543  28.9890
0202-10-26_14:02:19.070000      9637.83        2.48728700e+01        1.05869536e-07  29.6543  28.9890
0202-10-26_14:02:19.510000      9638.27        2.64539900e+01        2.25241514e-07  29.6500  29.0033
0202-10-26_14:02:19.914000      9638.67        2.80352900e+01        8.69701105e-07  29.6500  29.0033
0202-10-26_14:02:20.312000      9639.08        2.94146700e+01        5.19467045e-06  29.6500  29.0033
0202-10-26_14:02:20.715000      9639.48        3.09939000e+01        3.24546004e-05  29.6518  28.9750

File: data/figure04/unirradiated/Ic_2023-10-26_14-04-30354578_f20-pristine-30K.txt
# Ic =  nan A, n =  nan , Tavg = 29.68 K, f20-pristine-30K
#datetime                        t_s     iHTS_A                vHTS_V                tHTS_K  tTAR_K
0202-10-26_14:04:23.040000      9761.80        2.65220300e+00       -2.73788040e-09  29.6290  28.9696
0202-10-26_14:04:23.438000      9762.20        4.23055300e+00        2.40991096e-08  29.6282  28.9730
0202-10-26_14:04:23.844000      9762.60        6.01548900e+00        1.90168166e-08  29.6282  28.9730
0202-10-26_14:04:24.270000      9763.03        7.59480400e+00        3.94079706e-08  29.6282  28.9730
0202-10-26_14:04:24.684000      9763.44        9.35458500e+00        2.46569226e-08  29.6638  28.9918
0202-10-26_14:04:25.074000      9763.84        1.11359300e+01        3.71147406e-08  29.6638  28.9918
0202-10-26_14:04:25.473000      9764.23        1.27156500e+01        3.46355726e-08  29.6777  28.9675
0202-10-26_14:04:25.867000      9764.63        1.44983900e+01        3.13506756e-08  29.6777  28.9675
0202-10-26_14:04:26.273000      9765.04        1.60753200e+01        2.86235906e-08  29.6777  28.9675
0202-10-26_14:04:26.690000      9765.45        1.78607100e+01        4.25689016e-08  29.6811  29.0049
0202-10-26_14:04:27.090000      9765.85        1.96436500e+01        3.17844606e-08  29.6811  29.0049
0202-10-26_14:04:27.508000      9766.27        2.12252800e+01        1.98224616e-08  29.6899  28.9736
0202-10-26_14:04:27.906000      9766.67        2.29920100e+01        1.33146466e-08  29.6899  28.9736
0202-10-26_14:04:28.310000      9767.07        2.45704500e+01        2.87474646e-08  29.6899  28.9736
0202-10-26_14:04:28.715000      9767.48        2.63522500e+01        1.08700616e-07  29.6802  28.9814
0202-10-26_14:04:29.117000      9767.88        2.81362200e+01        1.33557862e-06  29.6802  28.9814
0202-10-26_14:04:29.510000      9768.28        2.97177700e+01        7.00896735e-06  29.6817  28.9913
0202-10-26_14:04:29.918000      9768.68        3.15003100e+01        8.25335662e-05  29.6817  28.9913

File: data/figure04/unirradiated/Ic_2023-10-26_14-09-38905519_f20-pristine-31K.txt
# Ic =  nan A, n =  nan , Tavg = 30.69 K, f20-pristine-31K
#datetime                        t_s     iHTS_A                vHTS_V                tHTS_K  tTAR_K
0202-10-26_14:09:31.690000      10070.45        2.73650300e+00       -1.30279200e-08  30.6399  29.9643
0202-10-26_14:09:32.094000      10070.86        4.31267600e+00        2.69486290e-08  30.6399  29.9643
0202-10-26_14:09:32.504000      10071.27        6.09386500e+00        2.89319620e-08  30.6407  29.9587
0202-10-26_14:09:32.902000      10071.66        7.67265400e+00        3.01715450e-08  30.6407  29.9587
0202-10-26_14:09:33.310000      10072.07        9.43645900e+00        1.41188900e-08  30.6407  29.9587
0202-10-26_14:09:33.710000      10072.47        1.12194000e+01        2.51507670e-08  30.6396  29.9905
0202-10-26_14:09:34.105000      10072.87        1.27987000e+01        2.19897321e-08  30.6396  29.9905
0202-10-26_14:09:34.510000      10073.28        1.45817800e+01        1.47381770e-08  30.6425  29.9836
0202-10-26_14:09:34.906000      10073.67        1.61638400e+01        2.27954600e-08  30.6425  29.9836
0202-10-26_14:09:35.320000      10074.08        1.79484500e+01        3.26501370e-08  30.6425  29.9836
0202-10-26_14:09:35.723000      10074.48        1.97299600e+01        2.52126450e-08  30.6601  29.9795
0202-10-26_14:09:36.113000      10074.88        2.13105800e+01        3.07287850e-08  30.6601  29.9795
0202-10-26_14:09:36.523000      10075.28        2.30717800e+01        4.02115860e-08  30.6564  29.9947
0202-10-26_14:09:36.920000      10075.68        2.46520400e+01        6.80402010e-08  30.6564  29.9947
0202-10-26_14:09:37.320000      10076.08        2.64382000e+01        2.73500908e-07  30.6541  29.9820
0202-10-26_14:09:37.723000      10076.49        2.82217500e+01        2.80801212e-06  30.6541  29.9820
0202-10-26_14:09:38.130000      10076.89        2.98035300e+01        1.72377370e-05  30.6541  29.9820
0202-10-26_14:09:38.530000      10077.29        3.15920700e+01        2.49435011e-02  30.6869  30.0029

File: data/figure04/unirradiated/Ic_2023-10-26_14-10-16706990_f20-pristine-31K.txt
# Ic =  nan A, n =  nan , Tavg = 30.66 K, f20-pristine-31K
#datetime                        t_s     iHTS_A                vHTS_V                tHTS_K  tTAR_K
0202-10-26_14:10:09.470000      10108.23        2.73831600e+00        1.01584427e-08  30.6470  29.9473
0202-10-26_14:10:09.875000      10108.64        4.32158800e+00        4.38750936e-08  30.6470  29.9473
0202-10-26_14:10:10.290000      10109.05        6.09997800e+00        5.96797736e-08  30.6470  29.9473
0202-10-26_14:10:10.700000      10109.46        7.67792000e+00        5.23662356e-08  30.6427  29.9720
0202-10-26_14:10:11.090000      10109.85        9.44031500e+00        6.20969606e-08  30.6427  29.9720
0202-10-26_14:10:11.508000      10110.27        1.12234800e+01        4.33792606e-08  30.6419  29.9898
0202-10-26_14:10:11.910000      10110.67        1.28027000e+01        4.57964466e-08  30.6419  29.9898
0202-10-26_14:10:12.310000      10111.07        1.45871900e+01        5.10646737e-08  30.6419  29.9898
0202-10-26_14:10:12.710000      10111.47        1.61644900e+01        3.49500976e-08  30.6503  29.9641
0202-10-26_14:10:13.113000      10111.88        1.79540900e+01        7.17037266e-08  30.6503  29.9641
0202-10-26_14:10:13.510000      10112.27        1.97403500e+01        8.25500757e-08  30.6602  29.9894
0202-10-26_14:10:13.902000      10112.66        2.13172400e+01        5.40396877e-08  30.6602  29.9894
0202-10-26_14:10:14.300000      10113.06        2.30782800e+01        3.95366296e-08  30.6602  29.9894
0202-10-26_14:10:14.703000      10113.47        2.46596500e+01        6.61876696e-08  30.6530  29.9892
0202-10-26_14:10:15.105000      10113.87        2.64447300e+01        2.89188636e-07  30.6530  29.9892
0202-10-26_14:10:15.523000      10114.28        2.82308900e+01        2.86188098e-06  30.6634  29.9743
0202-10-26_14:10:15.926000      10114.69        2.98085300e+01        1.65760060e-05  30.6634  29.9743
0202-10-26_14:10:16.330000      10115.09        3.15928500e+01        2.48962170e-02  30.6634  29.9743

File: data/figure04/unirradiated/Ic_2023-10-26_14-21-27460821_f20-pristine-32K.txt
# Ic = 25.09 A, n = 31.34 , Tavg = 31.94 K, f20-pristine-32K
#datetime                        t_s     iHTS_A                vHTS_V                tHTS_K  tTAR_K
0202-10-26_14:21:19.844000      10778.61        2.75353700e+00        1.31001037e-08  31.9551  31.3125
0202-10-26_14:21:20.258000      10779.02        4.12258800e+00        3.97510937e-08  31.9551  31.3125
0202-10-26_14:21:20.664000      10779.43        5.70086600e+00        5.69812687e-08  31.9385  31.2774
0202-10-26_14:21:21.060000      10779.82        7.09575800e+00        4.66927467e-08  31.9385  31.2774
0202-10-26_14:21:21.465000      10780.23        8.67279500e+00        2.26448767e-08  31.9582  31.3066
0202-10-26_14:21:21.863000      10780.63        1.02487200e+01        5.21469027e-08  31.9582  31.3066
0202-10-26_14:21:22.266000      10781.03        1.16226600e+01        4.12385907e-08  31.9582  31.3066
0202-10-26_14:21:22.668000      10781.43        1.32217800e+01        2.50000807e-08  31.9455  31.2870
0202-10-26_14:21:23.070000      10781.83        1.45935500e+01        4.74984747e-08  31.9455  31.2870
0202-10-26_14:21:23.490000      10782.25        1.61710300e+01        5.77250167e-08  31.9796  31.3026
0202-10-26_14:21:23.890000      10782.65        1.75684600e+01        5.07213847e-08  31.9796  31.3026
0202-10-26_14:21:24.300000      10783.06        1.91433400e+01        4.36557737e-08  31.9796  31.3026
0202-10-26_14:21:24.690000      10783.46        2.07267800e+01        3.73958897e-08  31.9557  31.2975
0202-10-26_14:21:25.086000      10783.85        2.21012400e+01        5.55557477e-08  31.9557  31.2975
0202-10-26_14:21:25.477000      10784.24        2.36792000e+01        7.99754907e-08  31.9737  31.2934
0202-10-26_14:21:25.883000      10784.64        2.50726400e+01        1.81745084e-07  31.9737  31.2934
0202-10-26_14:21:26.300000      10785.06        2.66536800e+01        1.38463440e-06  31.9737  31.2934
0202-10-26_14:21:26.695000      10785.46        2.82334900e+01        8.09919618e-06  31.9448  31.2969
0202-10-26_14:21:27.090000      10785.85        2.96027200e+01        4.29180904e-05  31.9448  31.2969

File: data/figure04/unirradiated/Ic_2023-10-26_14-26-43071359_f20-pristine-33K.txt
# Ic = 24.73 A, n = 34.65 , Tavg = 32.97 K, f20-pristine-33K
#datetime                        t_s     iHTS_A                vHTS_V                tHTS_K  tTAR_K
0202-10-26_14:26:35.460000      11094.22        2.75249200e+00        1.97806077e-08  32.9617  32.3149
0202-10-26_14:26:35.867000      11094.63        4.12565600e+00        5.05222067e-08  32.9617  32.3149
0202-10-26_14:26:36.270000      11095.03        5.69760800e+00        5.78977117e-08  32.9617  32.3149
0202-10-26_14:26:36.676000      11095.44        7.09142800e+00        4.83529408e-08  32.9399  32.3074
0202-10-26_14:26:37.066000      11095.83        8.66901800e+00        5.91373998e-08  32.9399  32.3074
0202-10-26_14:26:37.465000      11096.23        1.02506700e+01        5.93235197e-08  32.9574  32.3268
0202-10-26_14:26:37.867000      11096.63        1.16236200e+01        5.20099897e-08  32.9574  32.3268
0202-10-26_14:26:38.293000      11097.05        1.32227200e+01        5.47370688e-08  32.9574  32.3268
0202-10-26_14:26:38.695000      11097.46        1.45951900e+01        4.48204178e-08  32.9446  32.2986
0202-10-26_14:26:39.086000      11097.85        1.61753800e+01        5.57907127e-08  32.9446  32.2986
0202-10-26_14:26:39.484000      11098.25        1.75727100e+01        3.97381337e-08  32.9600  32.3243
0202-10-26_14:26:39.890000      11098.65        1.91488300e+01        3.25485618e-08  32.9600  32.3243
0202-10-26_14:26:40.305000      11099.07        2.07251700e+01        4.33329198e-08  32.9600  32.3243
0202-10-26_14:26:40.707000      11099.47        2.21061400e+01        2.12683707e-08  32.9509  32.2992
0202-10-26_14:26:41.105000      11099.87        2.36812300e+01        8.26896287e-08  32.9509  32.2992
0202-10-26_14:26:41.504000      11100.27        2.50754400e+01        3.56761071e-07  32.9835  32.3238
0202-10-26_14:26:41.906000      11100.67        2.66546900e+01        3.05607346e-06  32.9835  32.3238
0202-10-26_14:26:42.312000      11101.07        2.82329800e+01        1.86870079e-05  32.9835  32.3238
0202-10-26_14:26:42.703000      11101.47        2.96066500e+01        2.19222376e-02  32.9708  32.3022

File: data/figure04/unirradiated/Ic_2023-10-26_14-27-43731370_f20-pristine-33K.txt
# Ic = 24.64 A, n = 33.55 , Tavg = 32.99 K, f20-pristine-33K
#datetime                        t_s     iHTS_A                vHTS_V                tHTS_K  tTAR_K
0202-10-26_14:27:32.867000      11151.63        2.75086100e+00        1.54637514e-08  32.9366  32.3000
0202-10-26_14:27:33.305000      11152.07        3.73274000e+00        1.93684263e-08  32.9366  32.3000
0202-10-26_14:27:33.700000      11152.46        4.71868400e+00        2.25293534e-08  32.9629  32.3071
0202-10-26_14:27:34.094000      11152.85        5.70144500e+00        2.17236274e-08  32.9629  32.3071
0202-10-26_14:27:34.504000      11153.27        6.70572900e+00        2.51324703e-08  32.9422  32.3019
0202-10-26_14:27:34.910000      11153.67        7.68975900e+00        2.79835754e-08  32.9422  32.3019
0202-10-26_14:27:35.324000      11154.09        8.67349800e+00        1.66415374e-08  32.9422  32.3019
0202-10-26_14:27:35.730000      11154.49        9.65651900e+00        1.33566504e-08  32.9591  32.3045
0202-10-26_14:27:36.137000      11154.90        1.06380700e+01        6.50957350e-10  32.9591  32.3045
0202-10-26_14:27:36.550000      11155.31        1.16245000e+01        1.89053735e-09  32.9460  32.2919
0202-10-26_14:27:36.950000      11155.71        1.26293800e+01        7.15875135e-09  32.9460  32.2919
0202-10-26_14:27:37.350000      11156.11        1.36136600e+01        7.96447835e-09  32.9460  32.2919
0202-10-26_14:27:37.766000      11156.53        1.45989900e+01        1.26129033e-08  32.9663  32.3117
0202-10-26_14:27:38.156000      11156.92        1.55830600e+01        7.84052035e-09  32.9663  32.3117
0202-10-26_14:27:38.562000      11157.32        1.65725900e+01       -9.88547065e-09  32.9497  32.2879
0202-10-26_14:27:38.973000      11157.74        1.75778100e+01        5.26999350e-10  32.9497  32.2879
0202-10-26_14:27:39.370000      11158.13        1.87427900e+01       -7.65422665e-09  32.9759  32.3190
0202-10-26_14:27:39.773000      11158.53        1.97457700e+01       -3.07104117e-08  32.9759  32.3190
0202-10-26_14:27:40.184000      11158.94        2.07342500e+01        1.20876835e-09  32.9759  32.3190
0202-10-26_14:27:40.574000      11159.34        2.17191500e+01        1.34806084e-08  32.9579  32.2893
0202-10-26_14:27:40.970000      11159.73        2.27011900e+01        2.00502744e-08  32.9579  32.2893
0202-10-26_14:27:41.363000      11160.12        2.36849000e+01        5.50063693e-08  32.9725  32.3113
0202-10-26_14:27:41.773000      11160.53        2.46693300e+01        1.82992940e-07  32.9725  32.3113
0202-10-26_14:27:42.176000      11160.94        2.56734800e+01        7.71979080e-07  32.9725  32.3113
0202-10-26_14:27:42.574000      11161.34        2.66579100e+01        2.94589140e-06  32.9545  32.2974
0202-10-26_14:27:42.980000      11161.74        2.76405300e+01        9.52477283e-06  32.9545  32.2974
0202-10-26_14:27:43.370000      11162.14        2.86320300e+01        3.01884972e-05  32.9925  32.3064

File: data/figure04/unirradiated/Ic_2023-10-26_14-33-16944894_f20-pristine-34K.txt
# Ic = 23.91 A, n = 32.23 , Tavg = 33.96 K, f20-pristine-34K
#datetime                        t_s     iHTS_A                vHTS_V                tHTS_K  tTAR_K
0202-10-26_14:33:06.598000      11485.36        2.77989500e+00        1.11469630e-08  33.9601  33.3018
0202-10-26_14:33:07.004000      11485.77        3.76208300e+00        3.31495765e-08  33.9601  33.3018
0202-10-26_14:33:07.406000      11486.17        4.74381300e+00        3.17240580e-08  33.9553  33.3095
0202-10-26_14:33:07.810000      11486.57        5.72810800e+00        2.39146954e-08  33.9553  33.3095
0202-10-26_14:33:08.200000      11486.96        6.72917700e+00        1.94522025e-08  33.9553  33.3095
0202-10-26_14:33:08.598000      11487.36        7.71609400e+00        3.97193577e-08  33.9502  33.2966
0202-10-26_14:33:08.996000      11487.76        8.70067800e+00        3.35834300e-08  33.9502  33.2966
0202-10-26_14:33:09.402000      11488.16        9.68440900e+00        1.72829351e-08  33.9537  33.3060
0202-10-26_14:33:09.800000      11488.56        1.06683800e+01        1.23865887e-08  33.9537  33.3060
0202-10-26_14:33:10.203000      11488.96        1.16543700e+01        1.77787676e-08  33.9537  33.3060
0202-10-26_14:33:10.605000      11489.37        1.26562900e+01        2.34188628e-08  33.9452  33.3001
0202-10-26_14:33:11.008000      11489.77        1.36401300e+01        2.75714604e-08  33.9452  33.3001
0202-10-26_14:33:11.402000      11490.16        1.46250800e+01        1.66631444e-08  33.9386  33.2955
0202-10-26_14:33:11.793000      11490.56        1.56081900e+01        2.68277116e-08  33.9386  33.2955
0202-10-26_14:33:12.190000      11490.95        1.65942700e+01        9.20461084e-10  33.9386  33.2955
0202-10-26_14:33:12.586000      11491.35        1.75993500e+01        1.12708896e-08  33.9378  33.3112
0202-10-26_14:33:12.977000      11491.74        1.87647000e+01        1.00312411e-08  33.9378  33.3112
0202-10-26_14:33:13.370000      11492.13        1.97705900e+01        1.53614382e-08  33.9432  33.3033
0202-10-26_14:33:13.777000      11492.54        2.07560100e+01        5.07291818e-09  33.9432  33.3033
0202-10-26_14:33:14.176000      11492.94        2.17391100e+01        3.17239036e-08  33.9432  33.3033
0202-10-26_14:33:14.580000      11493.34        2.27234200e+01        7.06467381e-08  33.9442  33.3069
0202-10-26_14:33:14.980000      11493.74        2.37082100e+01        1.54132500e-07  33.9442  33.3069
0202-10-26_14:33:15.380000      11494.14        2.46934500e+01        5.60529037e-07  33.9540  33.3089
0202-10-26_14:33:15.780000      11494.54        2.57000800e+01        2.23904528e-06  33.9540  33.3089
0202-10-26_14:33:16.184000      11494.94        2.66825600e+01        6.79419442e-06  33.9540  33.3089
0202-10-26_14:33:16.582000      11495.34        2.76696500e+01        2.16765996e-05  33.9613  33.3011

File: data/figure04/unirradiated/Ic_2023-10-26_14-42-48508706_f20-pristine-35K.txt
# Ic = 23.27 A, n = 31.96 , Tavg = 34.93 K, f20-pristine-35K
#datetime                        t_s     iHTS_A                vHTS_V                tHTS_K  tTAR_K
0202-10-26_14:42:34.040000      12052.80        2.78415600e+00        9.01792385e-09  34.9090  34.2912
0202-10-26_14:42:34.440000      12053.20        3.37794000e+00        1.40382289e-08  34.9136  34.2957
0202-10-26_14:42:34.844000      12053.61        4.15741600e+00        3.01527912e-08  34.9136  34.2957
0202-10-26_14:42:35.258000      12054.02        4.75511200e+00        2.22814479e-08  34.9136  34.2957
0202-10-26_14:42:35.688000      12054.45        5.55312700e+00        2.55663390e-08  34.9272  34.2944
0202-10-26_14:42:36.086000      12054.85        6.14685800e+00        2.62481557e-08  34.9272  34.2944
0202-10-26_14:42:36.492000      12055.25        6.92142500e+00        2.62482039e-08  34.9294  34.2865
0202-10-26_14:42:36.895000      12055.66        7.51667000e+00        3.16403879e-08  34.9294  34.2865
0202-10-26_14:42:37.316000      12056.08        8.31642300e+00        4.69492321e-08  34.9294  34.2865
0202-10-26_14:42:37.720000      12056.48        8.91132200e+00        2.99669515e-08  34.9275  34.3010
0202-10-26_14:42:38.125000      12056.89        9.68976000e+00        4.65153782e-08  34.9275  34.3010
0202-10-26_14:42:38.520000      12057.28        1.04917800e+01        2.86034107e-08  34.9187  34.2938
0202-10-26_14:42:38.910000      12057.67        1.10839100e+01        2.30872689e-08  34.9187  34.2938
0202-10-26_14:42:39.310000      12058.07        1.18619200e+01        2.87273690e-08  34.9187  34.2938
0202-10-26_14:42:39.707000      12058.47        1.24589300e+01        2.58143500e-08  34.9218  34.3018
0202-10-26_14:42:40.110000      12058.87        1.32575700e+01        4.91185015e-08  34.9218  34.3018
0202-10-26_14:42:40.508000      12059.27        1.38294200e+01        2.35831019e-08  34.9211  34.2947
0202-10-26_14:42:40.910000      12059.67        1.46324700e+01        4.31685054e-08  34.9211  34.2947
0202-10-26_14:42:41.324000      12060.09        1.52270900e+01        4.38502758e-08  34.9211  34.2947
0202-10-26_14:42:41.720000      12060.48        1.60042900e+01        4.98002719e-08  34.9296  34.2918
0202-10-26_14:42:42.113000      12060.88        1.66001300e+01        6.11424180e-08  34.9296  34.2918
0202-10-26_14:42:42.516000      12061.28        1.74021100e+01        5.30851206e-08  34.9296  34.2964
0202-10-26_14:42:42.918000      12061.68        1.79938200e+01        4.94283531e-08  34.9296  34.2964
0202-10-26_14:42:43.324000      12062.08        1.87722600e+01        4.60814812e-08  34.9296  34.2964
0202-10-26_14:42:43.727000      12062.49        1.95726200e+01        5.22793921e-08  34.9214  34.2902
0202-10-26_14:42:44.120000      12062.88        2.01651200e+01        6.43653185e-08  34.9214  34.2902
0202-10-26_14:42:44.523000      12063.28        2.09477500e+01        7.20507281e-08  34.9180  34.2956
0202-10-26_14:42:44.914000      12063.68        2.15402700e+01        5.67418880e-08  34.9180  34.2956
0202-10-26_14:42:45.316000      12064.08        2.23369700e+01        9.01486281e-08  34.9180  34.2956
0202-10-26_14:42:45.715000      12064.48        2.29394000e+01        1.79894379e-07  34.9315  34.2954
0202-10-26_14:42:46.113000      12064.88        2.37153900e+01        4.25393632e-07  34.9315  34.2954
0202-10-26_14:42:46.520000      12065.28        2.43104900e+01        8.56954171e-07  34.9306  34.2932
0202-10-26_14:42:46.926000      12065.69        2.51110800e+01        2.59955880e-06  34.9306  34.2932
0202-10-26_14:42:47.336000      12066.10        2.57031500e+01        4.94844306e-06  34.9319  34.3020
0202-10-26_14:42:47.742000      12066.50        2.64790100e+01        1.21297721e-05  34.9319  34.3020
0202-10-26_14:42:48.137000      12066.90        2.72842200e+01        3.19396252e-05  34.9319  34.3020

File: data/figure04/unirradiated/Ic_2023-10-26_14-48-11721975_f20-pristine-36K.txt
# Ic = 22.69 A, n = 32.21 , Tavg = 35.97 K, f20-pristine-36K
#datetime                        t_s     iHTS_A                vHTS_V                tHTS_K  tTAR_K
0202-10-26_14:48:01.670000      12380.44        2.78216200e+00       -4.68624665e-09  35.9288  35.2989
0202-10-26_14:48:02.080000      12380.84        3.76679800e+00        9.19702035e-09  35.9288  35.2989
0202-10-26_14:48:02.490000      12381.25        4.74495800e+00        1.96714533e-08  35.9476  35.3158
0202-10-26_14:48:02.880000      12381.64        5.72900300e+00        6.71785935e-09  35.9476  35.3158
0202-10-26_14:48:03.285000      12382.05        6.73311200e+00        8.20538235e-09  35.9476  35.3158
0202-10-26_14:48:03.700000      12382.46        7.71639300e+00        2.77906973e-08  35.9239  35.3143
0202-10-26_14:48:04.098000      12382.86        8.69922700e+00        1.00027503e-08  35.9239  35.3143
0202-10-26_14:48:04.500000      12383.26        9.68092200e+00       -4.62421765e-09  35.9484  35.3137
0202-10-26_14:48:04.902000      12383.67        1.06691200e+01        7.27575135e-09  35.9484  35.3137
0202-10-26_14:48:05.320000      12384.08        1.16541500e+01        6.34601935e-09  35.9484  35.3137
0202-10-26_14:48:05.723000      12384.48        1.26597100e+01        1.67584753e-08  35.9181  35.3052
0202-10-26_14:48:06.125000      12384.89        1.36433900e+01        6.03611535e-09  35.9181  35.3052
0202-10-26_14:48:06.543000      12385.31        1.46263100e+01        5.10646535e-09  35.9304  35.3170
0202-10-26_14:48:06.945000      12385.71        1.56101900e+01       -3.69454565e-09  35.9304  35.3170
0202-10-26_14:48:07.350000      12386.11        1.65944700e+01       -4.43827765e-09  35.9304  35.3170
0202-10-26_14:48:07.742000      12386.50        1.75982500e+01       -6.23567065e-09  35.9236  35.3064
0202-10-26_14:48:08.133000      12386.90        1.87632000e+01        1.09944673e-08  35.9236  35.3064
0202-10-26_14:48:08.535000      12387.30        1.97694000e+01        2.90922753e-08  35.9340  35.3230
0202-10-26_14:48:08.930000      12387.69        2.07547000e+01        3.06417103e-08  35.9340  35.3230
0202-10-26_14:48:09.336000      12388.10        2.17395300e+01        8.41915323e-08  35.9340  35.3230
0202-10-26_14:48:09.740000      12388.50        2.27225800e+01        2.40254650e-07  35.9257  35.2968
0202-10-26_14:48:10.140000      12388.90        2.37067400e+01        7.92859398e-07  35.9257  35.2968
0202-10-26_14:48:10.550000      12389.31        2.46921800e+01        3.46415420e-06  35.9320  35.3163
0202-10-26_14:48:10.957000      12389.72        2.56953100e+01        1.06609074e-05  35.9320  35.3163
0202-10-26_14:48:11.355000      12390.12        2.66802100e+01        3.69367149e-05  35.9700  35.3049

File: data/figure04/unirradiated/Ic_2023-10-26_14-52-11537746_f20-pristine-36K.txt
# Ic = 22.69 A, n = 32.24 , Tavg = 35.93 K, f20-pristine-36K
#datetime                        t_s     iHTS_A                vHTS_V                tHTS_K  tTAR_K
0202-10-26_14:52:01.566000      12620.33        2.77666000e+00       -3.60405730e-09  35.9248  35.2874
0202-10-26_14:52:01.973000      12620.73        3.76032400e+00        1.42458297e-08  35.9248  35.2874
0202-10-26_14:52:02.375000      12621.14        4.74634300e+00        2.54639517e-08  35.9374  35.2987
0202-10-26_14:52:02.777000      12621.54        5.72963900e+00        3.28394587e-08  35.9374  35.2987
0202-10-26_14:52:03.170000      12621.93        6.73337400e+00        1.87703097e-08  35.9374  35.2987
0202-10-26_14:52:03.566000      12622.33        7.71760900e+00        2.28609267e-08  35.9332  35.2910
0202-10-26_14:52:03.960000      12622.72        8.70123600e+00        1.25724377e-08  35.9332  35.2910
0202-10-26_14:52:04.363000      12623.13        9.68357300e+00        7.96436700e-10  35.9450  35.3034
0202-10-26_14:52:04.766000      12623.53        1.06686300e+01        2.56499497e-08  35.9450  35.3034
0202-10-26_14:52:05.160000      12623.92        1.16535600e+01        1.51755357e-08  35.9450  35.3034
0202-10-26_14:52:05.570000      12624.33        1.26628700e+01        1.87703087e-08  35.9371  35.2842
0202-10-26_14:52:05.973000      12624.73        1.36461700e+01        2.35426677e-08  35.9371  35.2842
0202-10-26_14:52:06.367000      12625.13        1.46282000e+01        2.05676587e-08  35.9323  35.3100
0202-10-26_14:52:06.760000      12625.52        1.56153100e+01        1.52375187e-08  35.9323  35.3100
0202-10-26_14:52:07.152000      12625.92        1.65967200e+01        1.59192747e-08  35.9323  35.3100
0202-10-26_14:52:07.555000      12626.32        1.76004400e+01        1.17047327e-08  35.9199  35.2862
0202-10-26_14:52:07.957000      12626.72        1.87686100e+01        1.08989787e-08  35.9199  35.2862
0202-10-26_14:52:08.363000      12627.12        1.97732000e+01        2.45342967e-08  35.9199  35.2862
0202-10-26_14:52:08.758000      12627.52        2.07580100e+01        4.40576337e-08  35.9271  35.3131
0202-10-26_14:52:09.150000      12627.91        2.17430600e+01        9.35167877e-08  35.9271  35.3131
0202-10-26_14:52:09.547000      12628.31        2.27263700e+01        2.58938744e-07  35.9143  35.2927
0202-10-26_14:52:09.950000      12628.71        2.37130900e+01        7.72248960e-07  35.9143  35.2927
0202-10-26_14:52:10.360000      12629.12        2.46977700e+01        3.51692772e-06  35.9273  35.3044
0202-10-26_14:52:10.760000      12629.53        2.57023600e+01        1.11490856e-05  35.9273  35.3044
0202-10-26_14:52:11.168000      12629.93        2.66912300e+01        3.70499900e-05  35.9273  35.3044

File: data/figure04/unirradiated/Ic_2023-10-26_15-00-42720263_f20-pristine-38K.txt
# Ic = 21.24 A, n = 29.87 , Tavg = 37.93 K, f20-pristine-38K
#datetime                        t_s     iHTS_A                vHTS_V                tHTS_K  tTAR_K
0202-10-26_15:00:33.098000      13131.86        2.75376900e+00       -6.69781185e-09  37.9399  37.3031
0202-10-26_15:00:33.504000      13132.27        3.73541900e+00        1.64202272e-08  37.9193  37.2875
0202-10-26_15:00:33.900000      13132.66        4.72183900e+00        2.55930682e-08  37.9193  37.2875
0202-10-26_15:00:34.312000      13133.07        5.70160700e+00        2.53700815e-09  37.9193  37.2875
0202-10-26_15:00:34.707000      13133.47        6.70779100e+00        1.17098492e-08  37.9130  37.3118
0202-10-26_15:00:35.113000      13133.87        7.69130200e+00        9.60257515e-09  37.9130  37.3118
0202-10-26_15:00:35.520000      13134.28        8.67401300e+00        1.04082982e-08  37.9128  37.2855
0202-10-26_15:00:35.918000      13134.68        9.66251600e+00        3.90053915e-09  37.9128  37.2855
0202-10-26_15:00:36.332000      13135.09        1.06422200e+01        4.14845315e-09  37.9128  37.2855
0202-10-26_15:00:36.734000      13135.50        1.16317200e+01       -2.48318185e-09  37.9051  37.3116
0202-10-26_15:00:37.140000      13135.90        1.26347800e+01       -1.54985988e-08  37.9051  37.3116
0202-10-26_15:00:37.543000      13136.31        1.36190100e+01       -1.18153885e-09  37.9116  37.2890
0202-10-26_15:00:37.945000      13136.71        1.46038000e+01        6.37985115e-09  37.9116  37.2890
0202-10-26_15:00:38.340000      13137.10        1.55900100e+01       -9.23875885e-09  37.9161  37.3068
0202-10-26_15:00:38.734000      13137.50        1.65689600e+01       -9.73458785e-09  37.9161  37.3068
0202-10-26_15:00:39.130000      13137.89        1.75738400e+01       -1.05758185e-09  37.9161  37.3068
0202-10-26_15:00:39.530000      13138.29        1.87435600e+01       -8.80490785e-09  37.9078  37.2909
0202-10-26_15:00:39.930000      13138.69        1.97449400e+01        2.41677132e-08  37.9078  37.2909
0202-10-26_15:00:40.336000      13139.10        2.07303500e+01        8.91832772e-08  37.9078  37.2909
0202-10-26_15:00:40.742000      13139.50        2.17124200e+01        3.42552764e-07  37.9267  37.3061
0202-10-26_15:00:41.140000      13139.90        2.26964700e+01        1.66357255e-06  37.9267  37.3061
0202-10-26_15:00:41.550000      13140.31        2.36830900e+01        5.38671214e-06  37.9294  37.2967
0202-10-26_15:00:41.953000      13140.71        2.46678200e+01        1.61075886e-05  37.9294  37.2967
0202-10-26_15:00:42.350000      13141.11        2.56764100e+01        6.53837240e-05  37.9294  37.2967

File: data/figure04/unirradiated/Ic_2023-10-26_15-13-38743399_f20-pristine-40K.txt
# Ic =  nan A, n =  nan , Tavg = 39.82 K, f20-pristine-40K
#datetime                        t_s     iHTS_A                vHTS_V                tHTS_K  tTAR_K
0202-10-26_15:13:21.562000      13900.33        2.75493700e+00       -2.32967490e-09  39.8006  39.2024
0202-10-26_15:13:21.965000      13900.73        3.14261700e+00       -4.99475690e-09  39.8006  39.2024
0202-10-26_15:13:22.367000      13901.13        3.73962500e+00        5.41765910e-09  39.8260  39.2054
0202-10-26_15:13:22.760000      13901.52        4.12804500e+00        2.87653310e-09  39.8260  39.2054
0202-10-26_15:13:23.156000      13901.92        4.72236000e+00        1.99826451e-08  39.8260  39.2054
0202-10-26_15:13:23.550000      13902.31        5.13356800e+00        1.94868161e-08  39.8368  39.2038
0202-10-26_15:13:23.953000      13902.72        5.70530400e+00        9.13642210e-09  39.8368  39.2038
0202-10-26_15:13:24.363000      13903.12        6.11536700e+00        9.01275610e-09  39.8368  39.2038
0202-10-26_15:13:24.754000      13903.52        6.70973700e+00        2.66767481e-08  39.8230  39.2051
0202-10-26_15:13:25.150000      13903.91        7.09236700e+00        1.78138061e-08  39.8230  39.2051
0202-10-26_15:13:25.543000      13904.31        7.68922000e+00        3.00235931e-08  39.8288  39.1978
0202-10-26_15:13:25.953000      13904.71        8.08149700e+00        2.35778171e-08  39.8288  39.1978
0202-10-26_15:13:26.360000      13905.12        8.67517000e+00        1.91153571e-08  39.8288  39.1978
0202-10-26_15:13:26.750000      13905.51        9.06762400e+00        2.25861601e-08  39.8301  39.2022
0202-10-26_15:13:27.160000      13905.92        9.66057800e+00        2.64908121e-08  39.8301  39.2022
0202-10-26_15:13:27.560000      13906.32        1.02567600e+01        3.29985671e-08  39.8170  39.2026
0202-10-26_15:13:27.953000      13906.72        1.06461100e+01        4.20474441e-08  39.8170  39.2026
0202-10-26_15:13:28.355000      13907.12        1.12417600e+01        4.35969101e-08  39.8101  39.1950
0202-10-26_15:13:28.758000      13907.52        1.16326500e+01        1.93012931e-08  39.8101  39.1950
0202-10-26_15:13:29.152000      13907.91        1.22262800e+01        3.44860541e-08  39.8101  39.1950
0202-10-26_15:13:29.547000      13908.31        1.26380700e+01        4.39068031e-08  39.7969  39.2009
0202-10-26_15:13:29.940000      13908.70        1.32325500e+01        3.46721181e-08  39.7969  39.2009
0202-10-26_15:13:30.360000      13909.12        1.36179300e+01        2.83504821e-08  39.7969  39.2009
0202-10-26_15:13:30.754000      13909.52        1.42128000e+01        4.40930401e-08  39.8177  39.2101
0202-10-26_15:13:31.152000      13909.91        1.46042400e+01        2.18427321e-08  39.8177  39.2101
0202-10-26_15:13:31.555000      13910.32        1.52015500e+01        2.27104321e-08  39.8249  39.2047
0202-10-26_15:13:31.957000      13910.72        1.55913900e+01        3.41144901e-08  39.8249  39.2047
0202-10-26_15:13:32.350000      13911.11        1.61870800e+01        5.25841051e-08  39.8233  39.2104
0202-10-26_15:13:32.746000      13911.51        1.65759400e+01        3.37426181e-08  39.8233  39.2104
0202-10-26_15:13:33.137000      13911.90        1.71654900e+01        3.63457181e-08  39.8233  39.2104
0202-10-26_15:13:33.540000      13912.30        1.75763700e+01        3.39285541e-08  39.8377  39.2026
0202-10-26_15:13:33.945000      13912.71        1.81503500e+01        3.06436901e-08  39.8377  39.2026
0202-10-26_15:13:34.350000      13913.11        1.87455300e+01        5.43814831e-08  39.8377  39.2026
0202-10-26_15:13:34.758000      13913.52        1.91561400e+01        8.12801851e-08  39.8284  39.2103
0202-10-26_15:13:35.160000      13913.92        1.97513800e+01        1.65385110e-07  39.8284  39.2103
0202-10-26_15:13:35.560000      13914.32        2.01426200e+01        2.92441187e-07  39.8198  39.2004
0202-10-26_15:13:35.953000      13914.72        2.07340600e+01        5.64899694e-07  39.8198  39.2004
0202-10-26_15:13:36.348000      13915.11        2.11230600e+01        1.00749098e-06  39.8403  39.2066
0202-10-26_15:13:36.746000      13915.51        2.17182900e+01        2.32435764e-06  39.8403  39.2066
0202-10-26_15:13:37.150000      13915.91        2.21067700e+01        3.85660114e-06  39.8403  39.2066
0202-10-26_15:13:37.555000      13916.32        2.27026300e+01        7.45373515e-06  39.8234  39.2018
0202-10-26_15:13:37.970000      13916.73        2.30932200e+01        1.22991870e-05  39.8234  39.2018
0202-10-26_15:13:38.363000      13917.12        2.36864600e+01        2.53797806e-05  39.8234  39.2018

File: data/figure04/unirradiated/Ic_2023-10-26_15-58-20681341_f20-pristine-42K.txt
# Ic = 18.82 A, n = 28.33 , Tavg = 41.80 K, f20-pristine-42K
#datetime                        t_s     iHTS_A                vHTS_V                tHTS_K  tTAR_K
0202-10-26_15:58:04.273000      16583.03        2.71683400e+00        1.17573645e-08  41.8088  41.1822
0202-10-26_15:58:04.684000      16583.45        3.10530500e+00        2.52687265e-08  41.7793  41.1996
0202-10-26_15:58:05.090000      16583.85        3.70112600e+00        2.83676635e-08  41.7793  41.1996
0202-10-26_15:58:05.500000      16584.26        4.08835800e+00        2.53308335e-08  41.7784  41.1785
0202-10-26_15:58:05.900000      16584.66        4.68468100e+00        2.61368435e-08  41.7784  41.1785
0202-10-26_15:58:06.300000      16585.06        5.09460100e+00        1.64681685e-08  41.7784  41.1785
0202-10-26_15:58:06.703000      16585.47        5.66871100e+00        3.71690495e-08  41.7899  41.1953
0202-10-26_15:58:07.098000      16585.86        6.07589200e+00        3.53096885e-08  41.7899  41.1953
0202-10-26_15:58:07.492000      16586.25        6.66730000e+00        3.36362645e-08  41.7770  41.1729
0202-10-26_15:58:07.883000      16586.65        7.06070800e+00        3.49378165e-08  41.7770  41.1729
0202-10-26_15:58:08.293000      16587.05        7.65555700e+00        2.97316075e-08  41.7770  41.1729
0202-10-26_15:58:08.690000      16587.46        8.04476700e+00        1.46088085e-08  41.7988  41.1958
0202-10-26_15:58:09.094000      16587.86        8.63859500e+00        3.27685625e-08  41.7988  41.1958
0202-10-26_15:58:09.510000      16588.27        9.02646700e+00        2.63847585e-08  41.8057  41.1809
0202-10-26_15:58:09.906000      16588.67        9.62324400e+00        3.05993085e-08  41.8057  41.1809
0202-10-26_15:58:10.312000      16589.08        1.02161500e+01        3.67351985e-08  41.8057  41.1809
0202-10-26_15:58:10.720000      16589.48        1.06037400e+01        1.82035715e-08  41.8018  41.1983
0202-10-26_15:58:11.113000      16589.88        1.12051000e+01        2.45873765e-08  41.8018  41.1983
0202-10-26_15:58:11.520000      16590.28        1.15898500e+01        3.53096775e-08  41.8054  41.1744
0202-10-26_15:58:11.926000      16590.69        1.21862800e+01        4.26851295e-08  41.8054  41.1744
0202-10-26_15:58:12.330000      16591.09        1.25949200e+01        2.13024825e-08  41.8054  41.1744
0202-10-26_15:58:12.723000      16591.49        1.31883000e+01        4.28090875e-08  41.8025  41.1997
0202-10-26_15:58:13.117000      16591.88        1.35792700e+01        3.23346885e-08  41.8025  41.1997
0202-10-26_15:58:13.510000      16592.27        1.41717300e+01        2.75623305e-08  41.7736  41.1840
0202-10-26_15:58:13.914000      16592.67        1.45597900e+01        1.59103375e-08  41.7736  41.1840
0202-10-26_15:58:14.310000      16593.07        1.51546500e+01        3.29544755e-08  41.7736  41.1840
0202-10-26_15:58:14.707000      16593.47        1.55453000e+01        3.31404115e-08  41.7897  41.2022
0202-10-26_15:58:15.110000      16593.87        1.61408800e+01        3.66112185e-08  41.7897  41.2022
0202-10-26_15:58:15.510000      16594.27        1.65267100e+01        2.92357545e-08  41.7930  41.1858
0202-10-26_15:58:15.902000      16594.67        1.71229800e+01        3.41320705e-08  41.7930  41.1858
0202-10-26_15:58:16.300000      16595.06        1.75338200e+01        6.32620535e-08  41.7930  41.1858
0202-10-26_15:58:16.690000      16595.45        1.81095900e+01        1.05655475e-07  41.7851  41.2092
0202-10-26_15:58:17.098000      16595.86        1.87054900e+01        2.05751054e-07  41.7851  41.2092
0202-10-26_15:58:17.508000      16596.27        1.91150500e+01        3.62309282e-07  41.7867  41.1834
0202-10-26_15:58:17.906000      16596.67        1.97058000e+01        7.47383954e-07  41.7867  41.1834
0202-10-26_15:58:18.312000      16597.07        2.00995400e+01        1.30178600e-06  41.7867  41.1834
0202-10-26_15:58:18.715000      16597.48        2.06904600e+01        3.26546784e-06  41.7954  41.2063
0202-10-26_15:58:19.105000      16597.87        2.10812700e+01        5.33469998e-06  41.7954  41.2063
0202-10-26_15:58:19.500000      16598.26        2.16786200e+01        1.09015950e-05  41.7989  41.1795
0202-10-26_15:58:19.895000      16598.66        2.20644600e+01        1.75390537e-05  41.7989  41.1795
0202-10-26_15:58:20.312000      16599.08        2.26614600e+01        3.84867264e-05  41.7989  41.1795
