Repository: shortlab/2024-CryoHTS-Facility

# 2024-CryoHTS-Facility
Data repository for Alexis' RSI paper on the cryogenic HTS irradiation facility

File: data/figure4/unirradiated/Ic_2023-10-26_11-25-37934009_f20-pristine-21K.txt
# Ic = 33.22 A, n = 46.28 , Tavg = 21.02 K, f20-pristine-21K
#datetime                        t_s     iHTS_A                vHTS_V                tHTS_K  tTAR_K
0202-10-26_11:25:20.010000      218.77       -4.30002000e-01        1.52127105e-08  20.9546  20.0841
0202-10-26_11:25:20.418000      219.18       -4.29937600e-01        2.13486205e-08  21.0041  19.9873
0202-10-26_11:25:20.816000      219.58       -4.30001400e-01        1.51507305e-08  21.0041  19.9873
0202-10-26_11:25:21.215000      219.98       -4.29594800e-01        1.80637405e-08  21.0041  19.9873
0202-10-26_11:25:21.610000      220.37       -4.30307800e-01        2.80423305e-08  20.9742  19.9530
0202-10-26_11:25:22             220.76       -4.30803500e-01        3.90745705e-08  20.9742  19.9530
0202-10-26_11:25:22.395000      221.16       -4.31054100e-01        3.81448905e-08  20.9758  20.1210
0202-10-26_11:25:22.793000      221.56       -1.57504000e-01        3.68433305e-08  20.9758  20.1210
0202-10-26_11:25:23.195000      221.96        8.22784800e-01        3.85787405e-08  20.9758  20.1210
0202-10-26_11:25:23.598000      222.36        1.80887300e+00        4.34748405e-08  20.9361  19.8532
0202-10-26_11:25:24             222.76        2.81959700e+00        4.19251405e-08  20.9361  19.8532
0202-10-26_11:25:24.406000      223.17        3.79744600e+00        5.01063405e-08  20.9437  20.0908
0202-10-26_11:25:24.800000      223.56        4.77987900e+00        4.96105105e-08  20.9437  20.0908
0202-10-26_11:25:25.195000      223.96        5.76198900e+00        4.81230205e-08  20.9437  20.0908
0202-10-26_11:25:25.594000      224.36        6.74710300e+00        5.51266305e-08  20.9160  19.9325
0202-10-26_11:25:26             224.76        7.75026000e+00        5.64901705e-08  20.9160  19.9325
0202-10-26_11:25:26.400000      225.16        8.91842300e+00        6.21922205e-08  20.9397  19.9576
0202-10-26_11:25:26.800000      225.56        9.92200900e+00        5.68000605e-08  20.9397  19.9576
0202-10-26_11:25:27.190000      225.95        1.09074100e+01        4.73792805e-08  20.9397  19.9576
0202-10-26_11:25:27.600000      226.36        1.18886900e+01        5.06641505e-08  20.8996  20.0716
0202-10-26_11:25:27.992000      226.76        1.28771800e+01        6.59109505e-08  20.8996  20.0716
0202-10-26_11:25:28.387000      227.15        1.38547400e+01        6.05187905e-08  20.9577  19.8948
0202-10-26_11:25:28.785000      227.55        1.48413900e+01        6.14484705e-08  20.9577  19.8948
0202-10-26_11:25:29.190000      227.95        1.58459500e+01        4.88667705e-08  20.9577  19.8948
0202-10-26_11:25:29.598000      228.36        1.68268000e+01        3.87037205e-08  20.9131  20.0613
0202-10-26_11:25:30             228.76        1.78141200e+01        3.90142505e-08  20.9131  20.0613
0202-10-26_11:25:30.395000      229.16        1.87959400e+01        4.68235905e-08  20.9520  19.9663
0202-10-26_11:25:30.785000      229.55        1.97777000e+01        5.77938505e-08  20.9520  19.9663
0202-10-26_11:25:31.180000      229.94        2.07809600e+01        4.79392105e-08  20.9520  19.9663
0202-10-26_11:25:31.570000      230.33        2.17639200e+01        3.89522705e-08  20.9492  19.9313
0202-10-26_11:25:31.980000      230.74        2.27491200e+01        3.95100805e-08  20.9492  19.9313
0202-10-26_11:25:32.380000      231.14        2.37302500e+01        2.47591005e-08  20.9991  20.1151
0202-10-26_11:25:32.773000      231.53        2.47177300e+01        3.73408205e-08  20.9991  20.1151
0202-10-26_11:25:33.180000      231.94        2.59006900e+01        3.29403205e-08  20.9991  20.1151
0202-10-26_11:25:33.574000      232.34        2.68876100e+01        2.77960705e-08  20.9717  19.8649
0202-10-26_11:25:33.973000      232.73        2.78688000e+01        3.64731105e-08  20.9717  19.8649
0202-10-26_11:25:34.367000      233.13        2.88787900e+01        3.17007405e-08  21.0102  20.0965
0202-10-26_11:25:34.773000      233.53        2.98628500e+01       -1.02410950e-09  21.0102  20.0965
0202-10-26_11:25:35.188000      233.95        3.08450700e+01        3.47381605e-08  21.0102  20.0965
0202-10-26_11:25:35.586000      234.35        3.18339300e+01        8.61197505e-08  20.9724  19.9467
0202-10-26_11:25:35.990000      234.75        3.28167300e+01        1.44999720e-07  20.9724  19.9467
0202-10-26_11:25:36.390000      235.15        3.37925700e+01        4.55700040e-07  21.0207  19.9751
0202-10-26_11:25:36.785000      235.55        3.47957500e+01        1.93209985e-06  21.0207  19.9751
0202-10-26_11:25:37.180000      235.94        3.57885900e+01        6.19277853e-06  21.0207  19.9751
0202-10-26_11:25:37.574000      236.34        3.67663200e+01        2.12290491e-05  21.0179  20.0890

File: data/figure4/unirradiated/Ic_2023-10-26_11-27-48943122_f20-pristine-21K.txt
# Ic = 33.42 A, n = 49.41 , Tavg = 21.10 K, f20-pristine-21K
#datetime                        t_s     iHTS_A                vHTS_V                tHTS_K  tTAR_K
0202-10-26_11:27:26.500000      345.26       -4.30259200e-01        1.06357650e-09  20.9292  19.9875
0202-10-26_11:27:26.906000      345.67       -4.30115300e-01        6.51772650e-09  20.9292  19.9875
0202-10-26_11:27:27.330000      346.09       -4.30271100e-01        1.32114465e-08  20.9292  19.9875
0202-10-26_11:27:27.734000      346.50       -4.30453200e-01        1.45130065e-08  20.9049  20.0730
0202-10-26_11:27:28.137000      346.90       -4.30077700e-01        9.98854650e-09  20.9049  20.0730
0202-10-26_11:27:28.530000      347.29       -4.30747000e-01        1.26536365e-08  20.9338  19.9049
0202-10-26_11:27:28.940000      347.70       -4.31075500e-01        6.08387650e-09  20.9338  19.9049
0202-10-26_11:27:29.350000      348.11       -4.31776000e-01        5.03023650e-09  20.9338  19.9049
0202-10-26_11:27:29.754000      348.52       -4.34007500e-01        2.61305650e-09  20.8948  20.0792
0202-10-26_11:27:30.164000      348.93        3.27009900e-02        3.97658650e-09  20.8948  20.0792
0202-10-26_11:27:30.562000      349.33        8.18690400e-01        3.91460650e-09  20.9341  19.9344
0202-10-26_11:27:30.965000      349.73        1.63293500e+00        4.72033650e-09  20.9341  19.9344
0202-10-26_11:27:31.370000      350.13        2.42897300e+00        3.54273650e-09  20.8758  19.9321
0202-10-26_11:27:31.766000      350.53        3.23233800e+00        9.49216650e-09  20.8758  19.9321
0202-10-26_11:27:32.160000      350.92        4.01460300e+00        2.63498765e-08  20.8758  19.9321
0202-10-26_11:27:32.555000      351.32        4.82167100e+00        1.35822265e-08  20.9228  20.0817
0202-10-26_11:27:32.960000      351.72        5.62860200e+00        3.34774565e-08  20.9228  20.0817
0202-10-26_11:27:33.363000      352.13        6.41455400e+00        3.33534965e-08  20.9001  19.8495
0202-10-26_11:27:33.766000      352.53        7.21956700e+00        3.42831765e-08  20.9001  19.8495
0202-10-26_11:27:34.156000      352.92        8.00784600e+00        3.00686165e-08  20.9001  19.8495
0202-10-26_11:27:34.550000      353.31        8.99840800e+00        4.40758465e-08  20.9501  20.0972
0202-10-26_11:27:34.940000      353.70        9.80202400e+00        5.14513365e-08  20.9501  20.0972
0202-10-26_11:27:35.348000      354.11        1.05845200e+01        4.20305465e-08  20.9079  19.9085
0202-10-26_11:27:35.750000      354.51        1.13874300e+01        4.35800165e-08  20.9079  19.9085
0202-10-26_11:27:36.152000      354.92        1.21933400e+01        4.35800165e-08  20.9079  19.9085
0202-10-26_11:27:36.550000      355.31        1.29763900e+01        6.13059865e-08  20.9529  19.9662
0202-10-26_11:27:36.950000      355.71        1.37784800e+01        6.52726365e-08  20.9529  19.9662
0202-10-26_11:27:37.340000      356.10        1.45587400e+01        4.32701165e-08  20.9098  20.0495
0202-10-26_11:27:37.742000      356.51        1.53647100e+01        3.97376865e-08  20.9098  20.0495
0202-10-26_11:27:38.145000      356.91        1.61446500e+01        3.44077465e-08  20.9098  20.0495
0202-10-26_11:27:38.540000      357.30        1.69482600e+01        3.53994065e-08  20.9459  19.8846
0202-10-26_11:27:38.934000      357.69        1.77295200e+01        5.65961965e-08  20.9459  19.8846
0202-10-26_11:27:39.336000      358.10        1.85333600e+01        3.88082465e-08  20.8871  20.0678
0202-10-26_11:27:39.740000      358.50        1.93150000e+01        1.84171865e-08  20.8871  20.0678
0202-10-26_11:27:40.140000      358.90        2.01178700e+01        2.52968465e-08  20.8871  20.0678
0202-10-26_11:27:40.540000      359.30        2.09213000e+01        1.37687665e-08  20.9328  19.9431
0202-10-26_11:27:40.945000      359.71        2.17039900e+01        1.76734365e-08  20.9328  19.9431
0202-10-26_11:27:41.348000      360.11        2.25087300e+01        5.64952650e-09  20.9268  19.9494
0202-10-26_11:27:41.750000      360.51        2.32863000e+01       -8.58263500e-10  20.9268  19.9494
0202-10-26_11:27:42.152000      360.91        2.40859400e+01       -4.94887350e-09  20.9268  19.9494
0202-10-26_11:27:42.562000      361.32        2.48696800e+01        1.30250165e-08  20.9593  20.0912
0202-10-26_11:27:42.957000      361.72        2.58558200e+01       -1.26342535e-08  20.9593  20.0912
0202-10-26_11:27:43.348000      362.11        2.66531100e+01       -1.62913035e-08  20.9332  19.8601
0202-10-26_11:27:43.750000      362.51        2.74339600e+01       -1.10751350e-09  20.9332  19.8601
0202-10-26_11:27:44.160000      362.92        2.82383800e+01       -1.02185535e-08  20.9332  19.8601
0202-10-26_11:27:44.562000      363.33        2.90410600e+01       -8.60710350e-09  20.9948  20.1152
0202-10-26_11:27:44.965000      363.73        2.98217000e+01        2.05326650e-09  20.9948  20.1152
0202-10-26_11:27:45.363000      364.13        3.06267200e+01       -1.62924835e-08  20.9664  19.9223
0202-10-26_11:27:45.758000      364.52        3.14021100e+01       -2.26763135e-08  20.9664  19.9223
0202-10-26_11:27:46.156000      364.92        3.22044300e+01        1.19698865e-08  20.9664  19.9223
0202-10-26_11:27:46.570000      365.33        3.29849800e+01        1.10392366e-07  21.0314  19.9923
0202-10-26_11:27:46.973000      365.73        3.37907900e+01        3.63700086e-07  21.0314  19.9923
0202-10-26_11:27:47.380000      366.14        3.45764100e+01        1.04521995e-06  21.0087  20.0720
0202-10-26_11:27:47.790000      366.55        3.53780800e+01        3.54172959e-06  21.0087  20.0720
0202-10-26_11:27:48.184000      366.94        3.61579600e+01        9.24719605e-06  21.0087  20.0720
0202-10-26_11:27:48.586000      367.35        3.69663600e+01        2.95660434e-05  21.1000  19.9088

File: data/figure4/unirradiated/Ic_2023-10-26_11-33-01738860_f20-pristine-22K.txt
# Ic = 32.71 A, n = 48.06 , Tavg = 22.01 K, f20-pristine-22K
#datetime                        t_s     iHTS_A                vHTS_V                tHTS_K  tTAR_K
0202-10-26_11:32:39.690000      658.46       -4.30291100e-01       -1.58206690e-08  21.8667  21.0789
0202-10-26_11:32:40.086000      658.85       -4.30613200e-01       -1.66889190e-08  21.8667  21.0789
0202-10-26_11:32:40.480000      659.24       -4.30580900e-01       -2.10894190e-08  21.9100  20.9451
0202-10-26_11:32:40.887000      659.65       -4.30588300e-01       -2.54899290e-08  21.9100  20.9451
0202-10-26_11:32:41.297000      660.06       -4.30711500e-01       -2.51180490e-08  21.9100  20.9451
0202-10-26_11:32:41.695000      660.46       -4.31177300e-01       -2.54899290e-08  21.8922  21.0158
0202-10-26_11:32:42.098000      660.86       -4.31536400e-01       -3.13159390e-08  21.8922  21.0158
0202-10-26_11:32:42.500000      661.26       -4.32122600e-01       -4.07367290e-08  21.9300  21.0619
0202-10-26_11:32:42.900000      661.66       -2.82463600e-01       -3.60263390e-08  21.9300  21.0619
0202-10-26_11:32:43.312000      662.08        5.15172500e-01       -3.98690290e-08  21.9300  21.0619
0202-10-26_11:32:43.715000      662.48        1.29293600e+00       -3.07581290e-08  21.8567  20.8840
0202-10-26_11:32:44.117000      662.88        2.09186100e+00       -2.84029290e-08  21.8567  20.8840
0202-10-26_11:32:44.530000      663.29        2.87035400e+00       -2.09654690e-08  21.8691  21.0985
0202-10-26_11:32:44.930000      663.69        3.67406500e+00       -2.59237790e-08  21.8691  21.0985
0202-10-26_11:32:45.340000      664.10        4.45416900e+00       -2.00976890e-08  21.8691  21.0985
0202-10-26_11:32:45.742000      664.51        5.25426400e+00       -2.39398790e-08  21.8550  20.8985
0202-10-26_11:32:46.137000      664.90        6.05319400e+00       -1.97251690e-08  21.8550  20.8985
0202-10-26_11:32:46.527000      665.29        6.83102800e+00       -1.54486190e-08  21.8817  21.0309
0202-10-26_11:32:46.930000      665.69        7.63427200e+00       -2.84641990e-08  21.8817  21.0309
0202-10-26_11:32:47.336000      666.10        8.41104700e+00       -2.80923190e-08  21.8817  21.0309
0202-10-26_11:32:47.740000      666.50        9.40039000e+00        1.59558100e-09  21.8564  21.0216
0202-10-26_11:32:48.140000      666.90        1.02061500e+01        6.03911000e-10  21.8564  21.0216
0202-10-26_11:32:48.547000      667.31        1.09790600e+01       -6.33771900e-09  21.9011  20.9204
0202-10-26_11:32:48.950000      667.71        1.17859500e+01       -1.18538490e-08  21.9011  20.9204
0202-10-26_11:32:49.360000      668.12        1.25814300e+01       -8.83579000e-10  21.8701  21.0673
0202-10-26_11:32:49.760000      668.53        1.33567200e+01       -1.01184390e-08  21.8701  21.0673
0202-10-26_11:32:50.164000      668.93        1.41583700e+01       -9.49864900e-09  21.8701  21.0673
0202-10-26_11:32:50.560000      669.32        1.49380100e+01       -1.78657990e-08  21.9337  20.9408
0202-10-26_11:32:50.953000      669.71        1.57350100e+01       -1.35892590e-08  21.9337  20.9408
0202-10-26_11:32:51.363000      670.12        1.65191500e+01       -6.83291900e-09  21.8796  20.9875
0202-10-26_11:32:51.766000      670.53        1.73126800e+01       -1.37781900e-09  21.8796  20.9875
0202-10-26_11:32:52.168000      670.93        1.80897100e+01       -2.18353900e-09  21.8796  20.9875
0202-10-26_11:32:52.582000      671.34        1.88917200e+01       -5.77831900e-09  21.8940  21.0589
0202-10-26_11:32:52.984000      671.75        1.96685200e+01       -2.19548290e-08  21.8940  21.0589
0202-10-26_11:32:53.395000      672.16        2.04708300e+01        2.77477100e-09  21.8626  20.8898
0202-10-26_11:32:53.790000      672.55        2.12708500e+01        7.54715100e-09  21.8626  20.8898
0202-10-26_11:32:54.180000      672.94        2.20495700e+01       -1.21621590e-08  21.8626  20.8898
0202-10-26_11:32:54.574000      673.33        2.28541600e+01       -9.12518900e-09  21.9024  21.1093
0202-10-26_11:32:54.970000      673.73        2.36288400e+01       -2.61739900e-09  21.9024  21.1093
0202-10-26_11:32:55.370000      674.13        2.44297900e+01       -1.10465290e-08  21.8868  20.9124
0202-10-26_11:32:55.780000      674.54        2.52077700e+01       -1.22861090e-08  21.8868  20.9124
0202-10-26_11:32:56.188000      674.95        2.61919300e+01       -1.76782790e-08  21.8868  20.9124
0202-10-26_11:32:56.590000      675.35        2.69926000e+01       -2.68511690e-08  21.9515  21.0293
0202-10-26_11:32:56.992000      675.75        2.77708800e+01       -6.96049000e-10  21.9515  21.0293
0202-10-26_11:32:57.387000      676.15        2.85690800e+01       -2.10869190e-08  21.9220  21.0348
0202-10-26_11:32:57.777000      676.54        2.93701900e+01       -6.36043490e-08  21.9220  21.0348
0202-10-26_11:32:58.176000      676.94        3.01548800e+01       -4.78616990e-08  21.9220  21.0348
0202-10-26_11:32:58.582000      677.34        3.09483400e+01       -2.58591690e-08  21.9975  20.9365
0202-10-26_11:32:58.984000      677.74        3.17275400e+01        3.09755310e-08  21.9975  20.9365
0202-10-26_11:32:59.380000      678.14        3.25268500e+01        1.30513731e-07  21.9455  21.0779
0202-10-26_11:32:59.773000      678.54        3.33037200e+01        4.30243951e-07  21.9455  21.0779
0202-10-26_11:33:00.176000      678.94        3.41063400e+01        1.77748044e-06  21.9455  21.0779
0202-10-26_11:33:00.574000      679.34        3.48839200e+01        4.52686677e-06  21.9892  20.9654
0202-10-26_11:33:00.980000      679.74        3.56815100e+01        1.17419604e-05  21.9892  20.9654
0202-10-26_11:33:01.375000      680.14        3.64603800e+01        3.80279752e-05  22.0114  21.0095

File: data/figure4/unirradiated/Ic_2023-10-26_11-35-56516523_f20-pristine-22K.txt
# Ic = 32.57 A, n = 44.99 , Tavg = 21.95 K, f20-pristine-22K
#datetime                        t_s     iHTS_A                vHTS_V                tHTS_K  tTAR_K
0202-10-26_11:35:34.438000      833.20       -4.30188500e-01        6.13002500e-10  21.8797  20.9171
0202-10-26_11:35:34.840000      833.60       -4.30506100e-01        3.58799250e-09  21.8797  20.9171
0202-10-26_11:35:35.254000      834.01       -4.30608300e-01        1.51780525e-08  21.8797  20.9171
0202-10-26_11:35:35.676000      834.44       -4.30351500e-01        1.49921125e-08  21.8283  21.0825
0202-10-26_11:35:36.074000      834.84       -4.31029700e-01        5.88121250e-09  21.8283  21.0825
0202-10-26_11:35:36.477000      835.24       -4.31264000e-01        5.38538250e-09  21.8506  20.9158
0202-10-26_11:35:36.883000      835.64       -4.31734500e-01        4.64163250e-09  21.8506  20.9158
0202-10-26_11:35:37.285000      836.05       -4.32615300e-01        3.21612250e-09  21.8506  20.9158
0202-10-26_11:35:37.684000      836.45       -1.48091400e-01        3.95986250e-09  21.8185  21.0184
0202-10-26_11:35:38.086000      836.85        6.46679800e-01        8.42235250e-09  21.8185  21.0184
0202-10-26_11:35:38.500000      837.26        1.42777200e+00        1.98264725e-08  21.8547  21.0242
0202-10-26_11:35:38.906000      837.67        2.22545300e+00        1.64176325e-08  21.8547  21.0242
0202-10-26_11:35:39.316000      838.08        3.00273100e+00        1.48061725e-08  21.8547  21.0242
0202-10-26_11:35:39.715000      838.48        3.80581600e+00        8.29839250e-09  21.8352  20.8961
0202-10-26_11:35:40.110000      838.87        4.58486600e+00       -1.74156750e-09  21.8352  20.8961
0202-10-26_11:35:40.516000      839.28        5.38618800e+00        1.18322325e-08  21.8875  21.0731
0202-10-26_11:35:40.906000      839.67        6.18313500e+00        1.51171225e-08  21.8875  21.0731
0202-10-26_11:35:41.312000      840.07        6.96159800e+00        2.72649925e-08  21.8875  21.0731
0202-10-26_11:35:41.703000      840.47        7.76304600e+00        6.14052500e-10  21.8702  20.9018
0202-10-26_11:35:42.110000      840.87        8.54418000e+00       -9.17861750e-09  21.8702  20.9018
0202-10-26_11:35:42.510000      841.27        9.52761200e+00        9.29110250e-09  21.8797  21.0146
0202-10-26_11:35:42.910000      841.67        1.03310400e+01        2.61493725e-08  21.8797  21.0146
0202-10-26_11:35:43.330000      842.09        1.11050000e+01        3.09320250e-09  21.8797  21.0146
0202-10-26_11:35:43.734000      842.50        1.19046600e+01       -1.18437175e-08  21.8743  21.0265
0202-10-26_11:35:44.133000      842.90        1.27023700e+01        1.10988250e-09  21.8743  21.0265
0202-10-26_11:35:44.540000      843.30        1.34804300e+01        2.96925250e-09  21.8985  20.9011
0202-10-26_11:35:44.940000      843.70        1.42775600e+01       -1.08520575e-08  21.8985  20.9011
0202-10-26_11:35:45.336000      844.10        1.50579200e+01       -1.92192075e-08  21.8512  21.0773
0202-10-26_11:35:45.730000      844.49        1.58578400e+01       -1.36931750e-09  21.8512  21.0773
0202-10-26_11:35:46.133000      844.89        1.66375300e+01       -1.79178175e-08  21.8512  21.0773
0202-10-26_11:35:46.543000      845.30        1.74364400e+01       -1.78558575e-08  21.8860  20.9077
0202-10-26_11:35:46.945000      845.71        1.82175500e+01       -1.97772075e-08  21.8860  20.9077
0202-10-26_11:35:47.348000      846.11        1.90211300e+01       -3.24828875e-08  21.8659  21.0110
0202-10-26_11:35:47.742000      846.50        1.97937600e+01       -2.82683175e-08  21.8659  21.0110
0202-10-26_11:35:48.133000      846.90        2.05944200e+01       -3.66354775e-08  21.8659  21.0110
0202-10-26_11:35:48.530000      847.29        2.13922500e+01       -3.88667175e-08  21.9077  21.0241
0202-10-26_11:35:48.938000      847.70        2.21708600e+01       -2.56032275e-08  21.9077  21.0241
0202-10-26_11:35:49.340000      848.10        2.29687500e+01       -7.07152750e-09  21.8843  21.0220
0202-10-26_11:35:49.740000      848.50        2.37468400e+01       -3.40943375e-08  21.8843  21.0220
0202-10-26_11:35:50.140000      848.90        2.45454200e+01       -4.26474275e-08  21.8843  21.0220
0202-10-26_11:35:50.547000      849.31        2.53250600e+01       -3.81229675e-08  21.9073  21.0823
0202-10-26_11:35:50.938000      849.70        2.63089300e+01       -4.89073075e-08  21.9073  21.0823
0202-10-26_11:35:51.344000      850.11        2.71139200e+01       -3.73792275e-08  21.9073  21.0823
0202-10-26_11:35:51.740000      850.50        2.78917000e+01       -4.14696775e-08  21.8806  20.9088
0202-10-26_11:35:52.140000      850.90        2.86908900e+01       -6.76245475e-08  21.8806  20.9088
0202-10-26_11:35:52.547000      851.31        2.94899000e+01       -5.47329275e-08  21.9034  21.0181
0202-10-26_11:35:52.953000      851.72        3.02709200e+01       -4.53121275e-08  21.9034  21.0181
0202-10-26_11:35:53.355000      852.12        3.10697000e+01       -6.01870675e-08  21.8884  21.0283
0202-10-26_11:35:53.754000      852.52        3.18421000e+01        5.13873250e-09  21.8884  21.0283
0202-10-26_11:35:54.156000      852.92        3.26443900e+01        1.74465203e-07  21.8884  21.0283
0202-10-26_11:35:54.560000      853.32        3.34303100e+01        5.32889413e-07  21.9351  20.9242
0202-10-26_11:35:54.953000      853.72        3.42247800e+01        1.89754172e-06  21.9351  20.9242
0202-10-26_11:35:55.348000      854.11        3.50058400e+01        5.33322027e-06  21.9522  21.1028
0202-10-26_11:35:55.750000      854.51        3.58039200e+01        1.33787063e-05  21.9522  21.1028
0202-10-26_11:35:56.152000      854.92        3.65790800e+01        5.04964009e-05  21.9522  21.1028

File: data/figure4/unirradiated/Ic_2023-10-26_11-38-35733721_f20-pristine-22K.txt
# Ic = 32.64 A, n = 45.90 , Tavg = 21.97 K, f20-pristine-22K
#datetime                        t_s     iHTS_A                vHTS_V                tHTS_K  tTAR_K
0202-10-26_11:38:18.027000      996.79       -4.29971900e-01       -1.00319675e-08  21.8408  21.0478
0202-10-26_11:38:18.430000      997.19       -4.30010500e-01       -3.95802750e-09  21.8904  21.0126
0202-10-26_11:38:18.832000      997.59       -4.30286900e-01       -5.32156750e-09  21.8904  21.0126
0202-10-26_11:38:19.293000      998.05       -4.30206800e-01       -2.53251750e-09  21.8904  21.0126
0202-10-26_11:38:19.710000      998.47       -4.30640300e-01       -1.91272750e-09  21.8685  20.9294
0202-10-26_11:38:20.110000      998.87       -4.30701200e-01       -8.11061750e-09  21.8685  20.9294
0202-10-26_11:38:20.516000      999.28       -3.63371300e-01       -5.63145750e-09  21.8839  21.0939
0202-10-26_11:38:20.918000      999.68        6.15239000e-01        9.36744250e-09  21.8839  21.0939
0202-10-26_11:38:21.330000      1000.09        1.59602700e+00        2.51100925e-08  21.8839  21.0939
0202-10-26_11:38:21.730000      1000.49        2.58330200e+00        1.61851225e-08  21.8514  20.8806
0202-10-26_11:38:22.133000      1000.90        3.59163900e+00        2.90767425e-08  21.8514  20.8806
0202-10-26_11:38:22.540000      1001.30        4.56850700e+00        3.06262225e-08  21.8645  21.0217
0202-10-26_11:38:22.930000      1001.69        5.55644400e+00        2.15143525e-08  21.8645  21.0217
0202-10-26_11:38:23.332000      1002.09        6.54000600e+00        3.01287925e-08  21.8645  21.0217
0202-10-26_11:38:23.730000      1002.49        7.52266200e+00        1.48199925e-08  21.8417  20.9881
0202-10-26_11:38:24.133000      1002.89        8.52771900e+00        8.56012250e-09  21.8417  20.9881
0202-10-26_11:38:24.543000      1003.31        9.70054400e+00        2.93850425e-08  21.8780  20.9063
0202-10-26_11:38:24.934000      1003.70        1.06965900e+01        3.73803225e-08  21.8780  20.9063
0202-10-26_11:38:25.355000      1004.12        1.16814500e+01        3.80001125e-08  21.8780  20.9063
0202-10-26_11:38:25.754000      1004.51        1.26648600e+01        3.07485725e-08  21.8274  21.0669
0202-10-26_11:38:26.168000      1004.93        1.36491200e+01        3.06866025e-08  21.8274  21.0669
0202-10-26_11:38:26.566000      1005.33        1.46323100e+01        2.67199525e-08  21.8510  20.8871
0202-10-26_11:38:26.965000      1005.73        1.56165100e+01        2.10798625e-08  21.8510  20.8871
0202-10-26_11:38:27.375000      1006.14        1.66188500e+01        2.15137225e-08  21.8039  21.0284
0202-10-26_11:38:27.785000      1006.55        1.76036200e+01        2.26293425e-08  21.8039  21.0284
0202-10-26_11:38:28.188000      1006.95        1.85900500e+01        4.06032225e-08  21.8039  21.0284
0202-10-26_11:38:28.590000      1007.35        1.95704700e+01        4.74827425e-08  21.8746  21.0077
0202-10-26_11:38:28.996000      1007.76        2.05537500e+01        3.09958725e-08  21.8746  21.0077
0202-10-26_11:38:29.390000      1008.15        2.15579700e+01        2.54796825e-08  21.8800  20.9181
0202-10-26_11:38:29.785000      1008.55        2.25425000e+01        2.27526125e-08  21.8800  20.9181
0202-10-26_11:38:30.184000      1008.94        2.35263500e+01        1.81041925e-08  21.8800  20.9181
0202-10-26_11:38:30.586000      1009.35        2.45103100e+01       -4.27497500e-10  21.9148  21.0862
0202-10-26_11:38:30.990000      1009.75        2.54938700e+01        2.77109225e-08  21.9148  21.0862
0202-10-26_11:38:31.390000      1010.15        2.66859600e+01        1.86572250e-09  21.8932  20.9062
0202-10-26_11:38:31.793000      1010.56        2.76652100e+01       -3.58841750e-09  21.8932  20.9062
0202-10-26_11:38:32.195000      1010.96        2.86458300e+01       -1.10258875e-08  21.8932  20.9062
0202-10-26_11:38:32.590000      1011.35        2.96537700e+01       -3.71237750e-09  21.9269  21.0322
0202-10-26_11:38:32.980000      1011.74        3.06352400e+01        1.75463825e-08  21.9269  21.0322
0202-10-26_11:38:33.383000      1012.15        3.16196200e+01        3.44046425e-08  21.9042  21.0078
0202-10-26_11:38:33.785000      1012.55        3.26003700e+01        2.14081473e-07  21.9042  21.0078
0202-10-26_11:38:34.188000      1012.95        3.35855500e+01        7.27576633e-07  21.9042  21.0078
0202-10-26_11:38:34.594000      1013.35        3.45699300e+01        3.07893040e-06  21.9550  20.9241
0202-10-26_11:38:34.984000      1013.75        3.55750600e+01        9.90695269e-06  21.9550  20.9241
0202-10-26_11:38:35.380000      1014.14        3.65592100e+01        4.46412634e-05  21.9725  21.0904

File: data/figure4/unirradiated/Ic_2023-10-26_11-41-32063619_f20-pristine-23K.txt
# Ic = 32.00 A, n = 45.68 , Tavg = 22.87 K, f20-pristine-23K
#datetime                        t_s     iHTS_A                vHTS_V                tHTS_K  tTAR_K
0202-10-26_11:41:14.880000      1173.64       -4.28184400e-01       -2.30127585e-08  22.8032  21.9209
0202-10-26_11:41:15.293000      1174.05       -4.28490100e-01       -2.45622385e-08  22.8032  21.9209
0202-10-26_11:41:15.690000      1174.45       -4.28475200e-01       -2.86528385e-08  22.7621  22.0754
0202-10-26_11:41:16.082000      1174.85       -4.29008000e-01       -3.31772985e-08  22.7621  22.0754
0202-10-26_11:41:16.504000      1175.27       -4.29505300e-01       -2.58018185e-08  22.8271  21.9478
0202-10-26_11:41:16.900000      1175.66       -4.30109300e-01       -2.53052685e-08  22.8271  21.9478
0202-10-26_11:41:17.305000      1176.07       -3.69935900e-01       -2.06561385e-08  22.8271  21.9478
0202-10-26_11:41:17.700000      1176.46        6.04417200e-01        2.92741500e-10  22.8157  21.9904
0202-10-26_11:41:18.100000      1176.86        1.58741600e+00       -1.01197185e-08  22.8157  21.9904
0202-10-26_11:41:18.510000      1177.28        2.57232000e+00       -1.40243885e-08  22.8416  22.0176
0202-10-26_11:41:18.918000      1177.68        3.57425200e+00       -1.33426185e-08  22.8416  22.0176
0202-10-26_11:41:19.330000      1178.09        4.56265100e+00       -1.39624085e-08  22.8059  21.9037
0202-10-26_11:41:19.730000      1178.49        5.54898000e+00       -5.84316850e-09  22.8059  21.9037
0202-10-26_11:41:20.125000      1178.89        6.53227400e+00       -1.42103285e-08  22.8059  21.9037
0202-10-26_11:41:20.527000      1179.29        7.51520400e+00       -1.24749185e-08  22.8443  22.0545
0202-10-26_11:41:20.934000      1179.69        8.51730300e+00        3.20575150e-09  22.8443  22.0545
0202-10-26_11:41:21.332000      1180.09        9.68393100e+00        1.00234315e-08  22.8443  22.0545
0202-10-26_11:41:21.727000      1180.49        1.06906600e+01       -4.16973850e-09  22.8018  21.9150
0202-10-26_11:41:22.117000      1180.88        1.16763400e+01       -9.46838500e-10  22.8018  21.9150
0202-10-26_11:41:22.530000      1181.29        1.26603200e+01        8.90781150e-09  22.8312  21.9959
0202-10-26_11:41:22.934000      1181.70        1.36428800e+01        6.36545150e-09  22.8312  21.9959
0202-10-26_11:41:23.350000      1182.11        1.46278200e+01        5.12535150e-09  22.8312  21.9959
0202-10-26_11:41:23.742000      1182.50        1.56116800e+01       -2.05958885e-08  22.7694  22.0111
0202-10-26_11:41:24.133000      1182.90        1.66156300e+01       -1.51417385e-08  22.7694  22.0111
0202-10-26_11:41:24.530000      1183.29        1.75999000e+01        2.21234150e-09  22.8013  21.9169
0202-10-26_11:41:24.926000      1183.69        1.85862100e+01       -2.10917185e-08  22.8013  21.9169
0202-10-26_11:41:25.316000      1184.08        1.95705400e+01       -2.27651485e-08  22.8013  21.9169
0202-10-26_11:41:25.710000      1184.47        2.05498900e+01       -3.13182285e-08  22.7977  22.0640
0202-10-26_11:41:26.113000      1184.88        2.15543000e+01       -4.71228485e-08  22.7977  22.0640
0202-10-26_11:41:26.516000      1185.28        2.25382200e+01       -1.35302885e-08  22.8764  21.9385
0202-10-26_11:41:26.910000      1185.67        2.35214000e+01       -4.10949850e-09  22.8764  21.9385
0202-10-26_11:41:27.310000      1186.07        2.45063600e+01       -1.14849885e-08  22.8764  21.9385
0202-10-26_11:41:27.700000      1186.46        2.54902500e+01       -1.74349585e-08  22.8346  22.0101
0202-10-26_11:41:28.100000      1186.87        2.66787800e+01       -2.18974385e-08  22.8346  22.0101
0202-10-26_11:41:28.508000      1187.27        2.76650900e+01       -3.12562385e-08  22.8818  22.0316
0202-10-26_11:41:28.910000      1187.67        2.86510100e+01       -4.83003585e-08  22.8818  22.0316
0202-10-26_11:41:29.305000      1188.07        2.96474400e+01       -5.11513785e-08  22.8818  22.0316
0202-10-26_11:41:29.695000      1188.46        3.06312200e+01       -1.17947885e-08  22.8594  21.9212
0202-10-26_11:41:30.094000      1188.86        3.16133700e+01        9.36313015e-08  22.8594  21.9212
0202-10-26_11:41:30.500000      1189.26        3.25965400e+01        3.98505461e-07  22.9029  22.0774
0202-10-26_11:41:30.902000      1189.66        3.35817600e+01        2.08941353e-06  22.9029  22.0774
0202-10-26_11:41:31.300000      1190.06        3.45629800e+01        6.90027685e-06  22.9029  22.0774
0202-10-26_11:41:31.707000      1190.47        3.55769600e+01        2.38014851e-05  22.8695  21.9373

File: data/figure4/unirradiated/Ic_2023-10-26_11-43-35108910_f20-pristine-23K.txt
# Ic = 31.97 A, n = 45.14 , Tavg = 22.96 K, f20-pristine-23K
#datetime                        t_s     iHTS_A                vHTS_V                tHTS_K  tTAR_K
0202-10-26_11:43:17.863000      1296.63       -4.27584800e-01        2.40447320e-08  22.8491  21.9890
0202-10-26_11:43:18.266000      1297.03       -4.27798600e-01        2.77014820e-08  22.8491  21.9890
0202-10-26_11:43:18.670000      1297.43       -4.28148200e-01        3.14822020e-08  22.8693  22.0810
0202-10-26_11:43:19.074000      1297.83       -4.28042900e-01        2.42924020e-08  22.8693  22.0810
0202-10-26_11:43:19.465000      1298.23       -4.28416900e-01        3.04279420e-08  22.8572  21.9304
0202-10-26_11:43:19.860000      1298.62       -4.28825200e-01        3.30930420e-08  22.8572  21.9304
0202-10-26_11:43:20.273000      1299.03       -3.15827600e-01        2.89404520e-08  22.8572  21.9304
0202-10-26_11:43:20.680000      1299.44        6.66841100e-01        3.65638620e-08  22.8606  22.0438
0202-10-26_11:43:21.080000      1299.84        1.64860700e+00        3.82992720e-08  22.8606  22.0438
0202-10-26_11:43:21.484000      1300.25        2.63680700e+00        4.35055020e-08  22.8262  21.9482
0202-10-26_11:43:21.883000      1300.64        3.63967500e+00        3.01180520e-08  22.8262  21.9482
0202-10-26_11:43:22.300000      1301.06        4.62551500e+00        2.10691320e-08  22.8262  21.9482
0202-10-26_11:43:22.710000      1301.47        5.60993700e+00        2.67711920e-08  22.8249  21.9542
0202-10-26_11:43:23.105000      1301.87        6.59391900e+00        3.21633520e-08  22.8249  21.9542
0202-10-26_11:43:23.504000      1302.27        7.58183800e+00        2.73909820e-08  22.7718  22.0430
0202-10-26_11:43:23.906000      1302.67        8.58609000e+00        2.23087120e-08  22.7718  22.0430
0202-10-26_11:43:24.312000      1303.07        9.75863100e+00        3.77414620e-08  22.7718  22.0430
0202-10-26_11:43:24.703000      1303.47        1.07586500e+01        4.26377920e-08  22.8311  21.9158
0202-10-26_11:43:25.098000      1303.86        1.17432700e+01        3.27215820e-08  22.8311  21.9158
0202-10-26_11:43:25.508000      1304.27        1.27288800e+01        3.21639520e-08  22.8483  22.0511
0202-10-26_11:43:25.910000      1304.67        1.37112200e+01        3.91055920e-08  22.8483  22.0511
0202-10-26_11:43:26.320000      1305.08        1.46952600e+01        5.90628120e-08  22.8483  22.0511
0202-10-26_11:43:26.723000      1305.48        1.56768300e+01        4.11509020e-08  22.8670  21.9716
0202-10-26_11:43:27.125000      1305.89        1.66815100e+01        3.14202120e-08  22.8670  21.9716
0202-10-26_11:43:27.527000      1306.29        1.76688700e+01        5.50341820e-08  22.8229  21.9576
0202-10-26_11:43:27.930000      1306.69        1.86549100e+01        3.98493420e-08  22.8229  21.9576
0202-10-26_11:43:28.336000      1307.10        1.96403200e+01        2.59660620e-08  22.8603  22.0567
0202-10-26_11:43:28.740000      1307.50        2.06206600e+01        3.91675720e-08  22.8603  22.0567
0202-10-26_11:43:29.133000      1307.89        2.16256200e+01        4.04691320e-08  22.8603  22.0567
0202-10-26_11:43:29.523000      1308.29        2.26126900e+01        3.14821820e-08  22.8531  21.9172
0202-10-26_11:43:29.918000      1308.68        2.35946300e+01        1.12770520e-08  22.8531  21.9172
0202-10-26_11:43:30.330000      1309.09        2.45727400e+01       -6.84878000e-10  22.8531  21.9172
0202-10-26_11:43:30.730000      1309.49        2.55563900e+01        2.73292220e-08  22.8597  22.0476
0202-10-26_11:43:31.133000      1309.90        2.67454500e+01        8.79617200e-09  22.8597  22.0476
0202-10-26_11:43:31.530000      1310.29        2.77309200e+01        7.30849200e-09  22.8109  21.9708
0202-10-26_11:43:31.920000      1310.68        2.87177900e+01        1.40022120e-08  22.8109  21.9708
0202-10-26_11:43:32.316000      1311.08        2.97193200e+01        6.50277200e-09  22.8109  21.9708
0202-10-26_11:43:32.730000      1311.49        3.07040100e+01        6.25936620e-08  22.8788  21.9788
0202-10-26_11:43:33.137000      1311.90        3.16887800e+01        1.75891062e-07  22.8788  21.9788
0202-10-26_11:43:33.530000      1312.29        3.26706600e+01        5.23530632e-07  22.8863  22.0730
0202-10-26_11:43:33.934000      1312.69        3.36552100e+01        2.28775959e-06  22.8863  22.0730
0202-10-26_11:43:34.350000      1313.11        3.46378900e+01        7.52503726e-06  22.8863  22.0730
0202-10-26_11:43:34.754000      1313.52        3.56442100e+01        2.62520180e-05  22.9615  21.9350

File: data/figure4/unirradiated/Ic_2023-10-26_11-45-34111143_f20-pristine-23K.txt
# Ic = 32.01 A, n = 45.57 , Tavg = 22.92 K, f20-pristine-23K
#datetime                        t_s     iHTS_A                vHTS_V                tHTS_K  tTAR_K
0202-10-26_11:45:16.832000      1415.60       -4.28526400e-01       -1.51625390e-08  22.9015  22.0270
0202-10-26_11:45:17.246000      1416.01       -4.28118200e-01       -1.53484690e-08  22.9015  22.0270
0202-10-26_11:45:17.656000      1416.42       -4.28836800e-01       -1.44187890e-08  22.8512  21.9508
0202-10-26_11:45:18.050000      1416.81       -4.28804100e-01       -1.86333590e-08  22.8512  21.9508
0202-10-26_11:45:18.440000      1417.20       -4.29320600e-01       -1.79515890e-08  22.8851  22.0849
0202-10-26_11:45:18.844000      1417.61       -4.29908200e-01       -1.57203490e-08  22.8851  22.0849
0202-10-26_11:45:19.254000      1418.02       -3.11728100e-01       -1.73937790e-08  22.8851  22.0849
0202-10-26_11:45:19.684000      1418.45        6.66688500e-01        4.73271100e-09  22.8424  21.9087
0202-10-26_11:45:20.082000      1418.85        1.64950800e+00        8.20353100e-09  22.8424  21.9087
0202-10-26_11:45:20.484000      1419.24        2.64021700e+00        1.63227710e-08  22.8733  22.0160
0202-10-26_11:45:20.887000      1419.65        3.64379300e+00        7.39780100e-09  22.8733  22.0160
0202-10-26_11:45:21.320000      1420.08        4.62430800e+00        1.57651410e-08  22.8733  22.0160
0202-10-26_11:45:21.727000      1420.49        5.60919900e+00        1.39060510e-08  22.8212  21.9875
0202-10-26_11:45:22.125000      1420.89        6.59664400e+00        1.59513510e-08  22.8212  21.9875
0202-10-26_11:45:22.527000      1421.29        7.57914600e+00        2.30169510e-08  22.8684  21.9243
0202-10-26_11:45:22.930000      1421.69        8.59346800e+00        1.34102210e-08  22.8684  21.9243
0202-10-26_11:45:23.340000      1422.10        9.75664000e+00        1.31623010e-08  22.8684  21.9243
0202-10-26_11:45:23.740000      1422.50        1.07585100e+01        5.84878100e-09  22.8279  22.0554
0202-10-26_11:45:24.145000      1422.91        1.17420300e+01        6.46857100e-09  22.8279  22.0554
0202-10-26_11:45:24.543000      1423.31        1.27264600e+01        5.35295100e-09  22.8690  21.9163
0202-10-26_11:45:24.945000      1423.71        1.37115800e+01        2.40086210e-08  22.8690  21.9163
0202-10-26_11:45:25.360000      1424.12        1.46977800e+01        3.85736710e-08  22.8690  21.9163
0202-10-26_11:45:25.766000      1424.53        1.56779100e+01        2.99586010e-08  22.8122  22.0208
0202-10-26_11:45:26.168000      1424.93        1.66854600e+01        4.98108100e-09  22.8122  22.0208
0202-10-26_11:45:26.570000      1425.33        1.76686800e+01        2.15294610e-08  22.8456  21.9926
0202-10-26_11:45:26.960000      1425.72        1.86530900e+01        3.47929610e-08  22.8456  21.9926
0202-10-26_11:45:27.360000      1426.12        1.96351500e+01        1.71289910e-08  22.8014  21.9210
0202-10-26_11:45:27.758000      1426.52        2.06193200e+01        1.50837010e-08  22.8014  21.9210
0202-10-26_11:45:28.160000      1426.92        2.16248100e+01        9.19570100e-09  22.8014  21.9210
0202-10-26_11:45:28.566000      1427.33        2.26050300e+01        1.07451710e-08  22.8315  22.0656
0202-10-26_11:45:28.970000      1427.73        2.35928500e+01        1.42159910e-08  22.8315  22.0656
0202-10-26_11:45:29.363000      1428.13        2.45703900e+01        1.62613010e-08  22.7966  21.9181
0202-10-26_11:45:29.758000      1428.52        2.55645100e+01        7.70820100e-09  22.7966  21.9181
0202-10-26_11:45:30.150000      1428.91        2.67509100e+01       -4.99747900e-09  22.7966  21.9181
0202-10-26_11:45:30.560000      1429.32        2.77261100e+01        5.84883100e-09  22.8865  22.0409
0202-10-26_11:45:30.957000      1429.72        2.87131200e+01       -1.97484790e-08  22.8865  22.0409
0202-10-26_11:45:31.360000      1430.12        2.97194200e+01       -1.86948390e-08  22.8461  22.0119
0202-10-26_11:45:31.760000      1430.52        3.07032500e+01       -6.67091900e-09  22.8461  22.0119
0202-10-26_11:45:32.164000      1430.93        3.16840200e+01        1.29620821e-07  22.8461  22.0119
0202-10-26_11:45:32.555000      1431.32        3.26718200e+01        4.93437341e-07  22.9202  21.9513
0202-10-26_11:45:32.953000      1431.71        3.36593100e+01        2.17257144e-06  22.9202  21.9513
0202-10-26_11:45:33.348000      1432.11        3.46371300e+01        7.25100388e-06  22.9202  21.9513
0202-10-26_11:45:33.754000      1432.52        3.56409100e+01        2.61295473e-05  22.9242  22.0807
