Repository: shortlab/2024-CryoHTS-Facility

# 2024-CryoHTS-Facility
Data repository for Alexis' RSI paper on the cryogenic HTS irradiation facility

File: data/figure4/unirradiated/Ic_2023-10-26_13-17-19530338_f20-pristine-24K.txt
# Ic = 31.24 A, n = 42.72 , Tavg = 23.84 K, f20-pristine-24K
#datetime                        t_s     iHTS_A                vHTS_V                tHTS_K  tTAR_K
0202-10-26_13:17:02             6920.76       -4.24751800e-01        5.86790940e-08  23.8351  22.9617
0202-10-26_13:17:02.390000      6921.15       -4.24391200e-01        6.07863840e-08  23.7938  23.0282
0202-10-26_13:17:02.785000      6921.55       -4.24468800e-01        6.17780540e-08  23.7938  23.0282
0202-10-26_13:17:03.184000      6921.94       -4.25492900e-01        6.41952340e-08  23.7938  23.0282
0202-10-26_13:17:03.582000      6922.35       -4.25684300e-01        6.35754440e-08  23.8495  22.9968
0202-10-26_13:17:03.977000      6922.74       -4.26263600e-01        7.01452440e-08  23.8495  22.9968
0202-10-26_13:17:04.390000      6923.15       -4.26127000e-01        6.06004440e-08  23.8495  22.9968
0202-10-26_13:17:04.793000      6923.55       -4.29339300e-01        5.05598140e-08  23.8129  22.9695
0202-10-26_13:17:05.195000      6923.96        3.07485900e-01        6.97733640e-08  23.8129  22.9695
0202-10-26_13:17:05.600000      6924.36        1.28742800e+00        8.78712940e-08  23.8184  23.0299
0202-10-26_13:17:06.004000      6924.76        2.29091100e+00        9.51848340e-08  23.8184  23.0299
0202-10-26_13:17:06.395000      6925.16        3.27581100e+00        8.22931640e-08  23.7582  22.8925
0202-10-26_13:17:06.790000      6925.55        4.25518200e+00        9.35114040e-08  23.7582  22.8925
0202-10-26_13:17:07.190000      6925.95        5.23800400e+00        8.48955240e-08  23.7582  22.8925
0202-10-26_13:17:07.598000      6926.36        6.22138200e+00        8.71260140e-08  23.8165  23.0396
0202-10-26_13:17:08             6926.76        7.22668700e+00        8.79937240e-08  23.8165  23.0396
0202-10-26_13:17:08.395000      6927.16        8.39101400e+00        1.05471844e-07  23.7630  22.9283
0202-10-26_13:17:08.785000      6927.55        9.39565900e+00        1.28404134e-07  23.7630  22.9283
0202-10-26_13:17:09.184000      6927.95        1.03786600e+01        1.03798414e-07  23.7630  22.9283
0202-10-26_13:17:09.582000      6928.34        1.13614800e+01        7.65895640e-08  23.8291  22.9847
0202-10-26_13:17:09.990000      6928.75        1.23432000e+01        8.13619540e-08  23.8291  22.9847
0202-10-26_13:17:10.387000      6929.15        1.33249200e+01        7.75192440e-08  23.7781  23.0075
0202-10-26_13:17:10.790000      6929.55        1.43107800e+01        8.92333040e-08  23.7781  23.0075
0202-10-26_13:17:11.195000      6929.96        1.53121800e+01        8.50807040e-08  23.7781  23.0075
0202-10-26_13:17:11.598000      6930.36        1.62953200e+01        9.02869540e-08  23.8372  22.9352
0202-10-26_13:17:11.990000      6930.75        1.72777900e+01        8.88614340e-08  23.8372  22.9352
0202-10-26_13:17:12.383000      6931.14        1.82602500e+01        7.58458140e-08  23.7842  23.0146
0202-10-26_13:17:12.773000      6931.54        1.92455300e+01        7.35525840e-08  23.7842  23.0146
0202-10-26_13:17:13.168000      6931.93        2.02438400e+01        6.81613040e-08  23.7842  23.0146
0202-10-26_13:17:13.560000      6932.32        2.12289000e+01        6.28316940e-08  23.8702  22.9786
0202-10-26_13:17:13.953000      6932.71        2.22176200e+01        7.59093040e-08  23.8702  22.9786
0202-10-26_13:17:14.360000      6933.12        2.31983000e+01        9.06603540e-08  23.8144  22.9500
0202-10-26_13:17:14.758000      6933.52        2.41812400e+01        7.86983740e-08  23.8144  22.9500
0202-10-26_13:17:15.160000      6933.92        2.53687900e+01        7.98759740e-08  23.8144  22.9500
0202-10-26_13:17:15.562000      6934.33        2.63466800e+01        4.92582540e-08  23.8581  23.0576
0202-10-26_13:17:15.965000      6934.73        2.73287600e+01        6.05384640e-08  23.8581  23.0576
0202-10-26_13:17:16.367000      6935.13        2.83313000e+01        8.29749340e-08  23.7945  22.9137
0202-10-26_13:17:16.773000      6935.54        2.93184900e+01        9.25817140e-08  23.7945  22.9137
0202-10-26_13:17:17.176000      6935.94        3.03005200e+01        1.54684864e-07  23.7945  22.9137
0202-10-26_13:17:17.574000      6936.33        3.12848500e+01        3.09632864e-07  23.8758  23.0660
0202-10-26_13:17:17.965000      6936.73        3.22705700e+01        8.43583664e-07  23.8758  23.0660
0202-10-26_13:17:18.367000      6937.13        3.32492600e+01        3.02878426e-06  23.8373  22.9506
0202-10-26_13:17:18.773000      6937.53        3.42524700e+01        1.03325995e-05  23.8373  22.9506
0202-10-26_13:17:19.168000      6937.93        3.52351700e+01        4.13264206e-05  23.8373  22.9506

File: data/figure4/unirradiated/Ic_2023-10-26_13-20-24931419_f20-pristine-24K.txt
# Ic = 31.25 A, n = 43.35 , Tavg = 23.86 K, f20-pristine-24K
#datetime                        t_s     iHTS_A                vHTS_V                tHTS_K  tTAR_K
0202-10-26_13:20:07.285000      7106.05       -4.25171400e-01       -3.49533450e-08  23.7672  23.0385
0202-10-26_13:20:07.688000      7106.45       -4.25367400e-01       -4.22049050e-08  23.8061  22.9445
0202-10-26_13:20:08.082000      7106.84       -4.25471000e-01       -3.81142750e-08  23.8061  22.9445
0202-10-26_13:20:08.500000      7107.26       -4.25536300e-01       -4.13991750e-08  23.7603  23.0574
0202-10-26_13:20:08.910000      7107.67       -4.25754300e-01       -5.00142850e-08  23.7603  23.0574
0202-10-26_13:20:09.310000      7108.07       -4.26048200e-01       -4.56757350e-08  23.7603  23.0574
0202-10-26_13:20:09.715000      7108.48       -4.26943100e-01       -4.13991750e-08  23.7764  22.9579
0202-10-26_13:20:10.113000      7108.88       -4.28478100e-01       -3.99116750e-08  23.7764  22.9579
0202-10-26_13:20:10.516000      7109.28        1.46320400e-01       -1.75991750e-08  23.7461  23.0112
0202-10-26_13:20:10.918000      7109.68        1.12136200e+00       -2.24955250e-08  23.7461  23.0112
0202-10-26_13:20:11.332000      7110.09        2.12583000e+00       -5.51323500e-09  23.7461  23.0112
0202-10-26_13:20:11.734000      7110.50        3.10054600e+00       -1.55538550e-08  23.7881  23.0084
0202-10-26_13:20:12.140000      7110.90        4.07502500e+00        4.96124500e-09  23.7881  23.0084
0202-10-26_13:20:12.543000      7111.31        5.05149100e+00       -3.22000500e-09  23.7451  22.9786
0202-10-26_13:20:12.938000      7111.70        6.03085000e+00       -5.26518500e-09  23.7451  22.9786
0202-10-26_13:20:13.336000      7112.10        7.03136300e+00       -5.94687500e-09  23.7451  22.9786
0202-10-26_13:20:13.730000      7112.49        8.19195300e+00       -8.36406500e-09  23.8023  23.0453
0202-10-26_13:20:14.133000      7112.89        9.19323600e+00       -7.93021500e-09  23.8023  23.0453
0202-10-26_13:20:14.540000      7113.30        1.01722200e+01        8.30833500e-09  23.7585  22.9347
0202-10-26_13:20:14.934000      7113.70        1.11457000e+01        4.65156500e-09  23.7585  22.9347
0202-10-26_13:20:15.332000      7114.10        1.21246300e+01        1.73854500e-09  23.7932  22.9833
0202-10-26_13:20:15.730000      7114.49        1.31160400e+01        3.78385500e-09  23.7932  22.9833
0202-10-26_13:20:16.120000      7114.88        1.41029500e+01        1.20890650e-08  23.7932  22.9833
0202-10-26_13:20:16.530000      7115.29        1.50990000e+01        3.13025000e-10  23.7578  23.0223
0202-10-26_13:20:16.920000      7115.68        1.60839500e+01        7.87448500e-09  23.7578  23.0223
0202-10-26_13:20:17.344000      7116.11        1.70661400e+01        7.56458500e-09  23.7578  23.0223
0202-10-26_13:20:17.746000      7116.51        1.80500600e+01        1.31427150e-08  23.7688  22.9189
0202-10-26_13:20:18.140000      7116.90        1.90319200e+01        9.73385500e-09  23.7688  22.9189
0202-10-26_13:20:18.547000      7117.31        2.00272500e+01       -1.02234950e-08  23.7388  23.0359
0202-10-26_13:20:18.950000      7117.71        2.09930600e+01        6.63440500e-09  23.7388  23.0359
0202-10-26_13:20:19.348000      7118.11        2.19515300e+01       -1.00381050e-08  23.7388  23.0359
0202-10-26_13:20:19.742000      7118.50        2.29144200e+01        5.70460500e-09  23.7739  22.9542
0202-10-26_13:20:20.133000      7118.90        2.39017400e+01        1.10967850e-08  23.7739  22.9542
0202-10-26_13:20:20.540000      7119.30        2.50915000e+01       -3.07375000e-10  23.7778  22.9957
0202-10-26_13:20:20.940000      7119.70        2.60757800e+01       -1.68558150e-08  23.7778  22.9957
0202-10-26_13:20:21.340000      7120.10        2.70589500e+01       -2.24339350e-08  23.8429  23.0366
0202-10-26_13:20:21.742000      7120.50        2.80675600e+01       -1.10917550e-08  23.8429  23.0366
0202-10-26_13:20:22.145000      7120.91        2.90541600e+01       -1.58641450e-08  23.8429  23.0366
0202-10-26_13:20:22.547000      7121.31        3.00431300e+01        1.45676250e-08  23.8092  22.9381
0202-10-26_13:20:22.940000      7121.70        3.10374000e+01        1.46521265e-07  23.8092  22.9381
0202-10-26_13:20:23.383000      7122.14        3.20314100e+01        5.72070195e-07  23.8092  22.9381
0202-10-26_13:20:23.773000      7122.54        3.30211200e+01        2.36506542e-06  23.8366  23.0371
0202-10-26_13:20:24.168000      7122.93        3.40252500e+01        7.60955619e-06  23.8366  23.0371
0202-10-26_13:20:24.570000      7123.33        3.50031500e+01        2.73480486e-05  23.8608  22.9576

File: data/figure4/unirradiated/Ic_2023-10-26_13-25-00490014_f20-pristine-25K.txt
# Ic = 30.47 A, n = 41.62 , Tavg = 24.82 K, f20-pristine-25K
#datetime                        t_s     iHTS_A                vHTS_V                tHTS_K  tTAR_K
0202-10-26_13:24:42.520000      7381.28       -4.25810600e-01        3.74974000e-09  24.7382  23.9767
0202-10-26_13:24:42.910000      7381.67       -4.25625100e-01        3.56380000e-09  24.7382  23.9767
0202-10-26_13:24:43.305000      7382.07       -4.25964800e-01        7.12760000e-10  24.7382  23.9767
0202-10-26_13:24:43.703000      7382.47       -4.26384800e-01        2.16930000e-10  24.8045  24.0729
0202-10-26_13:24:44.110000      7382.87       -4.26092400e-01        2.75808000e-09  24.8045  24.0729
0202-10-26_13:24:44.520000      7383.28       -4.26440100e-01        5.73308000e-09  24.7575  23.9840
0202-10-26_13:24:44.920000      7383.68       -4.26646400e-01       -6.53881000e-09  24.7575  23.9840
0202-10-26_13:24:45.336000      7384.10       -4.27134700e-01       -5.79506000e-09  24.8033  24.0261
0202-10-26_13:24:45.746000      7384.51       -4.28833000e-01        6.22956000e-09  24.8033  24.0261
0202-10-26_13:24:46.137000      7384.90        1.48272800e-01        9.70191000e-09  24.8033  24.0261
0202-10-26_13:24:46.535000      7385.30        1.14807300e+00        3.64149700e-08  24.7551  24.0011
0202-10-26_13:24:46.930000      7385.69        2.12697700e+00        3.13946500e-08  24.7551  24.0011
0202-10-26_13:24:47.348000      7386.11        3.10413900e+00        2.04243200e-08  24.7816  23.9336
0202-10-26_13:24:47.742000      7386.51        4.09173100e+00        1.31107700e-08  24.7816  23.9336
0202-10-26_13:24:48.145000      7386.91        5.07792600e+00        3.25102800e-08  24.7816  23.9336
0202-10-26_13:24:48.550000      7387.31        6.08291900e+00        5.92117000e-09  24.7570  24.0250
0202-10-26_13:24:48.950000      7387.71        7.24588200e+00        3.30680900e-08  24.7570  24.0250
0202-10-26_13:24:49.350000      7388.11        8.24739200e+00        3.69108100e-08  24.7688  23.9507
0202-10-26_13:24:49.754000      7388.52        9.23563700e+00        1.20571200e-08  24.7688  23.9507
0202-10-26_13:24:50.156000      7388.92        1.02144700e+01        2.27795300e-08  24.7688  23.9507
0202-10-26_13:24:50.550000      7389.31        1.11923200e+01        2.00524400e-08  24.7069  23.9811
0202-10-26_13:24:50.945000      7389.71        1.21785500e+01        3.16425700e-08  24.7069  23.9811
0202-10-26_13:24:51.344000      7390.11        1.31606600e+01        2.37712000e-08  24.7348  24.0102
0202-10-26_13:24:51.734000      7390.50        1.41630400e+01        1.70151800e-08  24.7348  24.0102
0202-10-26_13:24:52.130000      7390.89        1.51375600e+01        2.44524200e-08  24.7348  24.0102
0202-10-26_13:24:52.523000      7391.29        1.61205300e+01        4.16206700e-08  24.7147  23.9458
0202-10-26_13:24:52.920000      7391.68        1.70980500e+01        2.72414800e-08  24.7147  23.9458
0202-10-26_13:24:53.320000      7392.08        1.80789000e+01        1.00112500e-08  24.7147  23.9458
0202-10-26_13:24:53.723000      7392.49        1.90793300e+01        1.85024100e-08  24.7978  24.0421
0202-10-26_13:24:54.130000      7392.89        2.00585500e+01        1.10649000e-08  24.7978  24.0421
0202-10-26_13:24:54.527000      7393.29        2.10443300e+01        2.20186000e-09  24.7642  23.9578
0202-10-26_13:24:54.930000      7393.69        2.20256300e+01       -1.01320100e-08  24.7642  23.9578
0202-10-26_13:24:55.336000      7394.10        2.30091000e+01       -2.57507800e-08  24.7642  23.9578
0202-10-26_13:24:55.742000      7394.50        2.41922500e+01        1.49076100e-08  24.8167  24.0062
0202-10-26_13:24:56.133000      7394.90        2.51772300e+01        8.02791000e-09  24.8167  24.0062
0202-10-26_13:24:56.535000      7395.30        2.61553800e+01       -1.21153500e-08  24.7798  24.0165
0202-10-26_13:24:56.930000      7395.69        2.71564800e+01       -9.32628000e-09  24.7798  24.0165
0202-10-26_13:24:57.336000      7396.10        2.81403600e+01       -1.60820200e-08  24.7798  24.0165
0202-10-26_13:24:57.740000      7396.50        2.91215800e+01        2.20969600e-08  24.8195  23.9462
0202-10-26_13:24:58.140000      7396.90        3.01037900e+01        1.33659510e-07  24.8195  23.9462
0202-10-26_13:24:58.540000      7397.30        3.10850600e+01        4.39217190e-07  24.7878  24.0439
0202-10-26_13:24:58.934000      7397.69        3.20668200e+01        1.79842206e-06  24.7878  24.0439
0202-10-26_13:24:59.330000      7398.09        3.30684500e+01        6.11478068e-06  24.7878  24.0439
0202-10-26_13:24:59.734000      7398.50        3.40571700e+01        1.96701370e-05  24.8182  23.9590
0202-10-26_13:25:00.133000      7398.89        3.50362000e+01        2.60768456e-02  24.8182  23.9590

File: data/figure4/unirradiated/Ic_2023-10-26_13-25-51928072_f20-pristine-25K.txt
# Ic = 30.12 A, n = 37.00 , Tavg = 24.88 K, f20-pristine-25K
#datetime                        t_s     iHTS_A                vHTS_V                tHTS_K  tTAR_K
0202-10-26_13:25:36.800000      7435.56       -4.27014800e-01        1.85875405e-08  24.7712  24.0461
0202-10-26_13:25:37.203000      7435.97       -4.26759500e-01        1.41250405e-08  24.7712  24.0461
0202-10-26_13:25:37.605000      7436.37       -4.26772800e-01        1.00344205e-08  24.7813  23.9640
0202-10-26_13:25:38             7436.76       -4.27075100e-01        6.74954050e-09  24.7813  23.9640
0202-10-26_13:25:38.390000      7437.15       -4.26910300e-01        1.56126805e-08  24.7275  24.0563
0202-10-26_13:25:38.793000      7437.56       -4.27891300e-01        2.33601105e-08  24.7275  24.0563
0202-10-26_13:25:39.200000      7437.96       -4.27869400e-01        2.33601105e-08  24.7275  24.0563
0202-10-26_13:25:39.600000      7438.36       -4.28059300e-01        2.03851105e-08  24.7844  23.9901
0202-10-26_13:25:39.992000      7438.76        6.60106200e-01        3.22851105e-08  24.7844  23.9901
0202-10-26_13:25:40.387000      7439.15        1.84720100e+00        5.22423905e-08  24.7848  23.9765
0202-10-26_13:25:40.777000      7439.54        3.03364000e+00        5.70147805e-08  24.7848  23.9765
0202-10-26_13:25:41.170000      7439.93        4.21468600e+00        5.41017605e-08  24.7848  23.9765
0202-10-26_13:25:41.574000      7440.34        5.40310400e+00        5.22423905e-08  24.7985  24.0215
0202-10-26_13:25:41.980000      7440.74        6.77008800e+00        4.92054105e-08  24.7985  24.0215
0202-10-26_13:25:42.370000      7441.13        7.95060300e+00        5.05689505e-08  24.7739  23.9381
0202-10-26_13:25:42.766000      7441.53        9.13712500e+00        5.51554105e-08  24.7739  23.9381
0202-10-26_13:25:43.164000      7441.93        1.02197600e+01        3.78632305e-08  24.7739  23.9381
0202-10-26_13:25:43.566000      7442.33        1.13760200e+01        4.09002105e-08  24.7936  24.0285
0202-10-26_13:25:43.970000      7442.73        1.25563700e+01        6.94728505e-08  24.7936  24.0285
0202-10-26_13:25:44.375000      7443.14        1.37401700e+01        6.89779405e-08  24.7554  23.9469
0202-10-26_13:25:44.766000      7443.53        1.49185800e+01        4.45582705e-08  24.7554  23.9469
0202-10-26_13:25:45.160000      7443.92        1.61061500e+01        5.60244205e-08  24.7554  23.9469
0202-10-26_13:25:45.562000      7444.32        1.72664500e+01        5.12520205e-08  24.7955  23.9846
0202-10-26_13:25:45.965000      7444.73        1.84578700e+01        4.13973305e-08  24.7955  23.9846
0202-10-26_13:25:46.367000      7445.13        1.96428200e+01        4.93306705e-08  24.7392  24.0121
0202-10-26_13:25:46.770000      7445.53        2.08284800e+01        6.28421305e-08  24.7392  24.0121
0202-10-26_13:25:47.176000      7445.94        2.20132700e+01        3.20384705e-08  24.7392  24.0121
0202-10-26_13:25:47.580000      7446.34        2.33877500e+01        3.71207705e-08  24.7520  23.9284
0202-10-26_13:25:47.970000      7446.73        2.45784800e+01        4.58598305e-08  24.7520  23.9284
0202-10-26_13:25:48.363000      7447.13        2.57682700e+01        4.52400405e-08  24.7248  24.0305
0202-10-26_13:25:48.760000      7447.52        2.69507300e+01        3.56952505e-08  24.7248  24.0305
0202-10-26_13:25:49.164000      7447.93        2.81190700e+01        4.81530605e-08  24.7248  24.0305
0202-10-26_13:25:49.570000      7448.33        2.93012600e+01        1.02570780e-07  24.7882  23.9711
0202-10-26_13:25:49.973000      7448.74        3.04845600e+01        2.36755700e-07  24.7882  23.9711
0202-10-26_13:25:50.367000      7449.13        3.16739200e+01        1.37240018e-06  24.7871  23.9933
0202-10-26_13:25:50.758000      7449.52        3.28587300e+01        4.84329610e-06  24.7871  23.9933
0202-10-26_13:25:51.152000      7449.91        3.40334100e+01        1.87451011e-05  24.7871  23.9933
0202-10-26_13:25:51.562000      7450.32        3.52176000e+01        2.69692479e-02  24.8753  24.0379

File: data/figure4/unirradiated/Ic_2023-10-26_13-27-00907547_f20-pristine-25K.txt
# Ic = 30.43 A, n = 40.76 , Tavg = 24.81 K, f20-pristine-25K
#datetime                        t_s     iHTS_A                vHTS_V                tHTS_K  tTAR_K
0202-10-26_13:26:46.880000      7505.64       -4.26150800e-01        1.98302290e-08  24.7193  24.0404
0202-10-26_13:26:47.293000      7506.06       -4.26480900e-01        1.33843990e-08  24.7193  24.0404
0202-10-26_13:26:47.690000      7506.45       -4.26789600e-01        1.69172090e-08  24.7642  23.9653
0202-10-26_13:26:48.094000      7506.86       -4.26631100e-01        2.03874990e-08  24.7642  23.9653
0202-10-26_13:26:48.508000      7507.27       -4.27217300e-01        1.40032890e-08  24.7541  24.0605
0202-10-26_13:26:48.900000      7507.66       -4.27353900e-01        1.71642190e-08  24.7541  24.0605
0202-10-26_13:26:49.297000      7508.06       -4.27972000e-01        1.89616190e-08  24.7541  24.0605
0202-10-26_13:26:49.695000      7508.46        6.51463500e-02        2.59652590e-08  24.8054  23.9772
0202-10-26_13:26:50.094000      7508.86        1.24667400e+00        4.00345090e-08  24.8054  23.9772
0202-10-26_13:26:50.490000      7509.25        2.60970100e+00        6.14792890e-08  24.7493  23.9835
0202-10-26_13:26:50.883000      7509.64        3.78820500e+00        6.74912590e-08  24.7493  23.9835
0202-10-26_13:26:51.300000      7510.06        5.17652400e+00        7.41230290e-08  24.7493  23.9835
0202-10-26_13:26:51.703000      7510.47        6.52846500e+00        6.02396990e-08  24.7914  24.0025
0202-10-26_13:26:52.105000      7510.87        7.68558900e+00        4.84636690e-08  24.7914  24.0025
0202-10-26_13:26:52.508000      7511.27        9.04249500e+00        3.96006590e-08  24.7428  23.9232
0202-10-26_13:26:52.910000      7511.67        1.02263100e+01        6.32766790e-08  24.7428  23.9232
0202-10-26_13:26:53.312000      7512.07        1.16150200e+01        7.72839590e-08  24.7904  24.0249
0202-10-26_13:26:53.703000      7512.47        1.27834500e+01        6.95366890e-08  24.7904  24.0249
0202-10-26_13:26:54.100000      7512.86        1.41703700e+01        7.45574090e-08  24.7904  24.0249
0202-10-26_13:26:54.516000      7513.28        1.55400900e+01        6.21616390e-08  24.7304  23.9392
0202-10-26_13:26:54.914000      7513.68        1.67191900e+01        6.25335090e-08  24.7304  23.9392
0202-10-26_13:26:55.324000      7514.09        1.81068500e+01        6.17897690e-08  24.7304  23.9392
0202-10-26_13:26:55.730000      7514.49        1.92589900e+01        6.12939290e-08  24.7720  23.9826
0202-10-26_13:26:56.133000      7514.90        2.06453500e+01        7.03428790e-08  24.7720  23.9826
0202-10-26_13:26:56.527000      7515.29        2.18279400e+01        6.95991390e-08  24.7237  23.9979
0202-10-26_13:26:56.930000      7515.69        2.31861100e+01        5.61496590e-08  24.7237  23.9979
0202-10-26_13:26:57.340000      7516.10        2.45681600e+01        6.86694490e-08  24.7586  23.9303
0202-10-26_13:26:57.734000      7516.50        2.57320300e+01        5.54059190e-08  24.7586  23.9303
0202-10-26_13:26:58.130000      7516.89        2.71129900e+01        5.29887290e-08  24.7586  23.9303
0202-10-26_13:26:58.530000      7517.29        2.82918300e+01        6.06741390e-08  24.7222  24.0376
0202-10-26_13:26:58.934000      7517.70        2.96539800e+01        1.30462639e-07  24.7222  24.0376
0202-10-26_13:26:59.348000      7518.11        3.08354500e+01        4.09802569e-07  24.7222  24.0376
0202-10-26_13:26:59.750000      7518.51        3.22033700e+01        2.27066472e-06  24.7832  23.9614
0202-10-26_13:27:00.152000      7518.92        3.35974000e+01        1.09910077e-05  24.7832  23.9614
0202-10-26_13:27:00.555000      7519.31        3.47737000e+01        7.58978541e-05  24.8066  23.9959

File: data/figure4/unirradiated/Ic_2023-10-26_13-29-17100803_f20-pristine-25K.txt
# Ic = 30.85 A, n = 46.79 , Tavg = 24.76 K, f20-pristine-25K
#datetime                        t_s     iHTS_A                vHTS_V                tHTS_K  tTAR_K
0202-10-26_13:29:04.664000      7643.43       -4.25467200e-01        7.34455500e-10  24.7301  23.9947
0202-10-26_13:29:05.070000      7643.83       -4.25049000e-01        2.53185550e-09  24.7301  23.9947
0202-10-26_13:29:05.490000      7644.25       -4.25645600e-01        7.96435500e-10  24.7585  23.9835
0202-10-26_13:29:05.880000      7644.64       -4.25848900e-01        5.07299550e-09  24.7585  23.9835
0202-10-26_13:29:06.297000      7645.06       -4.26234300e-01       -2.17856450e-09  24.7585  23.9835
0202-10-26_13:29:06.690000      7645.45       -4.26937800e-01       -2.86034450e-09  24.7317  24.0558
0202-10-26_13:29:07.098000      7645.86       -4.26996400e-01        4.76310550e-09  24.7317  24.0558
0202-10-26_13:29:07.504000      7646.26        2.57742200e-01        1.39360555e-08  24.8146  23.9436
0202-10-26_13:29:07.906000      7646.67        1.63279700e+00        2.83153155e-08  24.8146  23.9436
0202-10-26_13:29:08.300000      7647.06        3.20359000e+00        3.90377355e-08  24.7482  24.0099
0202-10-26_13:29:08.695000      7647.46        4.59229200e+00        3.82320055e-08  24.7482  24.0099
0202-10-26_13:29:09.094000      7647.86        6.16412500e+00        4.56075355e-08  24.7482  24.0099
0202-10-26_13:29:09.500000      7648.26        7.75054200e+00        4.59174255e-08  24.7822  23.9662
0202-10-26_13:29:09.902000      7648.66        9.11878600e+00        4.21986755e-08  24.7822  23.9662
0202-10-26_13:29:10.305000      7649.07        1.06949900e+01        3.79221055e-08  24.7822  23.9662
0202-10-26_13:29:10.710000      7649.47        1.20906400e+01        2.54023055e-08  24.7445  23.9441
0202-10-26_13:29:11.113000      7649.87        1.36648000e+01        3.77981555e-08  24.7445  23.9441
0202-10-26_13:29:11.508000      7650.27        1.52366600e+01        4.05872155e-08  24.7822  24.0224
0202-10-26_13:29:11.900000      7650.66        1.66133700e+01        3.60627355e-08  24.7822  24.0224
0202-10-26_13:29:12.300000      7651.06        1.81863500e+01        3.93476355e-08  24.7822  24.0224
0202-10-26_13:29:12.707000      7651.47        1.95771000e+01        4.49257655e-08  24.7439  23.9253
0202-10-26_13:29:13.110000      7651.87        2.11553300e+01        2.34189655e-08  24.7439  23.9253
0202-10-26_13:29:13.523000      7652.29        2.27308100e+01        3.91615955e-08  24.7971  24.0171
0202-10-26_13:29:13.926000      7652.69        2.41003200e+01        1.28203355e-08  24.7971  24.0171
0202-10-26_13:29:14.330000      7653.09        2.56995200e+01        1.77166955e-08  24.7576  23.9646
0202-10-26_13:29:14.727000      7653.49        2.70676600e+01        3.42031655e-08  24.7576  23.9646
0202-10-26_13:29:15.125000      7653.89        2.86390600e+01        6.24656855e-08  24.7576  23.9646
0202-10-26_13:29:15.530000      7654.29        3.00266100e+01        1.52707436e-07  24.7782  23.9537
0202-10-26_13:29:15.930000      7654.69        3.16005500e+01        6.58705806e-07  24.7782  23.9537
0202-10-26_13:29:16.340000      7655.10        3.31806600e+01        6.56328031e-06  24.7782  23.9537
0202-10-26_13:29:16.746000      7655.51        3.45495000e+01        3.83645682e-05  24.7564  24.0227

File: data/figure4/unirradiated/Ic_2023-10-26_13-31-40315988_f20-pristine-26K.txt
# Ic = 30.05 A, n = 43.53 , Tavg = 25.80 K, f20-pristine-26K
#datetime                        t_s     iHTS_A                vHTS_V                tHTS_K  tTAR_K
0202-10-26_13:31:27.902000      7786.67       -4.26666400e-01        7.11599200e-09  25.7697  24.9738
0202-10-26_13:31:28.316000      7787.08       -4.26712500e-01        6.18630200e-09  25.7697  24.9738
0202-10-26_13:31:28.715000      7787.48       -4.27107200e-01        1.07107920e-08  25.7431  25.0372
0202-10-26_13:31:29.105000      7787.87       -4.27363900e-01        1.79003720e-08  25.7431  25.0372
0202-10-26_13:31:29.520000      7788.28       -4.27253700e-01        2.01316320e-08  25.7704  25.0057
0202-10-26_13:31:29.926000      7788.69       -4.27333800e-01        1.52352720e-08  25.7704  25.0057
0202-10-26_13:31:30.340000      7789.10       -4.27917100e-01        2.05654820e-08  25.7704  25.0057
0202-10-26_13:31:30.742000      7789.50       -4.16694400e-02        3.32092420e-08  25.7370  24.9901
0202-10-26_13:31:31.145000      7789.91        1.33088000e+00        4.63488320e-08  25.7370  24.9901
0202-10-26_13:31:31.550000      7790.31        2.90887000e+00        6.81035320e-08  25.7328  25.0046
0202-10-26_13:31:31.953000      7790.72        4.30132400e+00        5.26087320e-08  25.7328  25.0046
0202-10-26_13:31:32.350000      7791.11        5.87544500e+00        4.32498720e-08  25.6889  24.9248
0202-10-26_13:31:32.742000      7791.51        7.45366200e+00        5.31668320e-08  25.6889  24.9248
0202-10-26_13:31:33.145000      7791.91        8.81524900e+00        4.59779320e-08  25.6889  24.9248
0202-10-26_13:31:33.550000      7792.31        1.03875100e+01        3.81065620e-08  25.7240  25.0033
0202-10-26_13:31:33.953000      7792.72        1.17911500e+01        5.05643920e-08  25.7240  25.0033
0202-10-26_13:31:34.348000      7793.11        1.33697000e+01        5.29815820e-08  25.6953  24.9842
0202-10-26_13:31:34.740000      7793.50        1.49359200e+01        5.63904420e-08  25.6953  24.9842
0202-10-26_13:31:35.140000      7793.90        1.63123100e+01        5.08123120e-08  25.6953  24.9842
0202-10-26_13:31:35.530000      7794.30        1.78840600e+01        5.91795020e-08  25.7388  24.9663
0202-10-26_13:31:35.938000      7794.70        1.92272800e+01        4.12055320e-08  25.7388  24.9663
0202-10-26_13:31:36.340000      7795.10        2.07352700e+01        2.63924920e-08  25.7502  25.0270
0202-10-26_13:31:36.730000      7795.49        2.18515700e+01        2.55867620e-08  25.7502  25.0270
0202-10-26_13:31:37.125000      7795.89        2.31994100e+01        2.45331120e-08  25.7502  25.0270
0202-10-26_13:31:37.527000      7796.29        2.48120500e+01        1.62279020e-08  25.8110  24.9625
0202-10-26_13:31:37.938000      7796.70        2.61875100e+01       -5.03097800e-09  25.8110  24.9625
0202-10-26_13:31:38.344000      7797.11        2.77522800e+01        4.01799200e-09  25.7454  25.0280
0202-10-26_13:31:38.742000      7797.51        2.91553900e+01        1.05229552e-07  25.7454  25.0280
0202-10-26_13:31:39.150000      7797.91        3.07285000e+01        5.54950162e-07  25.7454  25.0280
0202-10-26_13:31:39.550000      7798.31        3.22982800e+01        4.92479384e-06  25.8039  24.9909
0202-10-26_13:31:39.957000      7798.72        3.36823000e+01        2.77240900e-05  25.8039  24.9909

File: data/figure4/unirradiated/Ic_2023-10-26_13-32-30132528_f20-pristine-26K.txt
# Ic = 30.05 A, n = 44.14 , Tavg = 25.81 K, f20-pristine-26K
#datetime                        t_s     iHTS_A                vHTS_V                tHTS_K  tTAR_K
0202-10-26_13:32:17.773000      7836.54       -4.27225400e-01        1.37779730e-08  25.7714  24.9791
0202-10-26_13:32:18.176000      7836.94       -4.27446500e-01        1.26623430e-08  25.7714  24.9791
0202-10-26_13:32:18.570000      7837.33       -4.27280900e-01        1.96659930e-08  25.7092  25.0370
0202-10-26_13:32:18.965000      7837.73       -4.27778100e-01        2.71034930e-08  25.7092  25.0370
0202-10-26_13:32:19.367000      7838.13       -4.27647500e-01        2.60503430e-08  25.7578  25.0296
0202-10-26_13:32:19.770000      7838.53       -4.28111700e-01        2.10927430e-08  25.7578  25.0296
0202-10-26_13:32:20.170000      7838.93       -4.28629600e-01        2.05969130e-08  25.7578  25.0296
0202-10-26_13:32:20.574000      7839.34       -4.33387700e-01        2.78484830e-08  25.7518  24.9927
0202-10-26_13:32:20.970000      7839.73        7.60437800e-01        3.74552630e-08  25.7518  24.9927
0202-10-26_13:32:21.367000      7840.13        2.34313000e+00        5.33219430e-08  25.7942  25.0263
0202-10-26_13:32:21.758000      7840.52        3.73170400e+00        5.54912130e-08  25.7942  25.0263
0202-10-26_13:32:22.164000      7840.93        5.32668300e+00        3.91906730e-08  25.7942  25.0263
0202-10-26_13:32:22.562000      7841.33        6.90399800e+00        5.90860030e-08  25.7390  24.9436
0202-10-26_13:32:22.965000      7841.73        8.26967000e+00        6.29287230e-08  25.7390  24.9436
0202-10-26_13:32:23.367000      7842.13        9.84489400e+00        3.77651530e-08  25.7673  25.0006
0202-10-26_13:32:23.770000      7842.53        1.12457000e+01        5.20203730e-08  25.7673  25.0006
0202-10-26_13:32:24.164000      7842.93        1.28168200e+01        8.78443630e-08  25.7673  25.0006
0202-10-26_13:32:24.560000      7843.32        1.43950800e+01        8.14605030e-08  25.7421  24.9837
0202-10-26_13:32:24.960000      7843.72        1.57591700e+01        5.80323630e-08  25.7421  24.9837
0202-10-26_13:32:25.363000      7844.13        1.73417100e+01        5.14629630e-08  25.7711  24.9592
0202-10-26_13:32:25.766000      7844.53        1.87344200e+01        6.59045230e-08  25.7711  24.9592
0202-10-26_13:32:26.168000      7844.93        2.03119900e+01        5.97066030e-08  25.7711  24.9592
0202-10-26_13:32:26.562000      7845.33        2.18879900e+01        5.62977430e-08  25.6921  25.0201
0202-10-26_13:32:26.957000      7845.72        2.32607100e+01        4.41498130e-08  25.6921  25.0201
0202-10-26_13:32:27.350000      7846.11        2.48521600e+01        5.27029430e-08  25.7485  24.9634
0202-10-26_13:32:27.754000      7846.52        2.62275000e+01        5.80951430e-08  25.7485  24.9634
0202-10-26_13:32:28.156000      7846.92        2.78031800e+01        7.84243330e-08  25.7485  24.9634
0202-10-26_13:32:28.560000      7847.32        2.92015500e+01        1.26272303e-07  25.7553  25.0191
0202-10-26_13:32:28.960000      7847.72        3.07758900e+01        6.19627093e-07  25.7553  25.0191
0202-10-26_13:32:29.367000      7848.13        3.23509100e+01        5.86846327e-06  25.7553  25.0191
0202-10-26_13:32:29.777000      7848.54        3.37264300e+01        3.06262563e-05  25.8063  25.0079

File: data/figure4/unirradiated/Ic_2023-10-26_13-34-07698553_f20-pristine-26K.txt
# Ic = 30.09 A, n = 44.50 , Tavg = 25.84 K, f20-pristine-26K
#datetime                        t_s     iHTS_A                vHTS_V                tHTS_K  tTAR_K
0202-10-26_13:33:55.336000      7934.10       -4.27358900e-01        3.34191640e-08  25.7304  25.0317
0202-10-26_13:33:55.740000      7934.50       -4.27358900e-01        2.78410440e-08  25.7732  24.9680
0202-10-26_13:33:56.140000      7934.90       -4.26717500e-01        3.65181240e-08  25.7732  24.9680
0202-10-26_13:33:56.547000      7935.31       -4.26969800e-01        4.48853140e-08  25.7121  25.0419
0202-10-26_13:33:56.950000      7935.71       -4.27688100e-01        4.40176040e-08  25.7121  25.0419
0202-10-26_13:33:57.344000      7936.11       -4.27766700e-01        4.61868740e-08  25.7121  25.0419
0202-10-26_13:33:57.740000      7936.50       -4.28449400e-01        5.01535340e-08  25.7318  24.9777
0202-10-26_13:33:58.140000      7936.90       -4.33628900e-01        4.38317840e-08  25.7318  24.9777
0202-10-26_13:33:58.543000      7937.31        8.03018000e-01        6.84996240e-08  25.6985  24.9891
0202-10-26_13:33:58.950000      7937.71        2.37766400e+00        9.44069140e-08  25.6985  24.9891
0202-10-26_13:33:59.348000      7938.11        3.76422100e+00        9.62043040e-08  25.7821  24.9967
0202-10-26_13:33:59.740000      7938.50        5.34539900e+00        9.00063940e-08  25.7821  24.9967
0202-10-26_13:34:00.133000      7938.89        6.92548700e+00        9.62043040e-08  25.7821  24.9967
0202-10-26_13:34:00.530000      7939.29        8.29672600e+00        8.75892040e-08  25.7379  24.9427
0202-10-26_13:34:00.934000      7939.70        9.87441300e+00        7.35199340e-08  25.7379  24.9427
0202-10-26_13:34:01.344000      7940.10        1.12662700e+01        8.94485840e-08  25.7379  24.9427
0202-10-26_13:34:01.754000      7940.52        1.28406300e+01        8.58537840e-08  25.7720  25.0172
0202-10-26_13:34:02.156000      7940.92        1.44177200e+01        5.19511840e-08  25.7720  25.0172
0202-10-26_13:34:02.560000      7941.32        1.57869500e+01        5.75293040e-08  25.7196  24.9525
0202-10-26_13:34:02.960000      7941.72        1.73609400e+01        4.89761840e-08  25.7196  24.9525
0202-10-26_13:34:03.363000      7942.13        1.87560500e+01        7.00490940e-08  25.7864  24.9882
0202-10-26_13:34:03.758000      7942.52        2.03341600e+01        6.67022240e-08  25.7864  24.9882
0202-10-26_13:34:04.152000      7942.91        2.19133100e+01        7.56276840e-08  25.7864  24.9882
0202-10-26_13:34:04.550000      7943.31        2.32826200e+01        6.96158840e-08  25.7032  24.9956
0202-10-26_13:34:04.957000      7943.72        2.48821400e+01        4.48861940e-08  25.7032  24.9956
0202-10-26_13:34:05.360000      7944.12        2.62535500e+01        6.00091140e-08  25.7210  24.9401
0202-10-26_13:34:05.760000      7944.52        2.78253500e+01        7.89127640e-08  25.7210  24.9401
0202-10-26_13:34:06.152000      7944.92        2.92199600e+01        1.42317484e-07  25.7210  24.9401
0202-10-26_13:34:06.547000      7945.31        3.07932000e+01        6.22780174e-07  25.6961  25.0306
0202-10-26_13:34:06.940000      7945.70        3.23653900e+01        5.76637127e-06  25.6961  25.0306
0202-10-26_13:34:07.344000      7946.11        3.37386200e+01        3.10638582e-05  25.8364  24.9738

File: data/figure4/unirradiated/Ic_2023-10-26_13-42-29505083_f20-pristine-27K.txt
# Ic = 29.09 A, n = 39.03 , Tavg = 26.78 K, f20-pristine-27K
#datetime                        t_s     iHTS_A                vHTS_V                tHTS_K  tTAR_K
0202-10-26_13:42:17.055000      8435.82       -4.25045800e-01        2.83617770e-08  26.7591  26.0691
0202-10-26_13:42:17.457000      8436.22       -4.25157500e-01        3.67910770e-08  26.7069  26.0104
0202-10-26_13:42:17.860000      8436.62       -4.25387600e-01        3.25764870e-08  26.7069  26.0104
0202-10-26_13:42:18.280000      8437.04       -4.25350500e-01        3.46837870e-08  26.7069  26.0104
0202-10-26_13:42:18.700000      8437.46       -4.25038800e-01        3.49316970e-08  26.7599  26.0285
0202-10-26_13:42:19.100000      8437.86       -4.25461800e-01        2.35894970e-08  26.7599  26.0285
0202-10-26_13:42:19.500000      8438.26       -4.25749700e-01        2.94155470e-08  26.7123  26.0343
0202-10-26_13:42:19.906000      8438.67       -4.04198100e-01        3.94561870e-08  26.7123  26.0343
0202-10-26_13:42:20.312000      8439.07        9.15364400e-01        5.99093270e-08  26.7123  26.0343
0202-10-26_13:42:20.727000      8439.49        2.49138200e+00        5.69963070e-08  26.7193  25.9689
0202-10-26_13:42:21.125000      8439.89        3.88446300e+00        5.48890070e-08  26.7193  25.9689
0202-10-26_13:42:21.527000      8440.29        5.45820500e+00        6.95780870e-08  26.6889  25.9715
0202-10-26_13:42:21.930000      8440.69        7.03906500e+00        4.87530670e-08  26.6889  25.9715
0202-10-26_13:42:22.332000      8441.10        8.41131200e+00        8.17879970e-08  26.6889  25.9715
0202-10-26_13:42:22.727000      8441.49        9.98829700e+00        7.05077770e-08  26.7411  26.0047
0202-10-26_13:42:23.120000      8441.88        1.13808800e+01        6.41230670e-08  26.7411  26.0047
0202-10-26_13:42:23.523000      8442.28        1.29581200e+01        6.04659370e-08  26.6884  25.9420
0202-10-26_13:42:23.926000      8442.69        1.45342100e+01        5.27185370e-08  26.6884  25.9420
0202-10-26_13:42:24.336000      8443.10        1.59071800e+01        5.60034370e-08  26.6884  25.9420
0202-10-26_13:42:24.734000      8443.50        1.74828700e+01        5.52596870e-08  26.7505  26.0389
0202-10-26_13:42:25.137000      8443.90        1.88745100e+01        4.24299970e-08  26.7505  26.0389
0202-10-26_13:42:25.540000      8444.30        2.04547900e+01        7.18081270e-08  26.6883  25.9352
0202-10-26_13:42:25.938000      8444.70        2.20316400e+01        5.87305170e-08  26.6883  25.9352
0202-10-26_13:42:26.344000      8445.11        2.34018000e+01        4.34216670e-08  26.7355  26.0242
0202-10-26_13:42:26.746000      8445.51        2.49992600e+01        4.63346870e-08  26.7355  26.0242
0202-10-26_13:42:27.140000      8445.90        2.63705700e+01        5.40201070e-08  26.7355  26.0242
0202-10-26_13:42:27.530000      8446.29        2.79425100e+01        1.15193557e-07  26.6987  25.9707
0202-10-26_13:42:27.930000      8446.69        2.93348600e+01        3.49908727e-07  26.6987  25.9707
0202-10-26_13:42:28.348000      8447.11        3.09166700e+01        2.24436445e-06  26.6987  25.9707
0202-10-26_13:42:28.742000      8447.50        3.24965400e+01        1.51158955e-05  26.7764  25.9980
0202-10-26_13:42:29.150000      8447.91        3.38687200e+01        2.54036479e-02  26.7764  25.9980
