Repository: shortlab/2024-CryoHTS-Facility

# 2024-CryoHTS-Facility
Data repository for Alexis' RSI paper on the cryogenic HTS irradiation facility

File: data/figure4/unirradiated/Ic_2023-10-26_17-05-57510196_f20-pristine-48K.txt
# Ic = 15.42 A, n = 27.84 , Tavg = 47.82 K, f20-pristine-48K
#datetime                        t_s     iHTS_A                vHTS_V                tHTS_K  tTAR_K
0202-10-26_17:05:44.300000      20643.06        2.66290100e+00        6.81805000e-11  47.8339  47.1853
0202-10-26_17:05:44.695000      20643.46        3.05510000e+00        5.33637050e-09  47.8176  47.2033
0202-10-26_17:05:45.094000      20643.85        3.65073700e+00        1.01707105e-08  47.8176  47.2033
0202-10-26_17:05:45.496000      20644.26        4.03709800e+00        4.28273050e-09  47.8089  47.1805
0202-10-26_17:05:45.900000      20644.66        4.63005000e+00        1.86617905e-08  47.8089  47.1805
0202-10-26_17:05:46.300000      20645.06        5.04132200e+00        9.55078050e-09  47.8089  47.1805
0202-10-26_17:05:46.690000      20645.45        5.61328600e+00        1.49428005e-08  47.8180  47.2059
0202-10-26_17:05:47.086000      20645.85        6.02225900e+00        1.05956050e-09  47.8180  47.2059
0202-10-26_17:05:47.508000      20646.27        6.61662200e+00        9.05482050e-09  47.8106  47.1864
0202-10-26_17:05:47.902000      20646.66        7.00722500e+00        4.71631050e-09  47.8106  47.1864
0202-10-26_17:05:48.310000      20647.07        7.60243900e+00        1.66782005e-08  47.8106  47.1864
0202-10-26_17:05:48.707000      20647.47        7.99137500e+00        7.93920050e-09  47.8074  47.2113
0202-10-26_17:05:49.105000      20647.87        8.58467100e+00        1.15339705e-08  47.8074  47.2113
0202-10-26_17:05:49.504000      20648.27        8.97163700e+00        8.00118050e-09  47.8037  47.1841
0202-10-26_17:05:49.910000      20648.67        9.57279900e+00        2.34338805e-08  47.8037  47.1841
0202-10-26_17:05:50.340000      20649.10        1.01647000e+01        8.49701050e-09  47.8037  47.1841
0202-10-26_17:05:50.742000      20649.50        1.05527800e+01        2.21323305e-08  47.8223  47.2073
0202-10-26_17:05:51.137000      20649.90        1.11454600e+01        1.91573505e-08  47.8223  47.2073
0202-10-26_17:05:51.547000      20650.31        1.15365200e+01        2.34338805e-08  47.8211  47.1893
0202-10-26_17:05:51.950000      20650.71        1.21303000e+01        1.60584005e-08  47.8211  47.1893
0202-10-26_17:05:52.355000      20651.12        1.25458100e+01        4.71622050e-09  47.8057  47.2037
0202-10-26_17:05:52.750000      20651.51        1.31337400e+01        2.04587905e-08  47.8057  47.2037
0202-10-26_17:05:53.140000      20651.90        1.35253900e+01        1.51906005e-08  47.8057  47.2037
0202-10-26_17:05:53.535000      20652.30        1.41200600e+01        3.73170105e-08  47.8051  47.1791
0202-10-26_17:05:53.930000      20652.69        1.45128800e+01        4.52502905e-08  47.8051  47.1791
0202-10-26_17:05:54.330000      20653.09        1.51082100e+01        1.23591410e-07  47.8051  47.1791
0202-10-26_17:05:54.723000      20653.48        1.54952400e+01        2.50647810e-07  47.8214  47.2119
0202-10-26_17:05:55.130000      20653.89        1.60881600e+01        6.19483260e-07  47.8214  47.2119
0202-10-26_17:05:55.540000      20654.30        1.64844600e+01        1.38820716e-06  47.8078  47.1809
0202-10-26_17:05:55.938000      20654.70        1.70762300e+01        3.78283129e-06  47.8078  47.1809
0202-10-26_17:05:56.340000      20655.10        1.74837000e+01        7.10509735e-06  47.8204  47.2080
0202-10-26_17:05:56.746000      20655.51        1.80584000e+01        1.58952220e-05  47.8204  47.2080
0202-10-26_17:05:57.150000      20655.91        1.86534200e+01        3.72038228e-05  47.8204  47.2080

File: data/figure4/unirradiated/Ic_2023-10-26_17-08-48871830_f20-pristine-50K.txt
# Ic =  nan A, n =  nan , Tavg = 49.98 K, f20-pristine-50K
#datetime                        t_s     iHTS_A                vHTS_V                tHTS_K  tTAR_K
0202-10-26_17:08:36.906000      20815.67        2.65311900e+00       -5.26814500e-10  49.9968  49.3570
0202-10-26_17:08:37.320000      20816.08        3.03901600e+00        1.50917955e-08  49.9968  49.3570
0202-10-26_17:08:37.723000      20816.49        3.63603400e+00        9.57569550e-09  49.9767  49.3249
0202-10-26_17:08:38.130000      20816.89        4.02629900e+00        1.36043055e-08  49.9767  49.3249
0202-10-26_17:08:38.535000      20817.30        4.61637300e+00        2.10417455e-08  49.9687  49.3438
0202-10-26_17:08:38.938000      20817.70        5.02806600e+00        3.81168550e-09  49.9687  49.3438
0202-10-26_17:08:39.348000      20818.11        5.60027000e+00        1.33561355e-08  49.9691  49.3198
0202-10-26_17:08:39.742000      20818.50        6.01191900e+00        1.64544855e-08  49.9691  49.3198
0202-10-26_17:08:40.133000      20818.90        6.60274300e+00        3.03996855e-08  49.9691  49.3198
0202-10-26_17:08:40.530000      20819.29        6.99149300e+00        2.12888255e-08  49.9930  49.3426
0202-10-26_17:08:40.926000      20819.69        7.58748900e+00        1.72602155e-08  49.9930  49.3426
0202-10-26_17:08:41.320000      20820.08        7.97617000e+00        1.71982355e-08  49.9850  49.3223
0202-10-26_17:08:41.720000      20820.48        8.56992300e+00        2.51934755e-08  49.9850  49.3223
0202-10-26_17:08:42.120000      20820.88        8.95920400e+00        1.45951255e-08  49.9850  49.3223
0202-10-26_17:08:42.520000      20821.28        9.55135000e+00        2.33960955e-08  50.0076  49.3415
0202-10-26_17:08:42.920000      20821.68        1.01468500e+01        3.77131655e-08  50.0076  49.3415
0202-10-26_17:08:43.324000      20822.09        1.05358700e+01        2.58132655e-08  50.0076  49.3415
0202-10-26_17:08:43.727000      20822.49        1.11321200e+01        2.37059955e-08  50.0030  49.3181
0202-10-26_17:08:44.120000      20822.88        1.15229000e+01        4.80250550e-09  50.0030  49.3181
0202-10-26_17:08:44.520000      20823.28        1.21175900e+01        2.24044355e-08  49.9954  49.3397
0202-10-26_17:08:44.914000      20823.67        1.25248500e+01        2.78585655e-08  49.9954  49.3397
0202-10-26_17:08:45.316000      20824.08        1.31201800e+01        3.26309055e-08  49.9954  49.3397
0202-10-26_17:08:45.720000      20824.48        1.35091600e+01        5.79181755e-08  49.9941  49.3111
0202-10-26_17:08:46.125000      20824.89        1.41044700e+01        1.53489275e-07  49.9941  49.3111
0202-10-26_17:08:46.516000      20825.28        1.44927200e+01        3.50085595e-07  49.9653  49.3321
0202-10-26_17:08:46.910000      20825.67        1.50889500e+01        9.51650491e-07  49.9653  49.3321
0202-10-26_17:08:47.305000      20826.07        1.54782900e+01        2.00380428e-06  49.9653  49.3321
0202-10-26_17:08:47.707000      20826.47        1.60706000e+01        5.96066980e-06  49.9499  49.3129
0202-10-26_17:08:48.098000      20826.86        1.64614000e+01        1.09521513e-05  49.9499  49.3129
0202-10-26_17:08:48.496000      20827.26        1.70561200e+01        2.62165950e-05  49.9813  49.3332

File: data/figure4/unirradiated/Ic_2023-10-26_17-10-18361310_f20-pristine-50K.txt
# Ic = 14.32 A, n = 27.78 , Tavg = 49.85 K, f20-pristine-50K
#datetime                        t_s     iHTS_A                vHTS_V                tHTS_K  tTAR_K
0202-10-26_17:10:06.310000      20905.07        2.65135500e+00        5.80050600e-09  49.8792  49.1937
0202-10-26_17:10:06.710000      20905.47        3.03882400e+00        8.77547600e-09  49.8682  49.2168
0202-10-26_17:10:07.113000      20905.88        3.63308100e+00        2.73071060e-08  49.8682  49.2168
0202-10-26_17:10:07.508000      20906.27        4.02358800e+00        2.21628760e-08  49.8543  49.1854
0202-10-26_17:10:07.900000      20906.66        4.61906900e+00        2.29685960e-08  49.8543  49.1854
0202-10-26_17:10:08.332000      20907.09        5.02568500e+00        2.03035160e-08  49.8543  49.1854
0202-10-26_17:10:08.734000      20907.50        5.60033500e+00        1.59030260e-08  49.8588  49.2058
0202-10-26_17:10:09.137000      20907.90        6.01049900e+00        2.45800460e-08  49.8588  49.2058
0202-10-26_17:10:09.543000      20908.30        6.60451800e+00        2.12951760e-08  49.8613  49.1891
0202-10-26_17:10:09.934000      20908.70        6.99510900e+00        9.45724600e-09  49.8613  49.1891
0202-10-26_17:10:10.330000      20909.09        7.59042800e+00        1.42915860e-08  49.8613  49.1891
0202-10-26_17:10:10.720000      20909.48        7.97709500e+00        1.02629660e-08  49.8707  49.2069
0202-10-26_17:10:11.120000      20909.88        8.56852900e+00       -1.07913400e-09  49.8707  49.2069
0202-10-26_17:10:11.523000      20910.29        8.95809000e+00        1.59030260e-08  49.8606  49.1814
0202-10-26_17:10:11.918000      20910.68        9.55157900e+00        1.93734760e-08  49.8606  49.1814
0202-10-26_17:10:12.312000      20911.08        1.01465400e+01        3.13470600e-09  49.8782  49.2107
0202-10-26_17:10:12.707000      20911.47        1.05348600e+01        1.04481960e-08  49.8782  49.2107
0202-10-26_17:10:13.110000      20911.87        1.11299700e+01        2.39595560e-08  49.8782  49.2107
0202-10-26_17:10:13.523000      20912.28        1.15212000e+01        2.09845760e-08  49.8708  49.1917
0202-10-26_17:10:13.920000      20912.68        1.21149000e+01        9.95236600e-09  49.8708  49.1917
0202-10-26_17:10:14.332000      20913.09        1.25281800e+01        7.34925600e-09  49.8913  49.2175
0202-10-26_17:10:14.723000      20913.49        1.31200100e+01        2.37116360e-08  49.8913  49.2175
0202-10-26_17:10:15.120000      20913.88        1.35094700e+01        6.10848060e-08  49.8913  49.2175
0202-10-26_17:10:15.523000      20914.29        1.41028200e+01        1.30253056e-07  49.8707  49.1841
0202-10-26_17:10:15.926000      20914.69        1.44942400e+01        3.10053306e-07  49.8707  49.1841
0202-10-26_17:10:16.324000      20915.09        1.50906800e+01        7.84190494e-07  49.8707  49.1841
0202-10-26_17:10:16.720000      20915.48        1.54797400e+01        1.76203146e-06  49.8950  49.2050
0202-10-26_17:10:17.110000      20915.87        1.60717600e+01        5.55353988e-06  49.8950  49.2050
0202-10-26_17:10:17.527000      20916.29        1.64647300e+01        9.96019112e-06  49.8531  49.1837
0202-10-26_17:10:17.918000      20916.68        1.70542400e+01        2.37553105e-05  49.8531  49.1837

File: data/figure4/unirradiated/Ic_2023-10-26_17-16-40517171_f20-pristine-50K.txt
# Ic =  nan A, n =  nan , Tavg = 49.84 K, f20-pristine-50K
#datetime                        t_s     iHTS_A                vHTS_V                tHTS_K  tTAR_K
0202-10-26_17:16:28.598000      21287.36        2.64127700e+00       -3.01651000e-10  49.8435  49.1926
0202-10-26_17:16:29.004000      21287.77        3.03148900e+00        5.09049900e-09  49.8435  49.1926
0202-10-26_17:16:29.400000      21288.16        3.62329800e+00        1.55649090e-08  49.8498  49.1750
0202-10-26_17:16:29.797000      21288.56        4.01051400e+00        1.51930390e-08  49.8498  49.1750
0202-10-26_17:16:30.200000      21288.96        4.60759500e+00        1.01107790e-08  49.8498  49.1750
0202-10-26_17:16:30.610000      21289.37        5.01640900e+00        5.40038900e-09  49.8527  49.1931
0202-10-26_17:16:31             21289.76        5.59012200e+00        1.51930390e-08  49.8527  49.1931
0202-10-26_17:16:31.390000      21290.15        5.99972000e+00        2.92123900e-09  49.8268  49.1706
0202-10-26_17:16:31.785000      21290.55        6.59080600e+00        1.06066090e-08  49.8268  49.1706
0202-10-26_17:16:32.184000      21290.95        6.98506400e+00       -3.02858100e-09  49.8268  49.1706
0202-10-26_17:16:32.582000      21291.34        7.57680500e+00        1.04837590e-08  49.8003  49.1974
0202-10-26_17:16:32.980000      21291.74        7.96534800e+00       -1.15184010e-08  49.8003  49.1974
0202-10-26_17:16:33.383000      21292.14        8.56189000e+00        6.39344900e-09  49.8083  49.1724
0202-10-26_17:16:33.785000      21292.55        8.95071100e+00        3.79033900e-09  49.8083  49.1724
0202-10-26_17:16:34.180000      21292.94        9.54312000e+00        1.64339990e-08  49.8083  49.1724
0202-10-26_17:16:34.570000      21293.33        1.01434600e+01        1.71157590e-08  49.8214  49.2017
0202-10-26_17:16:34.965000      21293.73        1.05287400e+01        1.40168290e-08  49.8214  49.2017
0202-10-26_17:16:35.355000      21294.12        1.11192100e+01        2.42433090e-08  49.8190  49.1831
0202-10-26_17:16:35.758000      21294.52        1.15071200e+01        2.38094590e-08  49.8190  49.1831
0202-10-26_17:16:36.160000      21294.92        1.21038400e+01        3.00073290e-08  49.8190  49.1831
0202-10-26_17:16:36.555000      21295.32        1.25137700e+01        2.98213890e-08  49.8186  49.2004
0202-10-26_17:16:36.945000      21295.71        1.31088500e+01        2.30657190e-08  49.8186  49.2004
0202-10-26_17:16:37.340000      21296.10        1.34999100e+01        4.95306190e-08  49.8095  49.1766
0202-10-26_17:16:37.746000      21296.51        1.40927600e+01        1.30660739e-07  49.8095  49.1766
0202-10-26_17:16:38.150000      21296.91        1.44821200e+01        2.94780389e-07  49.8095  49.1766
0202-10-26_17:16:38.550000      21297.31        1.50793500e+01        7.66314411e-07  49.8238  49.1972
0202-10-26_17:16:38.940000      21297.71        1.54638100e+01        1.62664280e-06  49.8238  49.1972
0202-10-26_17:16:39.344000      21298.10        1.60605400e+01        5.28470813e-06  49.8441  49.1900
0202-10-26_17:16:39.734000      21298.50        1.64513800e+01        9.42955755e-06  49.8441  49.1900
0202-10-26_17:16:40.137000      21298.90        1.70460400e+01        2.21961271e-05  49.8441  49.1900

File: data/figure4/unirradiated/Ic_2023-10-26_17-18-20350812_f20-pristine-50K.txt
# Ic = 14.34 A, n = 27.82 , Tavg = 49.84 K, f20-pristine-50K
#datetime                        t_s     iHTS_A                vHTS_V                tHTS_K  tTAR_K
0202-10-26_17:18:08.316000      21387.08        2.64517100e+00       -6.07389000e-10  49.8631  49.1677
0202-10-26_17:18:08.720000      21387.48        3.03353300e+00        9.74305100e-09  49.8518  49.1891
0202-10-26_17:18:09.120000      21387.88        3.62688400e+00        1.82961010e-08  49.8518  49.1891
0202-10-26_17:18:09.516000      21388.28        4.01461100e+00        1.99075510e-08  49.8069  49.1709
0202-10-26_17:18:09.906000      21388.67        4.61040800e+00        3.91209410e-08  49.8069  49.1709
0202-10-26_17:18:10.300000      21389.06        5.02022600e+00        2.04653610e-08  49.8069  49.1709
0202-10-26_17:18:10.703000      21389.47        5.59500000e+00        2.23868010e-08  49.8294  49.1911
0202-10-26_17:18:11.105000      21389.87        6.00545200e+00        2.62915310e-08  49.8294  49.1911
0202-10-26_17:18:11.504000      21390.26        6.59578900e+00        3.18076310e-08  49.8037  49.1728
0202-10-26_17:18:11.895000      21390.66        6.99123800e+00        2.54238210e-08  49.8037  49.1728
0202-10-26_17:18:12.293000      21391.06        7.58465400e+00        2.96383710e-08  49.8037  49.1728
0202-10-26_17:18:12.703000      21391.46        7.97359700e+00        3.05680510e-08  49.8302  49.1934
0202-10-26_17:18:13.094000      21391.86        8.57149000e+00        4.23440010e-08  49.8302  49.1934
0202-10-26_17:18:13.490000      21392.25        8.95609500e+00        4.25919110e-08  49.8274  49.1672
0202-10-26_17:18:13.895000      21392.66        9.54811300e+00        5.28803710e-08  49.8274  49.1672
0202-10-26_17:18:14.312000      21393.08        1.01386800e+01        5.17647610e-08  49.8274  49.1672
0202-10-26_17:18:14.707000      21393.47        1.05278600e+01        3.77575810e-08  49.8402  49.1978
0202-10-26_17:18:15.110000      21393.87        1.11227400e+01        3.50925010e-08  49.8402  49.1978
0202-10-26_17:18:15.516000      21394.28        1.15133400e+01        3.41628210e-08  49.8653  49.1769
0202-10-26_17:18:15.920000      21394.68        1.21060800e+01        4.16002610e-08  49.8653  49.1769
0202-10-26_17:18:16.336000      21395.10        1.25177900e+01        3.73856810e-08  49.8653  49.1769
0202-10-26_17:18:16.734000      21395.50        1.31075300e+01        4.79220110e-08  49.8371  49.1942
0202-10-26_17:18:17.137000      21395.90        1.35005100e+01        6.07515910e-08  49.8371  49.1942
0202-10-26_17:18:17.540000      21396.30        1.40957400e+01        1.62954421e-07  49.8069  49.1783
0202-10-26_17:18:17.934000      21396.69        1.44877700e+01        3.14182371e-07  49.8069  49.1783
0202-10-26_17:18:18.336000      21397.10        1.50801900e+01        8.31642291e-07  49.8069  49.1783
0202-10-26_17:18:18.730000      21397.49        1.54734300e+01        1.73436448e-06  49.8231  49.2027
0202-10-26_17:18:19.120000      21397.88        1.60687800e+01        5.45849884e-06  49.8231  49.2027
0202-10-26_17:18:19.527000      21398.29        1.64569600e+01        9.26140890e-06  49.8358  49.1844
0202-10-26_17:18:19.920000      21398.68        1.70564800e+01        2.30373041e-05  49.8358  49.1844

File: data/figure4/unirradiated/Ic_2023-10-26_17-28-47547743_f20-pristine-55K.txt
# Ic = 11.83 A, n = 27.81 , Tavg = 54.81 K, f20-pristine-55K
#datetime                        t_s     iHTS_A                vHTS_V                tHTS_K  tTAR_K
0202-10-26_17:28:37.863000      22016.63        2.62429500e+00        2.48080950e-09  54.8090  54.0950
0202-10-26_17:28:38.305000      22017.07        3.01327300e+00        1.50624795e-08  54.8090  54.0950
0202-10-26_17:28:38.703000      22017.47        3.60648800e+00        1.06000195e-08  54.8064  54.1044
0202-10-26_17:28:39.098000      22017.86        3.99660000e+00        8.49273950e-09  54.8064  54.1044
0202-10-26_17:28:39.496000      22018.26        4.58860900e+00        1.02286195e-08  54.7893  54.0907
0202-10-26_17:28:39.900000      22018.66        4.99979500e+00        2.10755595e-08  54.7893  54.0907
0202-10-26_17:28:40.344000      22019.10        5.57382600e+00        2.56619795e-08  54.7893  54.0907
0202-10-26_17:28:40.734000      22019.50        5.97989500e+00        1.74188295e-08  54.7814  54.1059
0202-10-26_17:28:41.130000      22019.89        6.57774500e+00        1.51875995e-08  54.7814  54.1059
0202-10-26_17:28:41.523000      22020.28        6.96795900e+00        8.49390950e-09  54.7680  54.0960
0202-10-26_17:28:41.920000      22020.68        7.56178900e+00        4.77518950e-09  54.7680  54.0960
0202-10-26_17:28:42.324000      22021.09        7.95158600e+00        1.01673295e-08  54.7680  54.0960
0202-10-26_17:28:42.723000      22021.48        8.54661100e+00        1.75427795e-08  54.7513  54.0922
0202-10-26_17:28:43.125000      22021.89        8.93490600e+00        2.49802195e-08  54.7513  54.0922
0202-10-26_17:28:43.530000      22022.29        9.53133600e+00        2.40505395e-08  54.7600  54.1006
0202-10-26_17:28:43.938000      22022.70        1.01263800e+01        2.31208595e-08  54.7600  54.1006
0202-10-26_17:28:44.344000      22023.10        1.05111100e+01        1.04152395e-08  54.7533  54.1072
0202-10-26_17:28:44.750000      22023.51        1.11067600e+01        5.85726195e-08  54.7533  54.1072
0202-10-26_17:28:45.156000      22023.92        1.14967000e+01        8.65869495e-08  54.7533  54.1072
0202-10-26_17:28:45.566000      22024.33        1.20914500e+01        3.71502689e-07  54.7684  54.1117
0202-10-26_17:28:45.965000      22024.73        1.25062800e+01        9.64575960e-07  54.7684  54.1117
0202-10-26_17:28:46.367000      22025.13        1.30982600e+01        3.85149189e-06  54.8095  54.1116
0202-10-26_17:28:46.773000      22025.54        1.34853000e+01        7.99007594e-06  54.8095  54.1116
0202-10-26_17:28:47.184000      22025.95        1.40800100e+01        2.29407055e-05  54.8095  54.1116

File: data/figure4/unirradiated/Ic_2023-10-26_17-29-24457548_f20-pristine-55K.txt
# Ic = 11.88 A, n = 28.69 , Tavg = 54.78 K, f20-pristine-55K
#datetime                        t_s     iHTS_A                vHTS_V                tHTS_K  tTAR_K
0202-10-26_17:29:14.844000      22053.60        2.63238500e+00       -2.29948920e-08  54.7707  54.0973
0202-10-26_17:29:15.293000      22054.06        3.02042300e+00       -1.41939120e-08  54.7707  54.0973
0202-10-26_17:29:15.688000      22054.45        3.62227500e+00       -2.85181200e-09  54.7736  54.0986
0202-10-26_17:29:16.080000      22054.84        4.00531000e+00       -1.51855720e-08  54.7736  54.0986
0202-10-26_17:29:16.477000      22055.24        4.59951100e+00       -9.11166200e-09  54.7945  54.0999
0202-10-26_17:29:16.867000      22055.63        5.00693500e+00       -1.83464820e-08  54.7945  54.0999
0202-10-26_17:29:17.285000      22056.05        5.58141500e+00       -1.23965320e-08  54.7945  54.0999
0202-10-26_17:29:17.690000      22056.45        5.99290800e+00       -1.73619200e-09  54.8012  54.0975
0202-10-26_17:29:18.094000      22056.86        6.58698700e+00        6.80978000e-10  54.8012  54.0975
0202-10-26_17:29:18.492000      22057.25        6.97690100e+00       -1.55574420e-08  54.7940  54.1026
0202-10-26_17:29:18.887000      22057.65        7.57216500e+00        2.04450800e-09  54.7940  54.1026
0202-10-26_17:29:19.305000      22058.07        7.96078700e+00       -2.11975020e-08  54.7940  54.1026
0202-10-26_17:29:19.703000      22058.46        8.55474200e+00       -5.58602000e-10  54.8009  54.0912
0202-10-26_17:29:20.094000      22058.86        8.94547400e+00       -2.43587420e-08  54.8009  54.0912
0202-10-26_17:29:20.500000      22059.26        9.54195200e+00       -1.93387820e-08  54.7920  54.0973
0202-10-26_17:29:20.902000      22059.67        1.01370400e+01       -2.10870200e-09  54.7920  54.0973
0202-10-26_17:29:21.300000      22060.06        1.05233100e+01       -9.67010200e-09  54.7920  54.0973
0202-10-26_17:29:21.695000      22060.46        1.11220100e+01        2.13812380e-08  54.7997  54.0961
0202-10-26_17:29:22.086000      22060.85        1.15124800e+01        7.00965080e-08  54.7997  54.0961
0202-10-26_17:29:22.484000      22061.24        1.21028400e+01        3.00037568e-07  54.7969  54.0954
0202-10-26_17:29:22.875000      22061.64        1.25159700e+01        9.38852250e-07  54.7969  54.0954
0202-10-26_17:29:23.290000      22062.05        1.31085700e+01        4.10486569e-06  54.7969  54.0954
0202-10-26_17:29:23.690000      22062.45        1.34979000e+01        7.99795851e-06  54.7752  54.0900
0202-10-26_17:29:24.086000      22062.85        1.40904900e+01        2.37797564e-05  54.7752  54.0900

File: data/figure4/unirradiated/Ic_2023-10-26_17-29-41723401_f20-pristine-55K.txt
# Ic = 11.86 A, n = 28.42 , Tavg = 54.77 K, f20-pristine-55K
#datetime                        t_s     iHTS_A                vHTS_V                tHTS_K  tTAR_K
0202-10-26_17:29:32.140000      22070.90        2.63213200e+00       -1.02141285e-08  54.8119  54.1055
0202-10-26_17:29:32.547000      22071.31        3.02071500e+00       -3.59518500e-10  54.7894  54.1037
0202-10-26_17:29:32.950000      22071.71        3.61381900e+00        8.99926150e-09  54.7894  54.1037
0202-10-26_17:29:33.350000      22072.11        4.00269300e+00       -1.73588500e-10  54.8031  54.0895
0202-10-26_17:29:33.742000      22072.51        4.60263800e+00        2.92535150e-09  54.8031  54.0895
0202-10-26_17:29:34.137000      22072.90        5.00824300e+00       -5.45458500e-10  54.8031  54.0895
0202-10-26_17:29:34.530000      22073.29        5.57883600e+00        6.21022150e-09  54.7812  54.0983
0202-10-26_17:29:34.940000      22073.70        5.99233600e+00        1.24700615e-08  54.7812  54.0983
0202-10-26_17:29:35.336000      22074.10        6.58306900e+00        8.31749150e-09  54.7941  54.0978
0202-10-26_17:29:35.734000      22074.50        6.97457500e+00        7.94562150e-09  54.7941  54.0978
0202-10-26_17:29:36.137000      22074.90        7.56458300e+00        5.15658150e-09  54.7941  54.0978
0202-10-26_17:29:36.547000      22075.31        7.95823000e+00        1.20362115e-08  54.7881  54.0937
0202-10-26_17:29:36.950000      22075.71        8.55425700e+00        7.94562150e-09  54.7881  54.0937
0202-10-26_17:29:37.355000      22076.12        8.94578400e+00        9.49500150e-09  54.7881  54.0937
0202-10-26_17:29:37.760000      22076.52        9.53695100e+00        2.36878115e-08  54.7943  54.0968
0202-10-26_17:29:38.152000      22076.92        1.01316000e+01       -1.78547850e-09  54.7943  54.0968
0202-10-26_17:29:38.547000      22077.31        1.05219300e+01        2.10846615e-08  54.7611  54.0996
0202-10-26_17:29:38.940000      22077.70        1.11181600e+01        5.10203615e-08  54.7611  54.0996
0202-10-26_17:29:39.344000      22078.11        1.15097100e+01        1.07049102e-07  54.7611  54.0996
0202-10-26_17:29:39.746000      22078.51        1.21033800e+01        3.49075871e-07  54.7623  54.0860
0202-10-26_17:29:40.150000      22078.91        1.25088300e+01        9.22006853e-07  54.7623  54.0860
0202-10-26_17:29:40.562000      22079.32        1.31065200e+01        3.96691121e-06  54.7714  54.0862
0202-10-26_17:29:40.957000      22079.72        1.34950900e+01        8.45413311e-06  54.7714  54.0862
0202-10-26_17:29:41.363000      22080.13        1.40890800e+01        2.31294101e-05  54.7714  54.0862

File: data/figure4/unirradiated/Ic_2023-10-26_17-33-53911737_f20-pristine-60K.txt
# Ic = 9.45 A, n = 29.53 , Tavg = 60.03 K, f20-pristine-60K
#datetime                        t_s     iHTS_A                vHTS_V                tHTS_K  tTAR_K
0202-10-26_17:33:46.350000      22325.11        2.62050100e+00       -1.74510620e-08  59.9853  59.1789
0202-10-26_17:33:46.754000      22325.52        3.01168300e+00       -1.28646420e-08  59.9853  59.1789
0202-10-26_17:33:47.156000      22325.92        3.60125400e+00        2.13418800e-09  59.9853  59.1789
0202-10-26_17:33:47.550000      22326.31        3.99062600e+00       -2.70015200e-09  60.0100  59.1872
0202-10-26_17:33:47.940000      22326.71        4.58705300e+00       -9.02772000e-10  60.0100  59.1872
0202-10-26_17:33:48.336000      22327.10        4.99506700e+00       -7.10063200e-09  59.9966  59.1816
0202-10-26_17:33:48.730000      22327.49        5.57323300e+00       -1.06334120e-08  59.9966  59.1816
0202-10-26_17:33:49.133000      22327.89        5.98554900e+00       -2.86072120e-08  59.9966  59.1816
0202-10-26_17:33:49.540000      22328.30        6.57324600e+00       -1.08870200e-09  60.0306  59.1764
0202-10-26_17:33:49.945000      22328.71        6.96616500e+00        1.39043800e-09  60.0306  59.1764
0202-10-26_17:33:50.348000      22329.11        7.55945700e+00       -2.88608200e-09  60.0324  59.1852
0202-10-26_17:33:50.750000      22329.51        7.94617800e+00       -6.17095200e-09  60.0324  59.1852
0202-10-26_17:33:51.140000      22329.90        8.53918600e+00       -6.85279200e-09  60.0324  59.1852
0202-10-26_17:33:51.535000      22330.30        8.92951100e+00        2.87223880e-08  60.0221  59.1800
0202-10-26_17:33:51.930000      22330.69        9.52170000e+00        2.17447258e-07  60.0221  59.1800
0202-10-26_17:33:52.340000      22331.10        1.01207600e+01        1.85907938e-06  60.0221  59.1800
0202-10-26_17:33:52.742000      22331.51        1.05057900e+01        5.02781952e-06  60.0258  59.1756
0202-10-26_17:33:53.152000      22331.92        1.10997200e+01        1.99199555e-05  60.0258  59.1756
0202-10-26_17:33:53.547000      22332.31        1.14914500e+01        4.81311968e-05  60.0269  59.1696

File: data/figure4/unirradiated/Ic_2023-10-26_17-35-51516561_f20-pristine-60K.txt
# Ic = 9.35 A, n = 25.57 , Tavg = 59.82 K, f20-pristine-60K
#datetime                        t_s     iHTS_A                vHTS_V                tHTS_K  tTAR_K
0202-10-26_17:35:44.010000      22442.78        2.61982300e+00       -2.49487350e-09  59.8306  59.0648
0202-10-26_17:35:44.414000      22443.18        3.00433800e+00        1.82059965e-08  59.8308  59.0611
0202-10-26_17:35:44.810000      22443.57        3.60246000e+00        1.78341265e-08  59.8308  59.0611
0202-10-26_17:35:45.200000      22443.96        3.99113400e+00        3.33112650e-09  59.8308  59.0611
0202-10-26_17:35:45.594000      22444.36        4.58749800e+00        3.25850465e-08  59.8371  59.0606
0202-10-26_17:35:46             22444.76        4.99709500e+00        3.10355865e-08  59.8371  59.0606
0202-10-26_17:35:46.402000      22445.16        5.56847800e+00        1.62226865e-08  59.8248  59.0637
0202-10-26_17:35:46.805000      22445.57        5.98083200e+00        1.00863865e-08  59.8248  59.0637
0202-10-26_17:35:47.200000      22445.96        6.57606900e+00        2.71299165e-08  59.8248  59.0637
0202-10-26_17:35:47.590000      22446.35        6.96461500e+00        2.09940265e-08  59.8326  59.0537
0202-10-26_17:35:47.984000      22446.75        7.55764200e+00        3.43194465e-08  59.8326  59.0537
0202-10-26_17:35:48.387000      22447.15        7.94858700e+00        3.94017065e-08  59.8285  59.0673
0202-10-26_17:35:48.790000      22447.55        8.54389800e+00        2.48367065e-08  59.8285  59.0673
0202-10-26_17:35:49.184000      22447.94        8.93039000e+00        2.56424365e-08  59.8285  59.0673
0202-10-26_17:35:49.574000      22448.34        9.52468100e+00        1.57347186e-07  59.8101  59.0497
0202-10-26_17:35:49.970000      22448.73        1.01231400e+01        1.58973903e-06  59.8101  59.0497
0202-10-26_17:35:50.360000      22449.12        1.05069300e+01        3.83610892e-06  59.8187  59.0612
0202-10-26_17:35:50.766000      22449.53        1.11006200e+01        1.64142056e-05  59.8187  59.0612
0202-10-26_17:35:51.156000      22449.92        1.14931900e+01        3.90156193e-05  59.8187  59.0612

File: data/figure4/unirradiated/Ic_2023-10-26_17-37-27565952_f20-pristine-60K.txt
# Ic = 9.31 A, n = 25.01 , Tavg = 59.77 K, f20-pristine-60K
#datetime                        t_s     iHTS_A                vHTS_V                tHTS_K  tTAR_K
0202-10-26_17:37:19.996000      22538.76        2.61711300e+00       -5.68545900e-09  59.8439  59.0647
0202-10-26_17:37:20.400000      22539.16        3.00751600e+00       -1.47090900e-09  59.8209  59.0622
0202-10-26_17:37:20.800000      22539.56        3.60133100e+00        4.78894100e-09  59.8209  59.0622
0202-10-26_17:37:21.195000      22539.96        3.98670800e+00        4.47905100e-09  59.8209  59.0622
0202-10-26_17:37:21.586000      22540.35        4.58230500e+00        6.71028100e-09  59.8042  59.0510
0202-10-26_17:37:21.980000      22540.74        4.99488200e+00        5.22279100e-09  59.8042  59.0510
0202-10-26_17:37:22.390000      22541.15        5.56795000e+00        2.43375100e-09  59.8010  59.0630
0202-10-26_17:37:22.785000      22541.55        5.97542300e+00        1.53253210e-08  59.8010  59.0630
0202-10-26_17:37:23.180000      22541.94        6.56680300e+00        7.85610000e-11  59.8010  59.0630
0202-10-26_17:37:23.586000      22542.35        6.96002900e+00       -1.18213490e-08  59.7848  59.0551
0202-10-26_17:37:23.990000      22542.75        7.55640900e+00        1.69367610e-08  59.7848  59.0551
0202-10-26_17:37:24.383000      22543.14        7.94314200e+00        2.12752710e-08  59.7838  59.0460
0202-10-26_17:37:24.773000      22543.54        8.53668300e+00        2.89605110e-08  59.7838  59.0460
0202-10-26_17:37:25.170000      22543.93        8.92714200e+00        3.18731210e-08  59.7838  59.0460
0202-10-26_17:37:25.582000      22544.34        9.52164300e+00        1.66800731e-07  59.7708  59.0562
0202-10-26_17:37:25.990000      22544.75        1.01166600e+01        1.57812028e-06  59.7708  59.0562
0202-10-26_17:37:26.383000      22545.15        1.05094000e+01        4.34932942e-06  59.7657  59.0650
0202-10-26_17:37:26.797000      22545.56        1.10991400e+01        1.61186007e-05  59.7657  59.0650
0202-10-26_17:37:27.188000      22545.95        1.14900900e+01        3.82530672e-05  59.7657  59.0650

File: data/figure4/unirradiated/Ic_2023-10-26_17-42-22709100_f20-pristine-65K.txt
# Ic = 7.34 A, n = 32.90 , Tavg = 65.11 K, f20-pristine-65K
#datetime                        t_s     iHTS_A                vHTS_V                tHTS_K  tTAR_K
0202-10-26_17:42:17.530000      22836.29        2.61085400e+00        7.93947300e-09  65.1376  64.3521
0202-10-26_17:42:17.934000      22836.70        3.00034000e+00        2.93221130e-08  65.1376  64.3521
0202-10-26_17:42:18.348000      22837.11        3.59238700e+00        3.11194930e-08  65.1376  64.3521
0202-10-26_17:42:18.754000      22837.52        3.98016700e+00        2.28763330e-08  65.1245  64.3107
0202-10-26_17:42:19.156000      22837.92        4.57022800e+00        3.59538830e-08  65.1245  64.3107
0202-10-26_17:42:19.550000      22838.31        4.97943000e+00        2.52935630e-08  65.1274  64.3349
0202-10-26_17:42:19.945000      22838.71        5.55748100e+00        2.76487530e-08  65.1274  64.3349
0202-10-26_17:42:20.350000      22839.11        5.96855300e+00        2.74628130e-08  65.1274  64.3349
0202-10-26_17:42:20.754000      22839.52        6.56288800e+00        3.32268330e-08  65.1154  64.3095
0202-10-26_17:42:21.152000      22839.91        6.95293100e+00        6.20469230e-08  65.1154  64.3095
0202-10-26_17:42:21.550000      22840.31        7.54593700e+00        4.34538783e-07  65.1050  64.3282
0202-10-26_17:42:21.957000      22840.72        7.93449000e+00        3.75041302e-06  65.1050  64.3282
0202-10-26_17:42:22.350000      22841.11        8.52676600e+00        2.37266947e-05  65.1050  64.3282

File: data/figure4/unirradiated/Ic_2023-10-26_17-59-35897053_f20-pristine-75K.txt
# Ic = 3.35 A, n = 22.89 , Tavg = 75.00 K, f20-pristine-75K
#datetime                        t_s     iHTS_A                vHTS_V                tHTS_K  tTAR_K
0202-10-26_17:59:32.770000      768.93        4.88563600e-02       -3.40586950e-09  75.0323  74.1389
0202-10-26_17:59:32.977000      769.14        2.44840900e-01        1.05660050e-09  75.0323  74.1389
0202-10-26_17:59:33.170000      769.33        5.64292000e-01        7.99822050e-09  75.0323  74.1389
0202-10-26_17:59:33.363000      769.53        8.57560400e-01        2.52283005e-08  75.0181  74.1281
0202-10-26_17:59:33.570000      769.73        1.12313400e+00        2.14476005e-08  75.0181  74.1281
0202-10-26_17:59:33.766000      769.93        1.44790000e+00        2.28731105e-08  75.0181  74.1281
0202-10-26_17:59:33.960000      770.12        1.74485200e+00        2.11996805e-08  75.0181  74.1281
0202-10-26_17:59:34.168000      770.33        2.01317500e+00        2.34309205e-08  75.0181  74.1281
0202-10-26_17:59:34.363000      770.53        2.33757100e+00        1.88444905e-08  75.0290  74.1341
0202-10-26_17:59:34.555000      770.72        2.63578000e+00        2.22533205e-08  75.0290  74.1341
0202-10-26_17:59:34.750000      770.91        2.90450600e+00        2.78933905e-08  75.0290  74.1341
0202-10-26_17:59:34.945000      771.11        3.22851900e+00        3.44011505e-08  75.0290  74.1341
0202-10-26_17:59:35.137000      771.30        3.52727000e+00        5.90067105e-08  75.0290  74.1341
0202-10-26_17:59:35.348000      771.51        3.81921700e+00        3.93492424e-06  75.0028  74.1284
0202-10-26_17:59:35.540000      771.70        4.10759900e+00        2.06692807e-05  75.0028  74.1284

File: data/figure4/unirradiated/Ic_2023-10-26_17-59-53466159_f20-pristine-75K.txt
# Ic =  nan A, n =  nan , Tavg = 74.98 K, f20-pristine-75K
#datetime                        t_s     iHTS_A                vHTS_V                tHTS_K  tTAR_K
0202-10-26_17:59:44.703000      780.86        1.72881300e-02        3.87739895e-08  74.9779  74.1204
0202-10-26_17:59:44.906000      781.07        9.36665700e-02        3.90838795e-08  74.9779  74.1204
0202-10-26_17:59:45.105000      781.27        1.88848700e-01        3.54891195e-08  74.9779  74.1204
0202-10-26_17:59:45.300000      781.46        2.88066200e-01        3.51172495e-08  74.9779  74.1204
0202-10-26_17:59:45.508000      781.67        3.90260800e-01        3.80922195e-08  74.9872  74.1097
0202-10-26_17:59:45.703000      781.87        4.80002400e-01        3.66047295e-08  74.9872  74.1097
0202-10-26_17:59:45.900000      782.06        5.87370600e-01        3.80302395e-08  74.9872  74.1097
0202-10-26_17:59:46.105000      782.27        6.86239200e-01        3.42495395e-08  74.9872  74.1097
0202-10-26_17:59:46.336000      782.50        7.85698600e-01        3.72864995e-08  74.9872  74.1097
0202-10-26_17:59:46.530000      782.69        8.84732000e-01        3.76583695e-08  74.9582  74.1058
0202-10-26_17:59:46.740000      782.90        9.74728700e-01        3.66667095e-08  74.9582  74.1058
0202-10-26_17:59:46.934000      783.09        1.08188000e+00        3.50552695e-08  74.9582  74.1058
0202-10-26_17:59:47.125000      783.29        1.18097000e+00        3.69146295e-08  74.9582  74.1058
0202-10-26_17:59:47.336000      783.50        1.27427000e+00        3.97656495e-08  74.9582  74.1058
0202-10-26_17:59:47.530000      783.69        1.37898900e+00        4.55916495e-08  74.9770  74.1059
0202-10-26_17:59:47.723000      783.88        1.47856100e+00        4.16250095e-08  74.9770  74.1059
0202-10-26_17:59:47.926000      784.09        1.57421900e+00        3.49313095e-08  74.9770  74.1059
0202-10-26_17:59:48.117000      784.28        1.67269200e+00        3.12745695e-08  74.9770  74.1059
0202-10-26_17:59:48.330000      784.49        1.77702500e+00        2.87954195e-08  74.9770  74.1059
0202-10-26_17:59:48.523000      784.69        1.86945700e+00        3.45594395e-08  74.9371  74.0920
0202-10-26_17:59:48.715000      784.88        1.97419500e+00        3.46214195e-08  74.9371  74.0920
0202-10-26_17:59:48.918000      785.08        2.07352700e+00        3.56750495e-08  74.9371  74.0920
0202-10-26_17:59:49.113000      785.27        2.16917700e+00        3.54271395e-08  74.9371  74.0920
0202-10-26_17:59:49.340000      785.50        2.26872200e+00        3.12125895e-08  74.9371  74.0920
0202-10-26_17:59:49.535000      785.70        2.37145400e+00        3.02831095e-08  74.9283  74.1038
0202-10-26_17:59:49.730000      785.89        2.46683200e+00        2.24121195e-08  74.9283  74.1038
0202-10-26_17:59:49.934000      786.09        2.56399700e+00        2.32802295e-08  74.9283  74.1038
0202-10-26_17:59:50.125000      786.29        2.66881800e+00        2.35282395e-08  74.9283  74.1038
0202-10-26_17:59:50.320000      786.48        2.76816200e+00        3.07797495e-08  74.9283  74.1038
0202-10-26_17:59:50.523000      786.69        2.86374500e+00        2.94781995e-08  74.9417  74.0999
0202-10-26_17:59:50.720000      786.88        2.96221500e+00        3.15854695e-08  74.9417  74.0999
0202-10-26_17:59:50.910000      787.07        3.06545000e+00        2.61933295e-08  74.9417  74.0999
0202-10-26_17:59:51.113000      787.28        3.16495100e+00        2.65651995e-08  74.9417  74.0999
0202-10-26_17:59:51.320000      787.48        3.25950100e+00        2.83625795e-08  74.9417  74.0999
0202-10-26_17:59:51.523000      787.69        3.36346700e+00        4.08202895e-08  74.9671  74.1040
0202-10-26_17:59:51.720000      787.88        3.46320400e+00        8.22840095e-08  74.9671  74.1040
0202-10-26_17:59:51.914000      788.07        3.55382400e+00        1.46369939e-07  74.9671  74.1040
0202-10-26_17:59:52.110000      788.27        3.66087800e+00        3.13526369e-07  74.9671  74.1040
0202-10-26_17:59:52.312000      788.47        3.76148300e+00        1.67829831e-06  74.9671  74.1040
0202-10-26_17:59:52.516000      788.68        3.85325900e+00        5.07239380e-06  74.9789  74.1132
0202-10-26_17:59:52.707000      788.87        3.95882400e+00        9.18780114e-06  74.9789  74.1132
0202-10-26_17:59:52.902000      789.06        4.05830600e+00        1.90610597e-05  74.9789  74.1132
0202-10-26_17:59:53.094000      789.26        4.15013500e+00        2.97797117e-05  74.9789  74.1132
