Repository: shortlab/2024-CryoHTS-Facility

# 2024-CryoHTS-Facility
Data repository for Alexis' RSI paper on the cryogenic HTS irradiation facility

File: data/figure4/unirradiated/Ic_2023-10-26_18-07-29698957_f20-pristine-77K.txt
# Ic = 2.82 A, n = 32.50 , Tavg = 76.93 K, f20-pristine-77K
#datetime                        t_s     iHTS_A                vHTS_V                tHTS_K  tTAR_K
0202-10-26_18:07:07.395000      1223.56        4.91394100e-02        1.52560650e-08  76.9514  76.1084
0202-10-26_18:07:07.600000      1223.76        2.88708800e-02        2.15778950e-08  76.9514  76.1084
0202-10-26_18:07:07.793000      1223.96        6.07407200e-02        2.43669350e-08  76.9514  76.1084
0202-10-26_18:07:07.990000      1224.15        9.04541500e-02        2.36851750e-08  76.9514  76.1084
0202-10-26_18:07:08.184000      1224.34        1.17723200e-01        1.99664450e-08  76.9514  76.1084
0202-10-26_18:07:08.375000      1224.54        1.50489500e-01        2.30034050e-08  76.9298  76.0960
0202-10-26_18:07:08.582000      1224.74        1.79322800e-01        2.83335750e-08  76.9298  76.0960
0202-10-26_18:07:08.777000      1224.94        2.07320000e-01        3.24241750e-08  76.9298  76.0960
0202-10-26_18:07:08.970000      1225.13        2.39418400e-01        3.52132150e-08  76.9298  76.0960
0202-10-26_18:07:09.176000      1225.34        2.68986400e-01        3.60189350e-08  76.9298  76.0960
0202-10-26_18:07:09.370000      1225.53        2.96482500e-01        3.18043850e-08  76.9242  76.1073
0202-10-26_18:07:09.562000      1225.73        3.29183500e-01        2.52966150e-08  76.9242  76.1073
0202-10-26_18:07:09.770000      1225.93        3.58751500e-01        2.31893450e-08  76.9242  76.1073
0202-10-26_18:07:09.965000      1226.13        3.85124200e-01        2.34372550e-08  76.9242  76.1073
0202-10-26_18:07:10.160000      1226.32        4.17765800e-01        2.80236850e-08  76.9242  76.1073
0202-10-26_18:07:10.367000      1226.53        4.47392000e-01        2.37471550e-08  76.9242  76.1073
0202-10-26_18:07:10.560000      1226.72        4.74448900e-01        2.12680050e-08  76.9204  76.1014
0202-10-26_18:07:10.754000      1226.91        5.07194400e-01        1.69294950e-08  76.9204  76.1014
0202-10-26_18:07:10.957000      1227.12        5.36722300e-01        2.05862350e-08  76.9204  76.1014
0202-10-26_18:07:11.150000      1227.31        5.63724300e-01        2.17638350e-08  76.9204  76.1014
0202-10-26_18:07:11.348000      1227.51        5.96545400e-01        2.51106550e-08  76.9204  76.1014
0202-10-26_18:07:11.543000      1227.71        6.26003600e-01        2.05241350e-08  76.8900  76.0954
0202-10-26_18:07:11.740000      1227.90        6.53106500e-01        2.12058250e-08  76.8900  76.0954
0202-10-26_18:07:11.930000      1228.09        6.85247900e-01        1.79828850e-08  76.8900  76.0954
0202-10-26_18:07:12.133000      1228.29        7.14899000e-01        1.70532050e-08  76.8900  76.0954
0202-10-26_18:07:12.336000      1228.50        7.43751700e-01        1.71771550e-08  76.8900  76.0954
0202-10-26_18:07:12.527000      1228.69        7.73738200e-01        2.07099450e-08  76.9289  76.1199
0202-10-26_18:07:12.723000      1228.89        8.04091300e-01        2.44906450e-08  76.9289  76.1199
0202-10-26_18:07:12.918000      1229.08        8.34134200e-01        2.96348850e-08  76.9289  76.1199
0202-10-26_18:07:13.110000      1229.27        8.60999600e-01        3.10603950e-08  76.9289  76.1199
0202-10-26_18:07:13.316000      1229.48        8.93641200e-01        3.49650550e-08  76.9289  76.1199
0202-10-26_18:07:13.508000      1229.67        9.23520500e-01        3.53369250e-08  76.9462  76.1168
0202-10-26_18:07:13.703000      1229.86        9.50896500e-01        3.95514850e-08  76.9462  76.1168
0202-10-26_18:07:13.906000      1230.07        9.82767800e-01        3.84978450e-08  76.9462  76.1168
0202-10-26_18:07:14.098000      1230.26        1.01279600e+00        4.17207350e-08  76.9462  76.1168
0202-10-26_18:07:14.312000      1230.47        1.04021900e+00        3.22379950e-08  76.9462  76.1168
0202-10-26_18:07:14.510000      1230.67        1.07228400e+00        3.32916350e-08  76.9768  76.1262
0202-10-26_18:07:14.715000      1230.87        1.10200600e+00        3.27958050e-08  76.9768  76.1262
0202-10-26_18:07:14.906000      1231.07        1.12934600e+00        3.30437150e-08  76.9768  76.1262
0202-10-26_18:07:15.110000      1231.27        1.16175400e+00        3.50270350e-08  76.9768  76.1262
0202-10-26_18:07:15.310000      1231.47        1.19168300e+00        3.29817350e-08  76.9768  76.1262
0202-10-26_18:07:15.500000      1231.66        1.21935400e+00        3.39114150e-08  76.9729  76.1118
0202-10-26_18:07:15.703000      1231.87        1.25117700e+00        3.01926950e-08  76.9729  76.1118
0202-10-26_18:07:15.906000      1232.07        1.28103400e+00        2.89531150e-08  76.9729  76.1118
0202-10-26_18:07:16.098000      1232.26        1.30840300e+00        3.11843550e-08  76.9729  76.1118
0202-10-26_18:07:16.316000      1232.48        1.34177100e+00        3.02546750e-08  76.9729  76.1118
0202-10-26_18:07:16.508000      1232.67        1.36881600e+00        3.08124850e-08  76.9564  76.1116
0202-10-26_18:07:16.700000      1232.86        1.39824500e+00        2.93249950e-08  76.9564  76.1116
0202-10-26_18:07:16.902000      1233.07        1.42915100e+00        3.20520550e-08  76.9564  76.1116
0202-10-26_18:07:17.098000      1233.26        1.45954500e+00        3.63905650e-08  76.9564  76.1116
0202-10-26_18:07:17.316000      1233.48        1.48790500e+00        3.90556350e-08  76.9564  76.1116
0202-10-26_18:07:17.510000      1233.67        1.51887500e+00        4.32081450e-08  76.9806  76.1158
0202-10-26_18:07:17.703000      1233.87        1.54840000e+00        3.98612450e-08  76.9806  76.1158
0202-10-26_18:07:17.906000      1234.07        1.57765900e+00        3.47789550e-08  76.9806  76.1158
0202-10-26_18:07:18.098000      1234.26        1.60721400e+00        3.41591750e-08  76.9806  76.1158
0202-10-26_18:07:18.310000      1234.47        1.63808200e+00        3.13081450e-08  76.9806  76.1158
0202-10-26_18:07:18.510000      1234.67        1.66702700e+00        3.22378250e-08  76.9589  76.1176
0202-10-26_18:07:18.703000      1234.86        1.69677600e+00        3.55227050e-08  76.9589  76.1176
0202-10-26_18:07:18.906000      1235.07        1.72733200e+00        4.07908950e-08  76.9589  76.1176
0202-10-26_18:07:19.100000      1235.26        1.75767200e+00        4.26502550e-08  76.9589  76.1176
0202-10-26_18:07:19.297000      1235.46        1.78439500e+00        3.94273650e-08  76.9589  76.1176
0202-10-26_18:07:19.500000      1235.66        1.81638300e+00        3.35393850e-08  76.9597  76.1056
0202-10-26_18:07:19.690000      1235.85        1.84647400e+00        3.50888550e-08  76.9597  76.1056
0202-10-26_18:07:19.887000      1236.05        1.87369900e+00        3.17419950e-08  76.9597  76.1056
0202-10-26_18:07:20.082000      1236.24        1.90597200e+00        3.37253150e-08  76.9597  76.1056
0202-10-26_18:07:20.277000      1236.44        1.93581600e+00        3.88695550e-08  76.9597  76.1056
0202-10-26_18:07:20.484000      1236.64        1.96362700e+00        4.15346450e-08  76.9614  76.1131
0202-10-26_18:07:20.676000      1236.84        1.99501500e+00        4.15346450e-08  76.9614  76.1131
0202-10-26_18:07:20.867000      1237.03        2.02499400e+00        3.78159150e-08  76.9614  76.1131
0202-10-26_18:07:21.074000      1237.24        2.05227000e+00        3.91174750e-08  76.9614  76.1131
0202-10-26_18:07:21.277000      1237.44        2.08460200e+00        3.83117450e-08  76.9614  76.1131
0202-10-26_18:07:21.470000      1237.63        2.11410500e+00        3.65143650e-08  76.9542  76.1191
0202-10-26_18:07:21.664000      1237.82        2.14176200e+00        3.78778950e-08  76.9542  76.1191
0202-10-26_18:07:21.855000      1238.02        2.17418200e+00        4.00471550e-08  76.9542  76.1191
0202-10-26_18:07:22.047000      1238.21        2.20357500e+00        4.42617050e-08  76.9542  76.1191
0202-10-26_18:07:22.293000      1238.46        2.23090100e+00        3.99851750e-08  76.9542  76.1191
0202-10-26_18:07:22.508000      1238.67        2.26386900e+00        3.88075750e-08  76.9053  76.0861
0202-10-26_18:07:22.700000      1238.86        2.29185300e+00        3.89935150e-08  76.9053  76.0861
0202-10-26_18:07:22.890000      1239.05        2.32276400e+00        3.72581050e-08  76.9053  76.0861
0202-10-26_18:07:23.086000      1239.25        2.35241900e+00        3.75060250e-08  76.9053  76.0861
0202-10-26_18:07:23.332000      1239.49        2.38394200e+00        4.26506550e-08  76.9053  76.0861
0202-10-26_18:07:23.527000      1239.69        2.41261800e+00        4.68656050e-08  76.9415  76.0975
0202-10-26_18:07:23.723000      1239.88        2.44179100e+00        5.02749650e-08  76.9415  76.0975
0202-10-26_18:07:23.914000      1240.08        2.46940600e+00        4.58124950e-08  76.9415  76.0975
0202-10-26_18:07:24.110000      1240.27        2.50193700e+00        4.84156050e-08  76.9415  76.0975
0202-10-26_18:07:24.324000      1240.48        2.53269800e+00        4.75479050e-08  76.9415  76.0975
0202-10-26_18:07:24.516000      1240.68        2.56014100e+00        5.18244350e-08  76.9528  76.1035
0202-10-26_18:07:24.707000      1240.87        2.59121300e+00        5.33738950e-08  76.9528  76.1035
0202-10-26_18:07:24.910000      1241.07        2.62092500e+00        6.29805950e-08  76.9528  76.1035
0202-10-26_18:07:25.105000      1241.27        2.64935200e+00        6.79388950e-08  76.9528  76.1035
0202-10-26_18:07:25.336000      1241.50        2.68202400e+00        7.53143550e-08  76.9528  76.1035
0202-10-26_18:07:25.530000      1241.69        2.70773200e+00        8.77100950e-08  76.9139  76.1013
0202-10-26_18:07:25.740000      1241.90        2.74001200e+00        1.08534935e-07  76.9139  76.1013
0202-10-26_18:07:25.930000      1242.09        2.76968400e+00        1.37355025e-07  76.9139  76.1013
0202-10-26_18:07:26.140000      1242.30        2.79678000e+00        1.81235935e-07  76.9139  76.1013
0202-10-26_18:07:26.344000      1242.50        2.82952300e+00        2.60196785e-07  76.9139  76.1013
0202-10-26_18:07:26.535000      1242.70        2.85944300e+00        3.51677325e-07  76.9434  76.1237
0202-10-26_18:07:26.730000      1242.89        2.88623800e+00        5.03215215e-07  76.9434  76.1237
0202-10-26_18:07:26.920000      1243.08        2.91860400e+00        6.67830615e-07  76.9434  76.1237
0202-10-26_18:07:27.113000      1243.28        2.94867200e+00        8.69943112e-07  76.9434  76.1237
0202-10-26_18:07:27.324000      1243.48        2.97765100e+00        1.26326021e-06  76.9434  76.1237
0202-10-26_18:07:27.516000      1243.68        3.00724000e+00        1.63389395e-06  76.9055  76.1103
0202-10-26_18:07:27.710000      1243.87        3.03763800e+00        3.07583617e-06  76.9055  76.1103
0202-10-26_18:07:27.914000      1244.08        3.06672200e+00        4.25095917e-06  76.9055  76.1103
0202-10-26_18:07:28.105000      1244.27        3.09641200e+00        5.40996760e-06  76.9055  76.1103
0202-10-26_18:07:28.305000      1244.47        3.12724100e+00        6.83920473e-06  76.9055  76.1103
0202-10-26_18:07:28.508000      1244.67        3.15708100e+00        8.69677912e-06  76.9277  76.0976
0202-10-26_18:07:28.703000      1244.86        3.18512800e+00        1.12558325e-05  76.9277  76.0976
0202-10-26_18:07:28.895000      1245.06        3.21672600e+00        1.38477967e-05  76.9277  76.0976
0202-10-26_18:07:29.098000      1245.26        3.24626700e+00        1.82718618e-05  76.9277  76.0976
0202-10-26_18:07:29.330000      1245.49        3.27563100e+00        2.19930773e-05  76.9277  76.0976

File: data/figure4/unirradiated/Ic_2023-10-26_18-11-53071509_f20-pristine-78K.txt
# Ic = 2.46 A, n = 31.56 , Tavg = 77.98 K, f20-pristine-78K
#datetime                        t_s     iHTS_A                vHTS_V                tHTS_K  tTAR_K
0202-10-26_18:11:33.363000      1489.52        5.06481300e-02        1.19651050e-08  77.9738  77.2236
0202-10-26_18:11:33.555000      1489.72        2.95202700e-02        1.46921750e-08  77.9738  77.2236
0202-10-26_18:11:33.746000      1489.91        6.02162100e-02        1.71713250e-08  77.9738  77.2236
0202-10-26_18:11:33.950000      1490.11        9.07742700e-02        2.73028500e-09  77.9738  77.2236
0202-10-26_18:11:34.145000      1490.31        1.19529000e-01        4.40370500e-09  77.9738  77.2236
0202-10-26_18:11:34.340000      1490.50        1.49493200e-01        7.62659500e-09  77.9667  77.2219
0202-10-26_18:11:34.543000      1490.71        1.80021500e-01        1.20270850e-08  77.9667  77.2219
0202-10-26_18:11:34.740000      1490.90        2.10125200e-01        1.16552150e-08  77.9667  77.2219
0202-10-26_18:11:34.940000      1491.10        2.38599500e-01        6.07713500e-09  77.9667  77.2219
0202-10-26_18:11:35.133000      1491.30        2.68396000e-01        2.51135000e-10  77.9667  77.2219
0202-10-26_18:11:35.348000      1491.51        2.99825100e-01       -2.84780500e-09  77.9667  77.2219
0202-10-26_18:11:35.547000      1491.71        3.28076100e-01       -2.22801500e-09  78.0060  77.2142
0202-10-26_18:11:35.750000      1491.91        3.57267100e-01        5.08547500e-09  78.0060  77.2142
0202-10-26_18:11:35.953000      1492.11        3.88721400e-01        5.39536500e-09  78.0060  77.2142
0202-10-26_18:11:36.145000      1492.31        4.17443500e-01        5.45734500e-09  78.0060  77.2142
0202-10-26_18:11:36.355000      1492.52        4.47786200e-01        2.23445500e-09  78.0060  77.2142
0202-10-26_18:11:36.550000      1492.71        4.77612400e-01        3.72194500e-09  77.9576  77.2124
0202-10-26_18:11:36.742000      1492.90        5.07581100e-01        6.57296500e-09  77.9576  77.2124
0202-10-26_18:11:36.945000      1493.11        5.35967700e-01        1.14073050e-08  77.9576  77.2124
0202-10-26_18:11:37.137000      1493.30        5.65610400e-01        9.23804500e-09  77.9576  77.2124
0202-10-26_18:11:37.340000      1493.50        5.96436900e-01        9.98179500e-09  77.9576  77.2124
0202-10-26_18:11:37.543000      1493.70        6.25139700e-01        7.44066500e-09  77.9604  77.2212
0202-10-26_18:11:37.734000      1493.90        6.54691300e-01        9.73387500e-09  77.9604  77.2212
0202-10-26_18:11:37.926000      1494.09        6.85709300e-01        7.25474500e-09  77.9604  77.2212
0202-10-26_18:11:38.133000      1494.30        7.15274300e-01        1.36385950e-08  77.9604  77.2212
0202-10-26_18:11:38.330000      1494.49        7.44273900e-01        1.41344950e-08  77.9479  77.2315
0202-10-26_18:11:38.523000      1494.68        7.74784300e-01        1.45683750e-08  77.9479  77.2315
0202-10-26_18:11:38.730000      1494.89        8.04417200e-01        1.50022250e-08  77.9479  77.2315
0202-10-26_18:11:38.926000      1495.09        8.33727000e-01        1.38246250e-08  77.9479  77.2315
0202-10-26_18:11:39.117000      1495.28        8.64182500e-01        1.79772050e-08  77.9479  77.2315
0202-10-26_18:11:39.324000      1495.49        8.94176400e-01        2.21917550e-08  77.9730  77.2247
0202-10-26_18:11:39.516000      1495.68        9.22387900e-01        2.73979650e-08  77.9730  77.2247
0202-10-26_18:11:39.710000      1495.87        9.53432600e-01        2.81417050e-08  77.9730  77.2247
0202-10-26_18:11:39.914000      1496.07        9.82634000e-01        2.66542250e-08  77.9730  77.2247
0202-10-26_18:11:40.105000      1496.27        1.01039700e+00        2.56005850e-08  77.9730  77.2247
0202-10-26_18:11:40.320000      1496.48        1.04367600e+00        2.89474350e-08  77.9730  77.2247
0202-10-26_18:11:40.510000      1496.67        1.07159900e+00        3.02489850e-08  77.9616  77.2080
0202-10-26_18:11:40.715000      1496.87        1.10067000e+00        2.98151350e-08  77.9616  77.2080
0202-10-26_18:11:40.914000      1497.08        1.13208400e+00        2.64063050e-08  77.9616  77.2080
0202-10-26_18:11:41.117000      1497.28        1.16137300e+00        2.36172650e-08  77.9616  77.2080
0202-10-26_18:11:41.316000      1497.48        1.19003800e+00        2.00224950e-08  77.9616  77.2080
0202-10-26_18:11:41.508000      1497.67        1.22102400e+00        2.05803050e-08  77.9613  77.2127
0202-10-26_18:11:41.710000      1497.87        1.25064100e+00        2.07662450e-08  77.9613  77.2127
0202-10-26_18:11:41.910000      1498.07        1.27926100e+00        2.80797350e-08  77.9613  77.2127
0202-10-26_18:11:42.105000      1498.27        1.31030500e+00        2.87614950e-08  77.9613  77.2127
0202-10-26_18:11:42.312000      1498.47        1.34040800e+00        3.03109650e-08  77.9613  77.2127
0202-10-26_18:11:42.504000      1498.67        1.36910400e+00        3.27901150e-08  77.9890  77.2032
0202-10-26_18:11:42.695000      1498.86        1.39955700e+00        3.47734250e-08  77.9890  77.2032
0202-10-26_18:11:42.902000      1499.06        1.42944000e+00        3.52072850e-08  77.9890  77.2032
0202-10-26_18:11:43.094000      1499.26        1.45773100e+00        3.04349250e-08  77.9890  77.2032
0202-10-26_18:11:43.300000      1499.46        1.48890400e+00        2.84516050e-08  77.9890  77.2032
0202-10-26_18:11:43.496000      1499.66        1.51839900e+00        2.19438350e-08  77.9756  77.2092
0202-10-26_18:11:43.688000      1499.85        1.54619000e+00        2.11381150e-08  77.9756  77.2092
0202-10-26_18:11:43.880000      1500.04        1.57823400e+00        1.67377450e-08  77.9756  77.2092
0202-10-26_18:11:44.090000      1500.25        1.60802300e+00        2.19443050e-08  77.9756  77.2092
0202-10-26_18:11:44.316000      1500.48        1.63618000e+00        2.44239150e-08  77.9756  77.2092
0202-10-26_18:11:44.523000      1500.68        1.66793200e+00        2.98162950e-08  77.9681  77.1989
0202-10-26_18:11:44.715000      1500.87        1.69634100e+00        2.70892350e-08  77.9681  77.1989
0202-10-26_18:11:44.918000      1501.08        1.72530200e+00        2.27507350e-08  77.9681  77.1989
0202-10-26_18:11:45.110000      1501.27        1.75665900e+00        1.83502450e-08  77.9681  77.1989
0202-10-26_18:11:45.324000      1501.49        1.78763000e+00        1.82262850e-08  77.9681  77.1989
0202-10-26_18:11:45.520000      1501.68        1.81465300e+00        2.22549050e-08  77.9601  77.1978
0202-10-26_18:11:45.710000      1501.87        1.84649000e+00        2.15111550e-08  77.9601  77.1978
0202-10-26_18:11:45.914000      1502.07        1.87631800e+00        2.10773050e-08  77.9601  77.1978
0202-10-26_18:11:46.105000      1502.27        1.90504000e+00        2.36184350e-08  77.9601  77.1978
0202-10-26_18:11:46.324000      1502.49        1.93548000e+00        2.32465550e-08  77.9601  77.1978
0202-10-26_18:11:46.520000      1502.68        1.96578300e+00        2.41762350e-08  77.9180  77.2073
0202-10-26_18:11:46.723000      1502.89        1.99511300e+00        2.28746850e-08  77.9180  77.2073
0202-10-26_18:11:46.918000      1503.08        2.02358500e+00        2.08293950e-08  77.9180  77.2073
0202-10-26_18:11:47.110000      1503.27        2.05451200e+00        1.45695450e-08  77.9180  77.2073
0202-10-26_18:11:47.330000      1503.49        2.08483300e+00        1.19044650e-08  77.9180  77.2073
0202-10-26_18:11:47.520000      1503.68        2.11436200e+00        1.35159150e-08  77.9654  77.2162
0202-10-26_18:11:47.723000      1503.89        2.14413800e+00        1.75445250e-08  77.9654  77.2162
0202-10-26_18:11:47.918000      1504.08        2.17310800e+00        1.87840950e-08  77.9654  77.2162
0202-10-26_18:11:48.110000      1504.27        2.20263000e+00        1.71106750e-08  77.9654  77.2162
0202-10-26_18:11:48.330000      1504.49        2.23370500e+00        1.18424850e-08  77.9654  77.2162
0202-10-26_18:11:48.535000      1504.70        2.26271500e+00        1.28341450e-08  77.9625  77.2111
0202-10-26_18:11:48.730000      1504.89        2.29257100e+00        2.61595550e-08  77.9625  77.2111
0202-10-26_18:11:48.926000      1505.09        2.32290200e+00        3.87412250e-08  77.9625  77.2111
0202-10-26_18:11:49.133000      1505.29        2.35165600e+00        5.16327850e-08  77.9625  77.2111
0202-10-26_18:11:49.332000      1505.49        2.38223200e+00        7.01024150e-08  77.9625  77.2111
0202-10-26_18:11:49.523000      1505.69        2.41224000e+00        9.80547850e-08  77.9468  77.1958
0202-10-26_18:11:49.727000      1505.89        2.44091700e+00        1.63132365e-07  77.9468  77.1958
0202-10-26_18:11:49.918000      1506.08        2.47089300e+00        2.34593965e-07  77.9468  77.1958
0202-10-26_18:11:50.113000      1506.27        2.50168600e+00        3.29111595e-07  77.9468  77.1958
0202-10-26_18:11:50.320000      1506.48        2.53073000e+00        5.13002435e-07  77.9468  77.1958
0202-10-26_18:11:50.516000      1506.68        2.56060900e+00        7.08916814e-07  77.9862  77.1903
0202-10-26_18:11:50.707000      1506.87        2.59055400e+00        9.77718116e-07  77.9862  77.1903
0202-10-26_18:11:50.910000      1507.07        2.61986100e+00        1.48718352e-06  77.9862  77.1903
0202-10-26_18:11:51.105000      1507.27        2.64932100e+00        3.05958921e-06  77.9862  77.1903
0202-10-26_18:11:51.324000      1507.49        2.68113400e+00        3.21453666e-06  77.9862  77.1903
0202-10-26_18:11:51.520000      1507.68        2.70748000e+00        4.53344936e-06  77.9661  77.1931
0202-10-26_18:11:51.723000      1507.89        2.74010100e+00        7.32268939e-06  77.9661  77.1931
0202-10-26_18:11:51.918000      1508.08        2.76954800e+00        9.94297468e-06  77.9661  77.1931
0202-10-26_18:11:52.110000      1508.27        2.79652700e+00        1.15383136e-05  77.9661  77.1931
0202-10-26_18:11:52.312000      1508.47        2.82922500e+00        1.68455734e-05  77.9661  77.1931
0202-10-26_18:11:52.516000      1508.68        2.85892500e+00        1.81260591e-05  77.9774  77.1899
0202-10-26_18:11:52.707000      1508.87        2.88772900e+00        2.58926444e-05  77.9774  77.1899

File: data/figure4/unirradiated/Ic_2023-10-26_18-14-28680909_f20-pristine-78K.txt
# Ic = 2.48 A, n = 32.16 , Tavg = 77.90 K, f20-pristine-78K
#datetime                        t_s     iHTS_A                vHTS_V                tHTS_K  tTAR_K
0202-10-26_18:14:08.863000      1645.02        1.66328100e-02       -8.98224970e-08  77.9297  77.1286
0202-10-26_18:14:09.055000      1645.22        3.15303300e-02       -8.82730270e-08  77.9297  77.1286
0202-10-26_18:14:09.273000      1645.43        5.98887600e-02       -8.93266670e-08  77.9297  77.1286
0202-10-26_18:14:09.484000      1645.65        9.07983800e-02       -9.39130770e-08  77.9195  77.0920
0202-10-26_18:14:09.688000      1645.85        1.20384200e-01       -9.34792270e-08  77.9195  77.0920
0202-10-26_18:14:09.890000      1646.05        1.48690700e-01       -9.18677870e-08  77.9195  77.0920
0202-10-26_18:14:10.094000      1646.25        1.80004000e-01       -9.50909370e-08  77.9195  77.0920
0202-10-26_18:14:10.300000      1646.46        2.09788800e-01       -9.54010870e-08  77.9195  77.0920
0202-10-26_18:14:10.500000      1646.66        2.38319400e-01       -9.45957170e-08  77.9196  77.1239
0202-10-26_18:14:10.690000      1646.85        2.69278000e-01       -9.44097770e-08  77.9196  77.1239
0202-10-26_18:14:10.887000      1647.05        2.99041900e-01       -9.24884370e-08  77.9196  77.1239
0202-10-26_18:14:11.090000      1647.25        3.27738700e-01       -9.72607970e-08  77.9196  77.1239
0202-10-26_18:14:11.324000      1647.49        3.58171900e-01       -1.01351387e-07  77.9196  77.1239
0202-10-26_18:14:11.516000      1647.68        3.87515800e-01       -1.02962827e-07  77.9068  77.0888
0202-10-26_18:14:11.710000      1647.87        4.16643000e-01       -1.07363317e-07  77.9068  77.0888
0202-10-26_18:14:11.914000      1648.08        4.47784300e-01       -1.09656527e-07  77.9068  77.0888
0202-10-26_18:14:12.110000      1648.27        4.77395300e-01       -1.07487277e-07  77.9068  77.0888
0202-10-26_18:14:12.344000      1648.51        5.05713700e-01       -1.05627917e-07  77.9068  77.0888
0202-10-26_18:14:12.550000      1648.71        5.37099700e-01       -1.04264387e-07  77.9213  77.1260
0202-10-26_18:14:12.742000      1648.90        5.63993300e-01       -1.11577867e-07  77.9213  77.1260
0202-10-26_18:14:12.945000      1649.11        5.96336600e-01       -1.11329947e-07  77.9213  77.1260
0202-10-26_18:14:13.137000      1649.30        6.26139100e-01       -1.14862727e-07  77.9213  77.1260
0202-10-26_18:14:13.330000      1649.49        6.53019300e-01       -1.07735187e-07  77.9026  77.0863
0202-10-26_18:14:13.520000      1649.68        6.85358000e-01       -1.13623157e-07  77.9026  77.0863
0202-10-26_18:14:13.720000      1649.88        7.15043200e-01       -1.14118987e-07  77.9026  77.0863
0202-10-26_18:14:13.910000      1650.07        7.44146700e-01       -1.17217917e-07  77.9026  77.0863
0202-10-26_18:14:14.105000      1650.27        7.73349600e-01       -1.13437227e-07  77.9026  77.0863
0202-10-26_18:14:14.312000      1650.47        8.04701500e-01       -1.12445567e-07  77.9026  77.0863
0202-10-26_18:14:14.504000      1650.67        8.33753000e-01       -1.14676797e-07  77.8912  77.1269
0202-10-26_18:14:14.695000      1650.86        8.61157200e-01       -1.14242947e-07  77.8912  77.1269
0202-10-26_18:14:14.902000      1651.06        8.93417300e-01       -1.17837707e-07  77.8912  77.1269
0202-10-26_18:14:15.094000      1651.26        9.23765600e-01       -1.14366897e-07  77.8912  77.1269
0202-10-26_18:14:15.316000      1651.48        9.52348100e-01       -1.17961667e-07  77.8912  77.1269
0202-10-26_18:14:15.510000      1651.67        9.83021800e-01       -1.18705407e-07  77.9345  77.0970
0202-10-26_18:14:15.715000      1651.88        1.01287500e+00       -1.22610057e-07  77.9345  77.0970
0202-10-26_18:14:15.918000      1652.08        1.04051200e+00       -1.22486187e-07  77.9345  77.0970
0202-10-26_18:14:16.120000      1652.28        1.07195700e+00       -1.23787967e-07  77.9345  77.0970
0202-10-26_18:14:16.324000      1652.49        1.10237700e+00       -1.24222127e-07  77.9345  77.0970
0202-10-26_18:14:16.516000      1652.68        1.13058700e+00       -1.26143627e-07  77.9225  77.1314
0202-10-26_18:14:16.723000      1652.89        1.16162500e+00       -1.19883777e-07  77.9225  77.1314
0202-10-26_18:14:16.918000      1653.08        1.19147800e+00       -1.24036347e-07  77.9225  77.1314
0202-10-26_18:14:17.113000      1653.27        1.21873000e+00       -1.20813457e-07  77.9225  77.1314
0202-10-26_18:14:17.324000      1653.49        1.25099900e+00       -1.25523837e-07  77.9225  77.1314
0202-10-26_18:14:17.516000      1653.68        1.27952500e+00       -1.25028007e-07  77.9465  77.0869
0202-10-26_18:14:17.710000      1653.87        1.30909300e+00       -1.25647797e-07  77.9465  77.0869
0202-10-26_18:14:17.914000      1654.08        1.34040000e+00       -1.23478537e-07  77.9465  77.0869
0202-10-26_18:14:18.105000      1654.27        1.37023700e+00       -1.21247307e-07  77.9465  77.0869
0202-10-26_18:14:18.310000      1654.47        1.39731200e+00       -1.18582227e-07  77.9465  77.0869
0202-10-26_18:14:18.508000      1654.67        1.42931500e+00       -1.19263987e-07  77.9487  77.1322
0202-10-26_18:14:18.700000      1654.86        1.45962500e+00       -1.20131697e-07  77.9487  77.1322
0202-10-26_18:14:18.902000      1655.06        1.48590400e+00       -1.22858757e-07  77.9487  77.1322
0202-10-26_18:14:19.094000      1655.26        1.51904900e+00       -1.21185327e-07  77.9487  77.1322
0202-10-26_18:14:19.305000      1655.46        1.54857900e+00       -1.19573887e-07  77.9487  77.1322
0202-10-26_18:14:19.504000      1655.67        1.57766400e+00       -1.22053027e-07  77.9777  77.0821
0202-10-26_18:14:19.707000      1655.87        1.60835600e+00       -1.23230627e-07  77.9777  77.0821
0202-10-26_18:14:19.906000      1656.07        1.63844000e+00       -1.22548857e-07  77.9777  77.0821
0202-10-26_18:14:20.098000      1656.26        1.66621100e+00       -1.14739547e-07  77.9777  77.0821
0202-10-26_18:14:20.305000      1656.47        1.69786400e+00       -1.10958847e-07  77.9777  77.0821
0202-10-26_18:14:20.500000      1656.66        1.72762100e+00       -1.11268737e-07  77.8932  77.1169
0202-10-26_18:14:20.695000      1656.86        1.75443900e+00       -1.11578637e-07  77.8932  77.1169
0202-10-26_18:14:20.900000      1657.06        1.78687700e+00       -1.12632277e-07  77.8932  77.1169
0202-10-26_18:14:21.090000      1657.25        1.81694700e+00       -1.10339057e-07  77.8932  77.1169
0202-10-26_18:14:21.310000      1657.47        1.84457900e+00       -1.14429657e-07  77.8932  77.1169
0202-10-26_18:14:21.504000      1657.66        1.87669400e+00       -1.20131697e-07  77.9254  77.0854
0202-10-26_18:14:21.707000      1657.87        1.90603500e+00       -1.20379607e-07  77.9254  77.0854
0202-10-26_18:14:21.910000      1658.07        1.93469300e+00       -1.27445277e-07  77.9254  77.0854
0202-10-26_18:14:22.100000      1658.26        1.96525600e+00       -1.22920987e-07  77.9254  77.0854
0202-10-26_18:14:22.312000      1658.47        1.99622800e+00       -1.27383657e-07  77.9254  77.0854
0202-10-26_18:14:22.508000      1658.67        2.02506400e+00       -1.25338417e-07  77.9256  77.1244
0202-10-26_18:14:22.703000      1658.86        2.05361400e+00       -1.26082157e-07  77.9256  77.1244
0202-10-26_18:14:22.906000      1659.07        2.08489800e+00       -1.24594667e-07  77.9256  77.1244
0202-10-26_18:14:23.098000      1659.26        2.11458400e+00       -1.25090497e-07  77.9256  77.1244
0202-10-26_18:14:23.293000      1659.45        2.14196700e+00       -1.30172747e-07  77.9256  77.1244
0202-10-26_18:14:23.496000      1659.66        2.17443700e+00       -1.37548217e-07  77.9004  77.0962
0202-10-26_18:14:23.690000      1659.85        2.20406100e+00       -1.40275277e-07  77.9004  77.0962
0202-10-26_18:14:23.883000      1660.04        2.23089100e+00       -1.39035707e-07  77.9004  77.0962
0202-10-26_18:14:24.086000      1660.25        2.26337100e+00       -1.35626877e-07  77.9004  77.0962
0202-10-26_18:14:24.290000      1660.45        2.29347300e+00       -1.25524347e-07  77.9004  77.0962
0202-10-26_18:14:24.480000      1660.64        2.32130900e+00       -1.20442097e-07  77.9131  77.1291
0202-10-26_18:14:24.670000      1660.83        2.35279300e+00       -1.07984377e-07  77.9131  77.1291
0202-10-26_18:14:24.863000      1661.03        2.38312700e+00       -9.04444070e-08  77.9131  77.1291
0202-10-26_18:14:25.070000      1661.23        2.41135100e+00       -5.35050970e-08  77.9131  77.1291
0202-10-26_18:14:25.285000      1661.45        2.44136500e+00       -1.87970270e-08  77.9131  77.1291
0202-10-26_18:14:25.490000      1661.65        2.47236500e+00        4.82019530e-08  77.9273  77.0921
0202-10-26_18:14:25.680000      1661.84        2.49951200e+00        1.18547773e-07  77.9273  77.0921
0202-10-26_18:14:25.887000      1662.05        2.53164200e+00        2.29179753e-07  77.9273  77.0921
0202-10-26_18:14:26.082000      1662.24        2.56160000e+00        4.43688043e-07  77.9273  77.0921
0202-10-26_18:14:26.290000      1662.45        2.58838600e+00        6.56089050e-07  77.9273  77.0921
0202-10-26_18:14:26.492000      1662.65        2.62134700e+00        1.05802138e-06  77.9099  77.1155
0202-10-26_18:14:26.684000      1662.84        2.65058700e+00        1.48133736e-06  77.9099  77.1155
0202-10-26_18:14:26.875000      1663.04        2.67802500e+00        2.62856931e-06  77.9099  77.1155
0202-10-26_18:14:27.082000      1663.24        2.71046300e+00        4.40265833e-06  77.9099  77.1155
0202-10-26_18:14:27.297000      1663.46        2.74032800e+00        6.21864518e-06  77.9099  77.1155
0202-10-26_18:14:27.508000      1663.67        2.77013100e+00        7.40232152e-06  77.8977  77.0770
0202-10-26_18:14:27.710000      1663.87        2.79976700e+00        1.04685502e-05  77.8977  77.0770
0202-10-26_18:14:27.910000      1664.07        2.82795200e+00        1.40335783e-05  77.8977  77.0770
0202-10-26_18:14:28.100000      1664.26        2.85942800e+00        1.73835449e-05  77.8977  77.0770
0202-10-26_18:14:28.310000      1664.47        2.88960000e+00        2.32070945e-05  77.8977  77.0770

File: data/figure4/unirradiated/Ic_2023-10-26_18-20-38829615_f20-pristine-79K.txt
# Ic = 2.14 A, n = 31.67 , Tavg = 78.92 K, f20-pristine-79K
#datetime                        t_s     iHTS_A                vHTS_V                tHTS_K  tTAR_K
0202-10-26_18:20:21.656000      2017.82        4.84351000e-02       -2.14477375e-08  78.9689  78.1045
0202-10-26_18:20:21.863000      2018.03        2.84396300e-02       -2.44846975e-08  78.9689  78.1045
0202-10-26_18:20:22.060000      2018.22        6.04920500e-02       -2.72117575e-08  78.9689  78.1045
0202-10-26_18:20:22.285000      2018.45        9.00600700e-02       -2.11998175e-08  78.9689  78.1045
0202-10-26_18:20:22.504000      2018.66        1.20855500e-01       -1.90305675e-08  78.9245  78.1284
0202-10-26_18:20:22.700000      2018.86        1.49604300e-01       -2.23774175e-08  78.9245  78.1284
0202-10-26_18:20:22.890000      2019.05        1.77471500e-01       -1.85967175e-08  78.9245  78.1284
0202-10-26_18:20:23.098000      2019.26        2.09124700e-01       -1.84727575e-08  78.9245  78.1284
0202-10-26_18:20:23.310000      2019.47        2.39256700e-01       -1.11592675e-08  78.9245  78.1284
0202-10-26_18:20:23.504000      2019.67        2.67549900e-01       -9.85771750e-09  78.9439  78.0961
0202-10-26_18:20:23.700000      2019.86        2.98599100e-01       -1.33905075e-08  78.9439  78.0961
0202-10-26_18:20:23.890000      2020.05        3.28613100e-01       -2.08899275e-08  78.9439  78.0961
0202-10-26_18:20:24.082000      2020.25        3.56895900e-01       -2.24393975e-08  78.9439  78.0961
0202-10-26_18:20:24.316000      2020.48        3.88179600e-01       -2.48565675e-08  78.9439  78.0961
0202-10-26_18:20:24.523000      2020.69        4.17585800e-01       -2.14477375e-08  78.9791  78.1305
0202-10-26_18:20:24.727000      2020.89        4.46699700e-01       -1.96503575e-08  78.9791  78.1305
0202-10-26_18:20:24.918000      2021.08        4.76178700e-01       -1.66753775e-08  78.9791  78.1305
0202-10-26_18:20:25.120000      2021.28        5.06496200e-01       -1.94024375e-08  78.9791  78.1305
0202-10-26_18:20:25.330000      2021.49        5.35673900e-01       -2.15097175e-08  78.9791  78.1305
0202-10-26_18:20:25.520000      2021.68        5.65581800e-01       -2.20675275e-08  78.9606  78.0932
0202-10-26_18:20:25.723000      2021.88        5.95615900e-01       -1.58696475e-08  78.9606  78.0932
0202-10-26_18:20:25.926000      2022.09        6.24262300e-01       -1.69853075e-08  78.9606  78.0932
0202-10-26_18:20:26.120000      2022.28        6.54373500e-01       -1.76671375e-08  78.9606  78.0932
0202-10-26_18:20:26.324000      2022.49        6.85057500e-01       -2.02703275e-08  78.9610  78.1251
0202-10-26_18:20:26.520000      2022.68        7.15320100e-01       -2.03323275e-08  78.9610  78.1251
0202-10-26_18:20:26.710000      2022.87        7.43117600e-01       -2.04562875e-08  78.9610  78.1251
0202-10-26_18:20:26.918000      2023.08        7.74214200e-01       -1.93406675e-08  78.9610  78.1251
0202-10-26_18:20:27.110000      2023.27        8.04101900e-01       -1.68615175e-08  78.9610  78.1251
0202-10-26_18:20:27.330000      2023.49        8.32982800e-01       -1.54360075e-08  78.9610  78.1251
0202-10-26_18:20:27.527000      2023.69        8.63611900e-01       -7.75064750e-09  78.9450  78.0972
0202-10-26_18:20:27.720000      2023.88        8.92127700e-01       -9.61000750e-09  78.9450  78.0972
0202-10-26_18:20:27.920000      2024.08        9.21480500e-01       -1.16553075e-08  78.9450  78.0972
0202-10-26_18:20:28.113000      2024.28        9.52452500e-01       -1.98984775e-08  78.9450  78.0972
0202-10-26_18:20:28.310000      2024.47        9.82891700e-01       -1.95885875e-08  78.9450  78.0972
0202-10-26_18:20:28.508000      2024.67        1.01133800e+00       -1.61177775e-08  78.9427  78.1270
0202-10-26_18:20:28.700000      2024.86        1.04100900e+00       -1.14693675e-08  78.9427  78.1270
0202-10-26_18:20:28.902000      2025.06        1.07174600e+00       -7.00690750e-09  78.9427  78.1270
0202-10-26_18:20:29.094000      2025.26        1.10159500e+00       -8.24647750e-09  78.9427  78.1270
0202-10-26_18:20:29.305000      2025.47        1.12907500e+00       -1.56839275e-08  78.9427  78.1270
0202-10-26_18:20:29.508000      2025.67        1.16104700e+00       -1.17172875e-08  78.9054  78.0883
0202-10-26_18:20:29.700000      2025.86        1.19141300e+00       -1.54360075e-08  78.9054  78.0883
0202-10-26_18:20:29.906000      2026.07        1.21836300e+00       -9.11417750e-09  78.9054  78.0883
0202-10-26_18:20:30.098000      2026.26        1.25065500e+00       -3.78400750e-09  78.9054  78.0883
0202-10-26_18:20:30.316000      2026.48        1.28133300e+00       -6.32513750e-09  78.9054  78.0883
0202-10-26_18:20:30.508000      2026.67        1.30903900e+00       -1.13454175e-08  78.9404  78.1213
0202-10-26_18:20:30.700000      2026.86        1.34007100e+00       -1.27089475e-08  78.9404  78.1213
0202-10-26_18:20:30.902000      2027.06        1.36994700e+00       -1.02917775e-08  78.9404  78.1213
0202-10-26_18:20:31.094000      2027.26        1.39779200e+00       -7.00690750e-09  78.9404  78.1213
0202-10-26_18:20:31.305000      2027.47        1.42957100e+00       -5.82930750e-09  78.9404  78.1213
0202-10-26_18:20:31.504000      2027.67        1.45848600e+00       -8.12251750e-09  78.9231  78.1063
0202-10-26_18:20:31.707000      2027.87        1.48763600e+00       -8.80428750e-09  78.9231  78.1063
0202-10-26_18:20:31.910000      2028.07        1.51828700e+00       -9.23800750e-09  78.9231  78.1063
0202-10-26_18:20:32.100000      2028.26        1.54817300e+00       -5.20926750e-09  78.9231  78.1063
0202-10-26_18:20:32.316000      2028.48        1.57651800e+00       -4.52733750e-09  78.9231  78.1063
0202-10-26_18:20:32.510000      2028.67        1.60794900e+00       -1.01054175e-08  78.9432  78.1487
0202-10-26_18:20:32.703000      2028.87        1.63756300e+00       -1.04153075e-08  78.9432  78.1487
0202-10-26_18:20:32.906000      2029.07        1.66526400e+00       -1.20267575e-08  78.9432  78.1487
0202-10-26_18:20:33.100000      2029.26        1.69708300e+00       -1.20267575e-08  78.9432  78.1487
0202-10-26_18:20:33.312000      2029.47        1.72724000e+00       -1.22126975e-08  78.9432  78.1487
0202-10-26_18:20:33.508000      2029.67        1.75562900e+00       -1.79767175e-08  78.9072  78.0972
0202-10-26_18:20:33.700000      2029.86        1.78673100e+00       -1.12830175e-08  78.9072  78.0972
0202-10-26_18:20:33.890000      2030.05        1.81641500e+00       -1.20887375e-08  78.9072  78.0972
0202-10-26_18:20:34.098000      2030.26        1.84277900e+00       -7.25439750e-09  78.9072  78.0972
0202-10-26_18:20:34.316000      2030.48        1.87713200e+00       -8.30803750e-09  78.9072  78.0972
0202-10-26_18:20:34.516000      2030.68        1.90510900e+00       -8.24605750e-09  78.9479  78.1320
0202-10-26_18:20:34.723000      2030.88        1.93469000e+00       -7.46637500e-10  78.9479  78.1320
0202-10-26_18:20:34.918000      2031.08        1.96503300e+00        1.48460250e-09  78.9479  78.1320
0202-10-26_18:20:35.110000      2031.27        1.99536300e+00        9.16996250e-09  78.9479  78.1320
0202-10-26_18:20:35.324000      2031.49        2.02359400e+00        2.33011025e-08  78.9479  78.1320
0202-10-26_18:20:35.520000      2031.68        2.05452100e+00        4.25145025e-08  78.9037  78.0788
0202-10-26_18:20:35.710000      2031.87        2.08449600e+00        6.99710725e-08  78.9037  78.0788
0202-10-26_18:20:35.914000      2032.08        2.11102000e+00        1.26681592e-07  78.9037  78.0788
0202-10-26_18:20:36.110000      2032.27        2.14390500e+00        1.95911812e-07  78.9037  78.0788
0202-10-26_18:20:36.305000      2032.47        2.17366900e+00        2.99850112e-07  78.9037  78.0788
0202-10-26_18:20:36.508000      2032.67        2.20106400e+00        5.11011582e-07  78.9412  78.1243
0202-10-26_18:20:36.700000      2032.86        2.23336400e+00        7.52790538e-07  78.9412  78.1243
0202-10-26_18:20:36.890000      2033.05        2.26308000e+00        1.08239357e-06  78.9412  78.1243
0202-10-26_18:20:37.098000      2033.26        2.29006900e+00        1.71811129e-06  78.9412  78.1243
0202-10-26_18:20:37.300000      2033.46        2.32335300e+00        3.07384115e-06  78.9412  78.1243
0202-10-26_18:20:37.492000      2033.65        2.35252800e+00        4.26594686e-06  78.9066  78.0839
0202-10-26_18:20:37.684000      2033.85        2.37912600e+00        7.33849796e-06  78.9066  78.0839
0202-10-26_18:20:37.880000      2034.04        2.41202700e+00        1.02564741e-05  78.9066  78.0839
0202-10-26_18:20:38.070000      2034.23        2.44191000e+00        1.30678455e-05  78.9066  78.0839
0202-10-26_18:20:38.266000      2034.43        2.47101300e+00        1.79958027e-05  78.9066  78.0839
0202-10-26_18:20:38.460000      2034.62        2.50048100e+00        2.29659055e-05  78.9166  78.1140
