Repository: shortlab/2024-CryoHTS-Facility

# 2024-CryoHTS-Facility
Data repository for Alexis' RSI paper on the cryogenic HTS irradiation facility

File: data/figure09/Ic_2021-10-02_20-09-26437470_Anneal100.txt
# Ic = 37.91 A, n = 28.07 , Tavg = 0.00 K, Anneal100_00K___3600s
#idx    t_s     iHTS_A                vHTS_V                tHTS_K  tTAR_K
    0  7377.40        9.58018300e-02        2.15712700e-08    0.00   21.15
    1  7377.65        4.09489100e-01        2.10736700e-08    0.00   21.15
    2  7377.89        6.56433100e-01        4.56174700e-08    0.00   21.15
    3  7378.14        9.89619500e-01        4.17127700e-08    0.00   21.15
    4  7378.42        1.30641000e+00        8.67777000e-09    0.00   20.83
    5  7378.68        1.55391500e+00        1.36980700e-08    0.00   20.83
    6  7378.93        1.85921500e+00        4.99560700e-08    0.00   20.83
    7  7379.17        2.20589200e+00       -6.94113000e-09    0.00   20.83
    8  7379.43        2.50782000e+00       -5.97476300e-08    0.00   21.27
    9  7379.69        2.79633500e+00       -9.48223000e-09    0.00   21.27
   10  7379.94        3.07065800e+00       -3.29724300e-08    0.00   21.27
   11  7380.21        3.43643400e+00       -2.54053000e-09    0.00   21.27
   12  7380.46        3.69726100e+00        4.08450700e-08    0.00   20.86
   13  7380.71        4.02783200e+00        2.09496700e-08    0.00   20.86
   14  7380.96        4.28412200e+00        5.02097000e-09    0.00   20.86
   15  7381.27        4.58942000e+00       -1.40067300e-08    0.00   20.86
   16  7381.53        4.90610100e+00       -6.94783300e-08    0.00   21.10
   17  7381.78        5.19156500e+00       -2.31797300e-08    0.00   21.10
   18  7382.02        5.47626500e+00       -3.92943300e-08    0.00   21.10
   19  7382.33        5.78539300e+00       -7.18903000e-09    0.00   21.14
   20  7382.63        6.12581900e+00        3.97914700e-08    0.00   21.14
   21  7382.87        6.40833700e+00        2.57840700e-08    0.00   21.14
   22  7383.12        6.69351800e+00        9.17647000e-09    0.00   21.14
   23  7383.42        7.03533100e+00        2.11357000e-09    0.00   20.83
   24  7383.68        7.31183600e+00        7.25937000e-09    0.00   20.83
   25  7383.94        7.60175200e+00        1.25275700e-08    0.00   20.83
   26  7384.18        7.88319100e+00       -4.17664300e-08    0.00   20.83
   27  7384.46        8.24090500e+00       -8.44083300e-08    0.00   21.27
   28  7384.71        8.57278700e+00       -7.57312300e-08    0.00   21.27
   29  7384.96        8.82381000e+00       -8.92427300e-08    0.00   21.27
   30  7385.28        9.10045100e+00       -4.76544300e-08    0.00   21.27
   31  7385.57        9.43739300e+00       -4.18284300e-08    0.00   20.85
   32  7385.82        9.71239300e+00       -2.93705300e-08    0.00   20.85
   33  7386.06        9.99485700e+00       -6.87275300e-08    0.00   20.85
   34  7386.30        1.03367100e+01       -4.26341300e-08    0.00   21.09
   35  7386.55        1.06341800e+01       -9.14739300e-08    0.00   21.09
   36  7386.81        1.09158700e+01       -3.52585300e-08    0.00   21.09
   37  7387.05        1.11870700e+01       -1.57350300e-08    0.00   21.09
   38  7387.43        1.15296000e+01       -8.80651300e-08    0.00   21.13
   39  7387.67        1.17982700e+01       -7.91400300e-08    0.00   21.13
   40  7387.93        1.20690800e+01       -6.93393000e-09    0.00   21.13
   41  7388.17        1.23724600e+01       -3.14158300e-08    0.00   21.13
   42  7388.48        1.27171000e+01       -2.88127300e-08    0.00   20.83
   43  7388.74        1.30129500e+01       -1.77184300e-08    0.00   20.83
   44  7389.00        1.32642800e+01       -5.49727300e-08    0.00   20.83
   45  7389.25        1.35808000e+01       -3.46496300e-08    0.00   20.83
   46  7389.55        1.39121300e+01       -6.14294300e-08    0.00   21.27
   47  7389.82        1.41615400e+01       -1.44419930e-07    0.00   21.27
   48  7390.06        1.44647000e+01       -9.25431300e-08    0.00   21.27
   49  7390.37        1.48114900e+01       -1.34069330e-07    0.00   21.27
   50  7390.63        1.51125000e+01       -1.10579130e-07    0.00   20.85
   51  7390.87        1.53552300e+01       -8.05191300e-08    0.00   20.85
   52  7391.11        1.56438200e+01       -1.20557830e-07    0.00   20.85
   53  7391.41        1.60147400e+01       -7.41972300e-08    0.00   21.26
   54  7391.74        1.62725300e+01       -8.05811300e-08    0.00   21.26
   55  7391.98        1.65594600e+01       -9.44644300e-08    0.00   21.26
   56  7392.32        1.68845400e+01       -7.97753300e-08    0.00   21.26
   57  7392.59        1.72206800e+01       -9.02498300e-08    0.00   20.79
   58  7392.85        1.74724600e+01       -1.29358930e-07    0.00   20.79
   59  7393.10        1.77510400e+01       -1.24834430e-07    0.00   20.79
   60  7393.41        1.81213500e+01       -8.19446300e-08    0.00   20.79
   61  7393.67        1.83734100e+01       -1.31094330e-07    0.00   21.15
   62  7393.91        1.86759400e+01       -1.31032330e-07    0.00   21.15
   63  7394.16        1.89860800e+01       -1.00848330e-07    0.00   21.15
   64  7394.43        1.93075100e+01       -1.35122930e-07    0.00   21.26
   65  7394.67        1.95806500e+01       -9.47124300e-08    0.00   21.26
   66  7394.92        1.98816500e+01       -7.43831300e-08    0.00   21.26
   67  7395.18        2.01868300e+01       -3.99846300e-08    0.00   21.26
   68  7395.52        2.05033000e+01       -1.15909430e-07    0.00   21.26
   69  7395.77        2.07854300e+01       -1.80368030e-07    0.00   20.83
   70  7396.01        2.10836700e+01       -1.23966730e-07    0.00   20.83
   71  7396.28        2.13758800e+01       -6.72556300e-08    0.00   20.83
   72  7396.53        2.17072300e+01       -1.07418230e-07    0.00   21.09
   73  7396.79        2.19872700e+01       -1.00538530e-07    0.00   21.09
   74  7397.03        2.22765500e+01       -1.10455230e-07    0.00   21.09
   75  7397.33        2.26386900e+01       -1.34751230e-07    0.00   21.12
   76  7397.59        2.29016800e+01       -1.38531930e-07    0.00   21.12
   77  7397.85        2.31732400e+01       -1.71814930e-07    0.00   21.12
   78  7398.09        2.34733000e+01       -1.46155430e-07    0.00   21.12
   79  7398.33        2.38196000e+01       -8.70890300e-08    0.00   20.82
   80  7398.58        2.41168700e+01       -1.49688230e-07    0.00   20.82
   81  7398.83        2.43989900e+01       -1.28057430e-07    0.00   20.82
   82  7399.08        2.46737600e+01       -1.93011830e-07    0.00   20.82
   83  7399.33        2.50153400e+01       -1.63323730e-07    0.00   21.26
   84  7399.63        2.53240400e+01       -1.36238730e-07    0.00   21.26
   85  7399.89        2.55632800e+01       -1.50122130e-07    0.00   21.26
   86  7400.14        2.58727300e+01       -1.26198030e-07    0.00   21.26
   87  7400.44        2.62107500e+01       -1.07852130e-07    0.00   20.83
   88  7400.69        2.64887000e+01       -1.65058530e-07    0.00   20.83
   89  7400.93        2.67596500e+01       -1.41937630e-07    0.00   20.83
   90  7401.18        2.70715400e+01       -1.60714930e-07    0.00   20.83
   91  7401.49        2.74124900e+01       -1.44599630e-07    0.00   21.09
   92  7401.74        2.76715400e+01       -1.26935430e-07    0.00   21.09
   93  7401.99        2.79731300e+01       -1.27679230e-07    0.00   21.09
   94  7402.33        2.83432400e+01       -1.45033430e-07    0.00   21.12
   95  7402.64        2.86257600e+01       -1.78254430e-07    0.00   21.12
   96  7402.90        2.88689200e+01       -1.70940830e-07    0.00   21.12
   97  7403.14        2.91736300e+01       -2.02674330e-07    0.00   21.12
   98  7403.40        2.95104300e+01       -1.39889130e-07    0.00   20.81
   99  7403.65        2.97820800e+01       -1.54082430e-07    0.00   20.81
  100  7403.90        3.00768300e+01       -1.24456330e-07    0.00   20.81
  101  7404.15        3.03667400e+01       -1.35798530e-07    0.00   20.81
  102  7404.48        3.07343800e+01       -1.78936230e-07    0.00   21.26
  103  7404.75        3.09825800e+01       -1.88419030e-07    0.00   21.26
  104  7404.99        3.12862100e+01       -1.72366430e-07    0.00   21.26
  105  7405.38        3.16456400e+01       -2.08996230e-07    0.00   20.83
  106  7405.64        3.19230300e+01       -1.98397730e-07    0.00   20.83
  107  7405.88        3.21922800e+01       -1.50239730e-07    0.00   20.83
  108  7406.12        3.24822600e+01       -2.12281130e-07    0.00   20.83
  109  7406.47        3.28475400e+01       -1.64309030e-07    0.00   20.83
  110  7406.71        3.31311300e+01       -1.66975730e-07    0.00   21.09
  111  7406.96        3.34015300e+01       -2.22139530e-07    0.00   21.09
  112  7407.22        3.37415800e+01       -1.69334630e-07    0.00   21.09
  113  7407.50        3.40263000e+01       -1.89849830e-07    0.00   21.11
  114  7407.75        3.43380200e+01       -1.85015430e-07    0.00   21.11
  115  7407.99        3.46022000e+01       -1.26940630e-07    0.00   21.11
  116  7408.37        3.49714700e+01       -1.97535230e-07    0.00   21.11
  117  7408.74        3.52270100e+01       -1.22664130e-07    0.00   20.82
  118  7408.99        3.55123700e+01       -1.47207930e-07    0.00   20.82
  119  7409.41        3.58602700e+01       -9.01249300e-08    0.00   20.82
  120  7409.66        3.61525000e+01       -7.50019300e-08    0.00   21.06
  121  7409.91        3.64125900e+01       -9.48353300e-08    0.00   21.06
  122  7410.15        3.66992400e+01       -5.96310300e-08    0.00   21.06
  123  7410.41        3.70625800e+01        1.60467000e-09    0.00   20.82
  124  7410.68        3.73127000e+01       -1.61823000e-09    0.00   20.82
  125  7410.93        3.76141900e+01        9.06071700e-08    0.00   20.82
  126  7411.24        3.79101700e+01        1.52214670e-07    0.00   20.82
  127  7411.53        3.82455000e+01        1.60767870e-07    0.00   21.09
  128  7411.78        3.85323100e+01        2.15123770e-07    0.00   21.09
  129  7412.03        3.88003600e+01        2.76421470e-07    0.00   21.09
  130  7412.28        3.91710500e+01        4.51327370e-07    0.00   21.11
  131  7412.57        3.94426400e+01        5.83096070e-07    0.00   21.11
  132  7412.81        3.97144600e+01        7.00425170e-07    0.00   21.11
  133  7413.06        4.00174200e+01        8.89278070e-07    0.00   21.11
  134  7413.33        4.03329400e+01        1.15808297e-06    0.00   20.81
  135  7413.59        4.06410800e+01        1.34637647e-06    0.00   20.81
  136  7413.85        4.08830400e+01        1.66625237e-06    0.00   20.81
  137  7414.09        4.11818400e+01        1.90722847e-06    0.00   20.81
  138  7414.41        4.15107500e+01        2.37653687e-06    0.00   21.25
  139  7414.66        4.17813300e+01        3.72874237e-06    0.00   21.25
  140  7414.91        4.20939100e+01        3.76741757e-06    0.00   21.25
  141  7415.16        4.23818700e+01        4.87963877e-06    0.00   21.25
  142  7415.42        4.27196500e+01        5.96254357e-06    0.00   20.82
  143  7415.68        4.30013900e+01        7.35379617e-06    0.00   20.82
  144  7415.93        4.33108500e+01        8.42870567e-06    0.00   20.82
  145  7416.18        4.35829600e+01        9.50652817e-06    0.00   20.82
  146  7416.51        4.39252000e+01        1.24466471e-05    0.00   21.09
  147  7416.77        4.42304700e+01        1.47562490e-05    0.00   21.09
  148  7417.01        4.44781700e+01        1.66162521e-05    0.00   21.09
  149  7417.28        4.47948700e+01        2.09617546e-05    0.00   21.09

File: data/figure09/Ic_2021-10-02_20-10-09962330_Anneal100.txt
# Ic = 37.73 A, n = 26.86 , Tavg = 0.00 K, Anneal100_00K___3600s
#idx    t_s     iHTS_A                vHTS_V                tHTS_K  tTAR_K
    0  7420.41        1.09437000e-01        3.56629500e-08    0.00   20.74
    1  7420.67        3.90550100e-01        2.85353500e-08    0.00   20.74
    2  7420.91        6.60356800e-01        5.62401500e-08    0.00   20.74
    3  7421.15        9.77876400e-01        7.27635000e-09    0.00   20.74
    4  7421.47        1.31033200e+00        1.06232500e-08    0.00   21.10
    5  7421.72        1.59850200e+00        1.40941500e-08    0.00   21.10
    6  7421.97        1.86332600e+00       -4.82572500e-08    0.00   21.10
    7  7422.27        2.17602200e+00       -3.44605000e-09    0.00   21.10
    8  7422.53        2.51567700e+00        4.49599500e-08    0.00   20.65
    9  7422.78        2.80022700e+00       -1.72674500e-08    0.00   20.65
   10  7423.03        3.05647700e+00        2.20275500e-08    0.00   20.65
   11  7423.33        3.43422900e+00        3.65926500e-08    0.00   20.65
   12  7423.64        3.70654900e+00       -3.44605000e-09    0.00   21.16
   13  7423.88        3.98217600e+00        1.97342500e-08    0.00   21.16
   14  7424.12        4.26528900e+00        6.29339500e-08    0.00   21.16
   15  7424.38        4.63345500e+00        6.58452500e-08    0.00   21.19
   16  7424.65        4.88207600e+00        2.87167500e-08    0.00   21.19
   17  7424.89        5.18741500e+00       -4.20649500e-08    0.00   21.19
   18  7425.14        5.50214800e+00       -5.12998500e-08    0.00   21.19
   19  7425.40        5.82270500e+00       -3.49372500e-08    0.00   21.15
   20  7425.65        6.10311600e+00       -4.03294500e-08    0.00   21.15
   21  7425.89        6.41039400e+00       -2.15497500e-08    0.00   21.15
   22  7426.13        6.71994100e+00       -7.82609500e-08    0.00   21.15
   23  7426.46        6.99527200e+00       -3.67966500e-08    0.00   21.06
   24  7426.74        7.35934800e+00       -1.61574500e-08    0.00   21.06
   25  7426.99        7.62892500e+00       -3.55570500e-08    0.00   21.06
   26  7427.25        7.91940500e+00       -1.29345500e-08    0.00   20.92
   27  7427.55        8.24776700e+00        2.44390500e-08    0.00   20.92
   28  7427.80        8.53503700e+00       -3.43794500e-08    0.00   20.92
   29  7428.05        8.80900900e+00       -4.84487500e-08    0.00   20.92
   30  7428.42        9.14454100e+00       -3.35117500e-08    0.00   20.85
   31  7428.68        9.41511900e+00       -6.97697500e-08    0.00   20.85
   32  7428.92        9.71501200e+00       -6.24561500e-08    0.00   20.85
   33  7429.18        9.99437000e+00        1.14853500e-08    0.00   20.85
   34  7429.44        1.03353200e+01       -5.16097500e-08    0.00   21.23
   35  7429.69        1.06597900e+01       -4.40482500e-08    0.00   21.23
   36  7429.94        1.09165300e+01       -4.50399500e-08    0.00   21.23
   37  7430.20        1.12182800e+01       -1.84523500e-08    0.00   21.23
   38  7430.52        1.15285800e+01       -1.41185000e-09    0.00   20.83
   39  7430.78        1.18164700e+01       -3.47591500e-08    0.00   20.83
   40  7431.02        1.20732500e+01       -7.34343500e-08    0.00   20.83
   41  7431.35        1.24159700e+01       -4.93863500e-08    0.00   20.83
   42  7431.62        1.26964800e+01       -9.16562500e-08    0.00   21.25
   43  7431.87        1.29939700e+01       -7.82687500e-08    0.00   21.25
   44  7432.12        1.32498000e+01       -3.26518500e-08    0.00   21.25
   45  7432.45        1.36138800e+01       -8.73177500e-08    0.00   20.98
   46  7432.70        1.39046900e+01       -6.07285500e-08    0.00   20.98
   47  7432.94        1.41623100e+01       -7.11635000e-09    0.00   20.98
   48  7433.21        1.44785700e+01       -7.75869500e-08    0.00   20.98
   49  7433.47        1.48065400e+01       -8.39088500e-08    0.00   20.83
   50  7433.72        1.51242100e+01       -1.09072450e-07    0.00   20.83
   51  7433.98        1.53630700e+01       -1.59399750e-07    0.00   20.83
   52  7434.22        1.57266100e+01       -8.94869500e-08    0.00   20.83
   53  7434.49        1.59647900e+01       -1.07770950e-07    0.00   21.28
   54  7434.76        1.62879400e+01       -8.00661500e-08    0.00   21.28
   55  7435.01        1.65705800e+01       -2.52985000e-09    0.00   21.28
   56  7435.38        1.69227800e+01       -3.55029500e-08    0.00   20.76
   57  7435.65        1.72033000e+01       -5.01920500e-08    0.00   20.76
   58  7435.90        1.74709200e+01       -8.18015500e-08    0.00   20.76
   59  7436.14        1.77602200e+01       -9.27093500e-08    0.00   20.76
   60  7436.45        1.81273200e+01       -7.83912500e-08    0.00   21.13
   61  7436.72        1.84165100e+01       -8.05598500e-08    0.00   21.13
   62  7436.97        1.86613800e+01       -1.14772550e-07    0.00   21.13
   63  7437.28        1.90580600e+01       -1.14400650e-07    0.00   21.13
   64  7437.58        1.93162400e+01       -8.62619500e-08    0.00   21.10
   65  7437.83        1.95787900e+01       -1.18863150e-07    0.00   21.10
   66  7438.08        1.98861500e+01       -9.79141500e-08    0.00   21.10
   67  7438.50        2.02261700e+01       -8.53322500e-08    0.00   20.87
   68  7438.75        2.05156000e+01       -1.45328350e-07    0.00   20.87
   69  7439.01        2.07797800e+01       -1.61071150e-07    0.00   20.87
   70  7439.31        2.10892600e+01       -1.10371950e-07    0.00   20.87
   71  7439.62        2.14002100e+01       -9.45052500e-08    0.00   21.22
   72  7439.88        2.16798400e+01       -1.03430250e-07    0.00   21.22
   73  7440.12        2.19661900e+01       -1.20722550e-07    0.00   21.22
   74  7440.45        2.23291500e+01       -9.79141500e-08    0.00   21.22
   75  7440.71        2.26194800e+01       -1.60513350e-07    0.00   20.88
   76  7440.97        2.28862000e+01       -1.49295050e-07    0.00   20.88
   77  7441.25        2.32503200e+01       -5.74415500e-08    0.00   20.88
   78  7441.57        2.35071700e+01       -8.19234500e-08    0.00   21.08
   79  7441.82        2.37861200e+01       -1.30515250e-07    0.00   21.08
   80  7442.08        2.40887600e+01       -1.39879150e-07    0.00   21.08
   81  7442.48        2.44398700e+01       -1.60276450e-07    0.00   21.13
   82  7442.74        2.46892800e+01       -1.61083450e-07    0.00   21.13
   83  7442.99        2.49875800e+01       -1.11066150e-07    0.00   21.13
   84  7443.33        2.53037800e+01       -1.75276750e-07    0.00   21.13
   85  7443.59        2.56052000e+01       -1.84139750e-07    0.00   21.18
   86  7443.84        2.59101500e+01       -1.50051150e-07    0.00   21.18
   87  7444.08        2.61605400e+01       -1.55691250e-07    0.00   21.18
   88  7444.44        2.65544600e+01       -1.13793250e-07    0.00   21.25
   89  7444.70        2.67862800e+01       -1.23152050e-07    0.00   21.25
   90  7444.94        2.70530900e+01       -1.58046450e-07    0.00   21.25
   91  7445.19        2.73621700e+01       -1.62323050e-07    0.00   21.25
   92  7445.52        2.76988600e+01       -1.37531350e-07    0.00   20.82
   93  7445.78        2.80074300e+01       -1.66661650e-07    0.00   20.82
   94  7446.03        2.82661000e+01       -1.52778250e-07    0.00   20.82
   95  7446.34        2.86002000e+01       -8.72660500e-08    0.00   21.10
   96  7446.64        2.89070400e+01       -1.40816250e-07    0.00   21.10
   97  7446.89        2.91788300e+01       -1.74037150e-07    0.00   21.10
   98  7447.14        2.94725300e+01       -1.18193750e-07    0.00   21.10
   99  7447.42        2.98102000e+01       -1.78375750e-07    0.00   21.09
  100  7447.67        3.00929700e+01       -1.74718950e-07    0.00   21.09
  101  7447.93        3.03957500e+01       -1.00031950e-07    0.00   21.09
  102  7448.17        3.07094700e+01       -1.02694550e-07    0.00   21.09
  103  7448.46        3.10185000e+01       -1.08828650e-07    0.00   20.86
  104  7448.71        3.12969200e+01       -1.59527850e-07    0.00   20.86
  105  7448.96        3.16110300e+01       -1.69878350e-07    0.00   20.86
  106  7449.23        3.19505600e+01       -1.56614750e-07    0.00   20.86
  107  7449.58        3.22314200e+01       -1.93058650e-07    0.00   21.24
  108  7449.83        3.25147300e+01       -1.72543450e-07    0.00   21.24
  109  7450.08        3.28157500e+01       -1.31637050e-07    0.00   21.24
  110  7450.42        3.31279900e+01       -1.92872750e-07    0.00   20.78
  111  7450.68        3.34150300e+01       -1.93182650e-07    0.00   20.78
  112  7450.94        3.37213300e+01       -1.69382550e-07    0.00   20.78
  113  7451.18        3.39776600e+01       -1.98760750e-07    0.00   20.78
  114  7451.43        3.43386300e+01       -1.44776750e-07    0.00   21.06
  115  7451.70        3.46328800e+01       -7.98222500e-08    0.00   21.06
  116  7451.95        3.49232000e+01       -1.23145850e-07    0.00   21.06
  117  7452.20        3.51800000e+01       -1.01639050e-07    0.00   21.06
  118  7452.52        3.55566200e+01       -6.07946500e-08    0.00   21.11
  119  7452.77        3.58603300e+01       -8.71358500e-08    0.00   21.11
  120  7453.02        3.60815100e+01       -4.83367500e-08    0.00   21.11
  121  7453.39        3.64587800e+01        2.43030500e-08    0.00   21.14
  122  7453.64        3.67657500e+01       -4.26945000e-09    0.00   21.14
  123  7453.88        3.70331600e+01       -2.72606500e-08    0.00   21.14
  124  7454.12        3.73175600e+01       -8.35395000e-09    0.00   21.14
  125  7454.42        3.76625100e+01        9.96157500e-08    0.00   21.14
  126  7454.68        3.79405400e+01        1.99650550e-07    0.00   21.22
  127  7454.93        3.82149900e+01        2.05476650e-07    0.00   21.22
  128  7455.17        3.85266600e+01        2.73344150e-07    0.00   21.22
  129  7455.49        3.88186900e+01        3.84473250e-07    0.00   20.64
  130  7455.74        3.91820500e+01        4.82462750e-07    0.00   20.64
  131  7455.99        3.94109500e+01        6.15780450e-07    0.00   20.64
  132  7456.31        3.97077100e+01        8.57872150e-07    0.00   21.17
  133  7456.63        4.00549900e+01        9.74703350e-07    0.00   21.17
  134  7456.88        4.02961100e+01        1.17502085e-06    0.00   21.17
  135  7457.12        4.05983500e+01        1.40589425e-06    0.00   21.17
  136  7457.41        4.09301200e+01        1.62214045e-06    0.00   21.09
  137  7457.65        4.12091900e+01        2.09851435e-06    0.00   21.09
  138  7457.90        4.14628600e+01        2.47733265e-06    0.00   21.09
  139  7458.14        4.17683300e+01        2.93021635e-06    0.00   21.09
  140  7458.38        4.21362700e+01        4.15152105e-06    0.00   20.92
  141  7458.63        4.23902800e+01        4.54533835e-06    0.00   20.92
  142  7458.88        4.26918900e+01        6.04145985e-06    0.00   20.92
  143  7459.12        4.29809700e+01        6.27747745e-06    0.00   20.92
  144  7459.37        4.33458300e+01        8.66430525e-06    0.00   21.02
  145  7459.61        4.36256900e+01        1.00590278e-05    0.00   21.02
  146  7459.86        4.38861700e+01        1.12777855e-05    0.00   21.02
  147  7460.11        4.42071200e+01        1.43784294e-05    0.00   21.02
  148  7460.46        4.45124800e+01        1.67031532e-05    0.00   21.02
  149  7460.71        4.48282900e+01        2.00292783e-05    0.00   20.77

File: data/figure09/Ic_2021-10-02_22-12-14079998_Anneal103.txt
# Ic = 38.10 A, n = 29.15 , Tavg = 0.00 K, Anneal103_00K___3600s
#idx    t_s     iHTS_A                vHTS_V                tHTS_K  tTAR_K
    0  14744.81        3.46052100e-02        3.44110100e-08    0.00   20.77
    1  14745.06        3.19741200e-01        2.14573100e-08    0.00   20.77
    2  14745.44        6.54997400e-01        6.87476100e-08    0.00   21.15
    3  14745.70        9.33931100e-01        4.09188100e-08    0.00   21.15
    4  14745.94        1.23799800e+00        1.82344100e-08    0.00   21.15
    5  14746.21        1.51454100e+00        3.03204100e-08    0.00   21.15
    6  14746.47        1.85441300e+00        2.22630100e-08    0.00   20.84
    7  14746.72        2.11201700e+00       -3.86627900e-08    0.00   20.84
    8  14746.97        2.42269900e+00       -1.95730900e-08    0.00   20.84
    9  14747.25        2.76637500e+00       -6.74339000e-09    0.00   20.84
   10  14747.56        3.07343400e+00       -1.83304900e-08    0.00   21.02
   11  14747.80        3.34966700e+00       -2.73755900e-08    0.00   21.02
   12  14748.04        3.63084900e+00       -6.84671900e-08    0.00   21.02
   13  14748.45        3.97381200e+00       -2.27882900e-08    0.00   21.13
   14  14748.70        4.25292600e+00        1.86760100e-08    0.00   21.13
   15  14748.95        4.55708600e+00        3.85714100e-08    0.00   21.13
   16  14749.21        4.85493200e+00       -5.01212900e-08    0.00   21.13
   17  14749.48        5.18184900e+00       -3.30149900e-08    0.00   21.13
   18  14749.74        5.46684700e+00        3.03281100e-08    0.00   20.79
   19  14749.98        5.74440400e+00       -1.51648900e-08    0.00   20.79
   20  14750.26        6.04271200e+00        2.83448100e-08    0.00   20.79
   21  14750.55        6.40465400e+00       -5.24809000e-09    0.00   21.15
   22  14750.81        6.68085800e+00       -1.12600900e-08    0.00   21.15
   23  14751.05        6.96134700e+00        2.53697100e-08    0.00   21.15
   24  14751.43        7.30568600e+00       -2.65070900e-08    0.00   20.82
   25  14751.68        7.59096700e+00       -6.93968900e-08    0.00   20.82
   26  14751.93        7.86429300e+00       -6.56161900e-08    0.00   20.82
   27  14752.17        8.17459500e+00       -7.81359900e-08    0.00   20.82
   28  14752.44        8.51600800e+00       -6.22072900e-08    0.00   21.02
   29  14752.69        8.80513100e+00       -8.52016900e-08    0.00   21.02
   30  14752.94        9.06328000e+00       -1.46003590e-07    0.00   21.02
   31  14753.18        9.36810800e+00       -7.93135900e-08    0.00   21.02
   32  14753.45        9.70398400e+00       -1.18482390e-07    0.00   21.13
   33  14753.70        9.95886900e+00       -8.24694900e-08    0.00   21.13
   34  14753.94        1.02622700e+01       -4.11905900e-08    0.00   21.13
   35  14754.18        1.05430100e+01       -1.14326490e-07    0.00   21.13
   36  14754.47        1.09114100e+01       -7.70147900e-08    0.00   20.78
   37  14754.72        1.11541100e+01       -1.10979590e-07    0.00   20.78
   38  14754.96        1.14504800e+01       -9.07122900e-08    0.00   20.78
   39  14755.31        1.17409300e+01       -6.98870900e-08    0.00   20.78
   40  14755.61        1.20665500e+01       -1.06888890e-07    0.00   21.16
   41  14755.85        1.23360100e+01       -1.07322790e-07    0.00   21.16
   42  14756.10        1.26253900e+01       -8.45142900e-08    0.00   21.16
   43  14756.46        1.29881700e+01       -9.62903900e-08    0.00   21.16
   44  14756.71        1.32349200e+01       -6.33172900e-08    0.00   20.80
   45  14756.96        1.35369000e+01       -7.52793900e-08    0.00   20.80
   46  14757.26        1.38327400e+01       -1.02116490e-07    0.00   20.80
   47  14757.51        1.41543200e+01       -1.51204290e-07    0.00   21.03
   48  14757.76        1.44338800e+01       -9.83976900e-08    0.00   21.03
   49  14758.00        1.47367800e+01       -1.42403190e-07    0.00   21.03
   50  14758.32        1.50770100e+01       -1.11661290e-07    0.00   21.03
   51  14758.58        1.53264000e+01       -1.08314390e-07    0.00   21.13
   52  14758.82        1.56265600e+01       -1.51142290e-07    0.00   21.13
   53  14759.07        1.59368700e+01       -1.22631690e-07    0.00   21.13
   54  14759.40        1.62515500e+01       -1.08074690e-07    0.00   20.88
   55  14759.66        1.65092900e+01       -1.64052290e-07    0.00   20.88
   56  14759.92        1.68385800e+01       -1.31205190e-07    0.00   20.88
   57  14760.16        1.71444800e+01       -5.52183900e-08    0.00   20.88
   58  14760.56        1.74169300e+01       -1.04677990e-07    0.00   21.15
   59  14760.84        1.77349900e+01       -9.77362900e-08    0.00   21.15
   60  14761.09        1.80647700e+01       -1.39324490e-07    0.00   21.15
   61  14761.45        1.83648800e+01       -1.46576090e-07    0.00   20.83
   62  14761.70        1.86447400e+01       -1.64612090e-07    0.00   20.83
   63  14761.95        1.89504000e+01       -1.51782390e-07    0.00   20.83
   64  14762.25        1.92130900e+01       -1.65169890e-07    0.00   20.83
   65  14762.52        1.95666000e+01       -1.90209590e-07    0.00   21.03
   66  14762.78        1.98476900e+01       -1.73351190e-07    0.00   21.03
   67  14763.02        2.01345900e+01       -1.86862790e-07    0.00   21.03
   68  14763.41        2.04655900e+01       -1.76140290e-07    0.00   21.03
   69  14763.66        2.07403000e+01       -1.48745390e-07    0.00   21.13
   70  14763.90        2.10474900e+01       -1.44778690e-07    0.00   21.13
   71  14764.14        2.13292200e+01       -1.81656490e-07    0.00   21.13
   72  14764.44        2.16772600e+01       -1.82276290e-07    0.00   20.78
   73  14764.70        2.19528500e+01       -2.22438990e-07    0.00   20.78
   74  14764.94        2.22582000e+01       -1.85251290e-07    0.00   20.78
   75  14765.18        2.25363100e+01       -1.70500790e-07    0.00   20.78
   76  14765.51        2.28823400e+01       -2.31613490e-07    0.00   21.21
   77  14765.77        2.31606500e+01       -2.12338290e-07    0.00   21.21
   78  14766.01        2.34339900e+01       -2.00500190e-07    0.00   21.21
   79  14766.37        2.37786500e+01       -2.24610190e-07    0.00   20.81
   80  14766.64        2.40785100e+01       -1.72299590e-07    0.00   20.81
   81  14766.88        2.43602800e+01       -1.72175590e-07    0.00   20.81
   82  14767.13        2.46332700e+01       -2.31861790e-07    0.00   20.81
   83  14767.41        2.49776200e+01       -2.31118090e-07    0.00   21.04
   84  14767.67        2.52565500e+01       -2.34278990e-07    0.00   21.04
   85  14767.92        2.55279300e+01       -2.70351090e-07    0.00   21.04
   86  14768.16        2.58390800e+01       -2.64772890e-07    0.00   21.04
   87  14768.45        2.61814600e+01       -3.01774690e-07    0.00   21.14
   88  14768.70        2.64492600e+01       -2.45373390e-07    0.00   21.14
   89  14768.95        2.67244800e+01       -1.91141290e-07    0.00   21.14
   90  14769.21        2.70370400e+01       -2.58760890e-07    0.00   21.14
   91  14769.47        2.73741700e+01       -2.45249390e-07    0.00   20.87
   92  14769.73        2.76286500e+01       -3.11877290e-07    0.00   20.87
   93  14769.99        2.79360500e+01       -3.31710690e-07    0.00   20.87
   94  14770.25        2.82801800e+01       -2.69111490e-07    0.00   20.96
   95  14770.53        2.85849300e+01       -2.85783990e-07    0.00   20.96
   96  14770.80        2.88340700e+01       -2.48906190e-07    0.00   20.96
   97  14771.05        2.91416300e+01       -2.50270390e-07    0.00   20.96
   98  14771.35        2.94891000e+01       -2.75311390e-07    0.00   20.96
   99  14771.60        2.97783900e+01       -2.68308990e-07    0.00   20.82
  100  14771.84        3.00388000e+01       -2.92604890e-07    0.00   20.82
  101  14772.10        3.03255900e+01       -3.23904590e-07    0.00   20.82
  102  14772.39        3.06946200e+01       -2.73639190e-07    0.00   21.06
  103  14772.65        3.09594200e+01       -2.39302590e-07    0.00   21.06
  104  14772.89        3.12519500e+01       -2.56718790e-07    0.00   21.06
  105  14773.14        3.15439700e+01       -2.98554990e-07    0.00   21.06
  106  14773.38        3.18829100e+01       -3.65058890e-07    0.00   21.15
  107  14773.64        3.21699400e+01       -3.42684290e-07    0.00   21.15
  108  14773.88        3.24699700e+01       -3.74975590e-07    0.00   21.15
  109  14774.13        3.27539900e+01       -3.76772990e-07    0.00   21.15
  110  14774.48        3.30945000e+01       -3.38531690e-07    0.00   20.80
  111  14774.74        3.33597700e+01       -3.80305790e-07    0.00   20.80
  112  14775.00        3.36695700e+01       -3.77392790e-07    0.00   20.80
  113  14775.27        3.39847600e+01       -3.03637290e-07    0.00   20.99
  114  14775.57        3.42941500e+01       -3.59790590e-07    0.00   20.99
  115  14775.83        3.45516800e+01       -3.81235490e-07    0.00   20.99
  116  14776.07        3.48576100e+01       -3.21425390e-07    0.00   20.99
  117  14776.43        3.51880900e+01       -3.63819290e-07    0.00   20.82
  118  14776.69        3.54642400e+01       -3.12624290e-07    0.00   20.82
  119  14776.95        3.57525600e+01       -2.49529190e-07    0.00   20.82
  120  14777.24        3.60403700e+01       -2.42463190e-07    0.00   20.82
  121  14777.49        3.64001500e+01       -2.42152990e-07    0.00   21.06
  122  14777.74        3.66844400e+01       -2.49032690e-07    0.00   21.06
  123  14777.99        3.69914700e+01       -2.25666490e-07    0.00   21.06
  124  14778.33        3.72621300e+01       -1.45712990e-07    0.00   21.06
  125  14778.63        3.76161200e+01       -1.47696290e-07    0.00   21.17
  126  14778.87        3.79009300e+01       -1.53584390e-07    0.00   21.17
  127  14779.12        3.81553600e+01       -3.06791900e-08    0.00   21.17
  128  14779.44        3.85193800e+01        1.16708010e-07    0.00   21.17
  129  14779.69        3.87953500e+01        1.51602410e-07    0.00   20.79
  130  14779.93        3.90922900e+01        2.51699210e-07    0.00   20.79
  131  14780.17        3.93686800e+01        3.58365810e-07    0.00   20.79
  132  14780.43        3.97020300e+01        5.43002510e-07    0.00   21.21
  133  14780.67        3.99787600e+01        7.64455110e-07    0.00   21.21
  134  14780.92        4.02469800e+01        9.37377710e-07    0.00   21.21
  135  14781.16        4.05539300e+01        1.16440841e-06    0.00   21.21
  136  14781.44        4.08921800e+01        1.45428621e-06    0.00   20.83
  137  14781.69        4.11707500e+01        1.84804161e-06    0.00   20.83
  138  14781.94        4.14476600e+01        2.91737291e-06    0.00   20.83
  139  14782.21        4.17547400e+01        2.93441721e-06    0.00   20.83
  140  14782.48        4.20990100e+01        4.10006451e-06    0.00   21.07
  141  14782.73        4.23443000e+01        4.28885391e-06    0.00   21.07
  142  14782.98        4.26486700e+01        5.77168151e-06    0.00   21.07
  143  14783.26        4.29430300e+01        7.08205241e-06    0.00   21.07
  144  14783.51        4.33026200e+01        8.45719191e-06    0.00   21.18
  145  14783.79        4.35431900e+01        9.88315461e-06    0.00   21.18
  146  14784.04        4.38319500e+01        1.20146300e-05    0.00   21.18
  147  14784.34        4.42012100e+01        1.35582298e-05    0.00   20.80
  148  14784.61        4.44662600e+01        1.74345525e-05    0.00   20.80
  149  14784.85        4.47456300e+01        2.06630033e-05    0.00   20.80
