Repository: shortlab/2024-CryoHTS-Facility

# 2024-CryoHTS-Facility
Data repository for Alexis' RSI paper on the cryogenic HTS irradiation facility

File: data/figure09/Ic_2021-10-02_22-12-57838807_Anneal103.txt
# Ic = 38.09 A, n = 29.10 , Tavg = 0.00 K, Anneal103_00K___3600s
#idx    t_s     iHTS_A                vHTS_V                tHTS_K  tTAR_K
    0  14788.09        3.74307400e-02       -1.67902300e-08    0.00   21.09
    1  14788.33        3.33388400e-01       -3.72435300e-08    0.00   21.16
    2  14788.59        6.55508100e-01        2.23807700e-08    0.00   21.16
    3  14788.84        9.34722100e-01       -3.32168300e-08    0.00   21.16
    4  14789.08        1.22644100e+00       -6.43945300e-08    0.00   21.16
    5  14789.36        1.55763100e+00        7.93457000e-09    0.00   20.83
    6  14789.63        1.84262900e+00       -9.85353000e-09    0.00   20.83
    7  14789.88        2.12053600e+00        1.01657700e-08    0.00   20.83
    8  14790.14        2.44895300e+00       -5.18757300e-08    0.00   20.83
    9  14790.42        2.76621600e+00       -8.46628300e-08    0.00   21.02
   10  14790.66        3.05185800e+00       -6.68747300e-08    0.00   21.02
   11  14790.91        3.37349100e+00       -1.08648930e-07    0.00   21.02
   12  14791.15        3.63758900e+00       -8.94352300e-08    0.00   21.02
   13  14791.45        3.97985700e+00       -1.19495330e-07    0.00   20.83
   14  14791.76        4.26275900e+00       -6.97257300e-08    0.00   20.83
   15  14792.01        4.56462400e+00       -2.24354300e-08    0.00   20.83
   16  14792.25        4.88827400e+00       -2.34890300e-08    0.00   20.83
   17  14792.61        5.20645500e+00       -8.25555300e-08    0.00   21.24
   18  14792.87        5.47317700e+00       -7.43742300e-08    0.00   21.24
   19  14793.12        5.73279700e+00       -2.03281300e-08    0.00   21.24
   20  14793.40        6.09649800e+00       -8.55925300e-08    0.00   21.18
   21  14793.66        6.38978900e+00       -1.20672930e-07    0.00   21.18
   22  14793.91        6.68441800e+00       -1.10012430e-07    0.00   21.18
   23  14794.17        6.96739300e+00       -1.16334330e-07    0.00   21.18
   24  14794.45        7.31681100e+00       -1.14722930e-07    0.00   20.89
   25  14794.71        7.63769600e+00       -1.43854130e-07    0.00   20.89
   26  14794.95        7.87007900e+00       -1.00345630e-07    0.00   20.89
   27  14795.20        8.20288200e+00       -6.49561300e-08    0.00   20.89
   28  14795.58        8.51608900e+00       -1.17514730e-07    0.00   21.22
   29  14795.83        8.79416800e+00       -1.70631230e-07    0.00   21.22
   30  14796.08        9.06569400e+00       -1.13981930e-07    0.00   21.22
   31  14796.41        9.40883800e+00       -1.52595130e-07    0.00   21.22
   32  14796.76        9.72390000e+00       -1.12432430e-07    0.00   20.85
   33  14797.00        9.96455200e+00       -7.08442300e-08    0.00   20.85
   34  14797.34        1.03338200e+01       -7.26416300e-08    0.00   21.10
   35  14797.59        1.06224600e+01       -1.29786730e-07    0.00   21.10
   36  14797.83        1.08664800e+01       -1.39517530e-07    0.00   21.10
   37  14798.08        1.11598900e+01       -1.48318530e-07    0.00   21.10
   38  14798.46        1.14953700e+01       -1.95608930e-07    0.00   21.10
   39  14798.74        1.17904400e+01       -1.93563630e-07    0.00   21.10
   40  14798.99        1.20387200e+01       -1.28485130e-07    0.00   21.10
   41  14799.27        1.23960700e+01       -1.56189930e-07    0.00   21.10
   42  14799.56        1.26855600e+01       -1.51231630e-07    0.00   20.83
   43  14799.81        1.29628400e+01       -8.92521300e-08    0.00   20.83
   44  14800.06        1.32309300e+01       -1.19622030e-07    0.00   20.83
   45  14800.32        1.35859300e+01       -1.54454530e-07    0.00   21.25
   46  14800.60        1.38916100e+01       -1.49123030e-07    0.00   21.25
   47  14800.85        1.41267300e+01       -1.77878430e-07    0.00   21.25
   48  14801.10        1.44125800e+01       -1.30152430e-07    0.00   21.25
   49  14801.50        1.47760800e+01       -1.88289130e-07    0.00   21.25
   50  14801.74        1.50730900e+01       -2.43327030e-07    0.00   20.86
   51  14801.99        1.53065000e+01       -2.11469530e-07    0.00   20.86
   52  14802.29        1.56419000e+01       -1.65356730e-07    0.00   20.86
   53  14802.54        1.59722300e+01       -2.14940330e-07    0.00   21.08
   54  14802.79        1.62311800e+01       -1.69819330e-07    0.00   21.08
   55  14803.03        1.65370900e+01       -2.30187330e-07    0.00   21.08
   56  14803.33        1.68872400e+01       -2.03970030e-07    0.00   21.10
   57  14803.61        1.72022300e+01       -1.63807230e-07    0.00   21.10
   58  14803.87        1.74378500e+01       -2.04589830e-07    0.00   21.10
   59  14804.12        1.77471500e+01       -1.94053230e-07    0.00   21.10
   60  14804.37        1.80883800e+01       -1.75521430e-07    0.00   20.83
   61  14804.64        1.83429200e+01       -2.16737730e-07    0.00   20.83
   62  14804.88        1.86278500e+01       -2.14134630e-07    0.00   20.83
   63  14805.12        1.89558000e+01       -2.71651630e-07    0.00   20.83
   64  14805.44        1.92754500e+01       -2.36075430e-07    0.00   20.83
   65  14805.72        1.95927000e+01       -2.05085630e-07    0.00   21.06
   66  14805.96        1.98533300e+01       -2.41157730e-07    0.00   21.06
   67  14806.27        2.02092400e+01       -2.30869130e-07    0.00   21.06
   68  14806.57        2.04767400e+01       -1.84945430e-07    0.00   20.83
   69  14806.82        2.07544000e+01       -2.11538730e-07    0.00   20.83
   70  14807.08        2.10545300e+01       -2.55547230e-07    0.00   20.83
   71  14807.33        2.13860400e+01       -2.09806430e-07    0.00   20.83
   72  14807.60        2.16768700e+01       -2.91061530e-07    0.00   21.10
   73  14807.85        2.19554200e+01       -2.73583230e-07    0.00   21.10
   74  14808.10        2.22377700e+01       -1.69767630e-07    0.00   21.10
   75  14808.44        2.25725600e+01       -2.09248530e-07    0.00   21.07
   76  14808.71        2.28875500e+01       -2.14888730e-07    0.00   21.07
   77  14808.95        2.31588300e+01       -2.28958030e-07    0.00   21.07
   78  14809.21        2.34547600e+01       -3.17526730e-07    0.00   21.07
   79  14809.49        2.37832000e+01       -2.37449230e-07    0.00   20.82
   80  14809.75        2.40969900e+01       -2.25425230e-07    0.00   20.82
   81  14809.99        2.43622200e+01       -2.57778530e-07    0.00   20.82
   82  14810.30        2.46896300e+01       -1.97472430e-07    0.00   21.23
   83  14810.65        2.49860400e+01       -2.38440930e-07    0.00   21.23
   84  14810.90        2.52605500e+01       -3.01102130e-07    0.00   21.23
   85  14811.16        2.55185300e+01       -2.95152130e-07    0.00   21.23
   86  14811.44        2.58741000e+01       -2.71537930e-07    0.00   21.16
   87  14811.69        2.61540700e+01       -2.84801530e-07    0.00   21.16
   88  14811.93        2.64565600e+01       -2.92363030e-07    0.00   21.16
   89  14812.17        2.67364000e+01       -3.05564630e-07    0.00   21.16
   90  14812.46        2.70789300e+01       -2.88396930e-07    0.00   20.81
   91  14812.71        2.73992800e+01       -3.14801530e-07    0.00   20.81
   92  14812.95        2.76320300e+01       -3.64819730e-07    0.00   20.81
   93  14813.21        2.79650700e+01       -3.13004930e-07    0.00   20.81
   94  14813.47        2.82373700e+01       -2.94101130e-07    0.00   21.06
   95  14813.73        2.85961900e+01       -2.65652630e-07    0.00   21.06
   96  14813.98        2.88386200e+01       -2.99989230e-07    0.00   21.06
   97  14814.32        2.91617000e+01       -3.61101030e-07    0.00   21.06
   98  14814.63        2.95042500e+01       -3.57878030e-07    0.00   21.15
   99  14814.88        2.97354500e+01       -3.15546030e-07    0.00   21.15
  100  14815.13        3.00465400e+01       -3.56576530e-07    0.00   21.15
  101  14815.54        3.03951500e+01       -2.85424030e-07    0.00   21.24
  102  14815.79        3.06761100e+01       -2.82077130e-07    0.00   21.24
  103  14816.03        3.09467300e+01       -3.13748630e-07    0.00   21.24
  104  14816.29        3.13053700e+01       -3.70150030e-07    0.00   20.83
  105  14816.58        3.16071600e+01       -3.50502530e-07    0.00   20.83
  106  14816.86        3.18541600e+01       -3.17777330e-07    0.00   20.83
  107  14817.10        3.21612500e+01       -3.78641130e-07    0.00   20.83
  108  14817.38        3.25116700e+01       -3.34759730e-07    0.00   20.83
  109  14817.65        3.28248400e+01       -3.60419230e-07    0.00   20.83
  110  14817.90        3.30614400e+01       -3.57506130e-07    0.00   20.83
  111  14818.15        3.33522400e+01       -2.91869930e-07    0.00   20.83
  112  14818.47        3.37180200e+01       -3.67978130e-07    0.00   21.15
  113  14818.74        3.39819600e+01       -3.53097830e-07    0.00   21.15
  114  14818.99        3.42641700e+01       -2.82254430e-07    0.00   21.15
  115  14819.27        3.46163000e+01       -3.01592030e-07    0.00   21.15
  116  14819.58        3.49208900e+01       -2.94774230e-07    0.00   20.74
  117  14819.82        3.51687100e+01       -2.69052730e-07    0.00   20.74
  118  14820.07        3.54749600e+01       -3.05372730e-07    0.00   20.74
  119  14820.33        3.58200400e+01       -2.45438530e-07    0.00   21.22
  120  14820.59        3.60913500e+01       -2.21824330e-07    0.00   21.22
  121  14820.86        3.63786700e+01       -2.83308030e-07    0.00   21.22
  122  14821.11        3.66887800e+01       -2.19841030e-07    0.00   21.22
  123  14821.46        3.70286200e+01       -1.96722730e-07    0.00   20.83
  124  14821.72        3.73212200e+01       -1.46147430e-07    0.00   20.83
  125  14821.97        3.75803100e+01       -1.04249230e-07    0.00   20.83
  126  14822.33        3.79409200e+01       -6.96027300e-08    0.00   21.10
  127  14822.61        3.82172900e+01       -1.05362300e-08    0.00   21.10
  128  14822.86        3.84866200e+01        7.90240700e-08    0.00   21.10
  129  14823.10        3.87910200e+01        1.80174670e-07    0.00   21.10
  130  14823.37        3.91438500e+01        2.94526770e-07    0.00   21.11
  131  14823.63        3.93912900e+01        4.99245070e-07    0.00   21.11
  132  14823.87        3.96586100e+01        5.93639870e-07    0.00   21.11
  133  14824.13        3.99725700e+01        8.12861370e-07    0.00   21.11
  134  14824.47        4.02934300e+01        1.02501627e-06    0.00   21.11
  135  14824.73        4.05954300e+01        1.28582457e-06    0.00   20.84
  136  14824.97        4.08658900e+01        1.55221237e-06    0.00   20.84
  137  14825.23        4.12315500e+01        1.82845497e-06    0.00   20.84
  138  14825.54        4.14888500e+01        2.34548787e-06    0.00   21.26
  139  14825.79        4.17758300e+01        2.94724677e-06    0.00   21.26
  140  14826.04        4.20644900e+01        4.02153727e-06    0.00   21.26
  141  14826.38        4.23893600e+01        4.22867267e-06    0.00   21.26
  142  14826.75        4.26855300e+01        5.96130927e-06    0.00   20.85
  143  14827.00        4.29596300e+01        7.04396707e-06    0.00   20.85
  144  14827.29        4.33040400e+01        8.17255157e-06    0.00   21.11
  145  14827.53        4.35898300e+01        1.04578592e-05    0.00   21.11
  146  14827.78        4.38642400e+01        1.23796572e-05    0.00   21.11
  147  14828.02        4.41729000e+01        1.44691717e-05    0.00   21.11
  148  14828.45        4.44734600e+01        1.72906018e-05    0.00   21.10
  149  14828.69        4.47678200e+01        2.16587300e-05    0.00   21.10

File: data/figure09/Ic_2021-10-02_22-15-10124173_Anneal103.txt
# Ic = 37.83 A, n = 27.65 , Tavg = 0.00 K, Anneal103_00K___3600s
#idx    t_s     iHTS_A                vHTS_V                tHTS_K  tTAR_K
    0  14920.41        9.83769800e-02        3.14236100e-08    0.00   21.17
    1  14920.68        3.82402300e-01        3.74976100e-08    0.00   21.24
    2  14920.92        6.53566300e-01       -2.26224900e-08    0.00   21.24
    3  14921.16        9.34630500e-01        1.85319100e-08    0.00   21.24
    4  14921.41        1.29333800e+00       -2.02672900e-08    0.00   20.81
    5  14921.67        1.54995600e+00       -5.18148900e-08    0.00   20.81
    6  14921.91        1.85036400e+00        1.48751000e-09    0.00   20.81
    7  14922.16        2.15798200e+00       -2.89444900e-08    0.00   20.81
    8  14922.50        2.50169300e+00       -1.07843900e-08    0.00   21.15
    9  14922.77        2.79202900e+00        2.88205100e-08    0.00   21.15
   10  14923.02        3.06801400e+00       -4.26418900e-08    0.00   21.15
   11  14923.28        3.44841300e+00       -3.39647900e-08    0.00   21.15
   12  14923.55        3.69055800e+00       -1.61149000e-09    0.00   21.07
   13  14923.80        3.97413800e+00       -1.03505900e-08    0.00   21.07
   14  14924.05        4.27684900e+00        4.98935100e-08    0.00   21.07
   15  14924.33        4.63697700e+00        3.66910100e-08    0.00   21.07
   16  14924.58        4.89502800e+00        7.68121000e-09    0.00   20.86
   17  14924.83        5.17984100e+00       -1.98419900e-08    0.00   20.86
   18  14925.07        5.49101800e+00       -6.93636900e-08    0.00   20.86
   19  14925.37        5.81293400e+00       -6.33516900e-08    0.00   21.10
   20  14925.61        6.09880100e+00       -3.76920900e-08    0.00   21.10
   21  14925.85        6.39729300e+00       -8.82053900e-08    0.00   21.10
   22  14926.10        6.70829200e+00       -3.05024900e-08    0.00   21.10
   23  14926.34        7.03059100e+00       -8.14496900e-08    0.00   20.81
   24  14926.65        7.33784600e+00       -5.98187900e-08    0.00   20.81
   25  14926.89        7.61560900e+00       -5.72156900e-08    0.00   20.81
   26  14927.13        7.89479300e+00       -1.08348790e-07    0.00   20.81
   27  14927.50        8.23657300e+00       -7.08511900e-08    0.00   21.15
   28  14927.76        8.53680400e+00       -2.16393900e-08    0.00   21.15
   29  14928.00        8.81268400e+00       -3.56467900e-08    0.00   21.15
   30  14928.27        9.09939300e+00       -5.51703900e-08    0.00   21.15
   31  14928.52        9.42566400e+00       -6.71943900e-08    0.00   21.07
   32  14928.77        9.71247800e+00       -1.16034190e-07    0.00   21.07
   33  14929.01        9.98522300e+00       -5.90130900e-08    0.00   21.07
   34  14929.33        1.03330000e+01       -1.05125890e-07    0.00   21.07
   35  14929.63        1.06246200e+01       -1.12563390e-07    0.00   20.85
   36  14929.87        1.09038100e+01       -7.08511900e-08    0.00   20.85
   37  14930.11        1.11805600e+01       -1.18017590e-07    0.00   20.85
   38  14930.44        1.15146400e+01       -9.37838900e-08    0.00   21.24
   39  14930.69        1.17876900e+01       -8.54172900e-08    0.00   21.24
   40  14930.93        1.20594100e+01       -8.71528900e-08    0.00   21.24
   41  14931.18        1.23624700e+01       -4.97172900e-08    0.00   21.24
   42  14931.51        1.27052900e+01       -6.64516900e-08    0.00   20.81
   43  14931.77        1.29842200e+01       -7.69262900e-08    0.00   20.81
   44  14932.01        1.32587400e+01       -5.69068900e-08    0.00   20.81
   45  14932.33        1.35779400e+01       -5.37458900e-08    0.00   20.81
   46  14932.62        1.39117100e+01       -1.25580190e-07    0.00   21.12
   47  14932.87        1.41500300e+01       -1.15415490e-07    0.00   21.12
   48  14933.13        1.44583900e+01       -4.23416900e-08    0.00   21.12
   49  14933.46        1.47931200e+01       -9.66976900e-08    0.00   21.12
   50  14933.72        1.51178000e+01       -7.90954900e-08    0.00   21.06
   51  14933.96        1.53481200e+01       -3.76931900e-08    0.00   21.06
   52  14934.22        1.57069700e+01       -1.08287890e-07    0.00   21.06
   53  14934.53        1.59548700e+01       -1.26447890e-07    0.00   20.88
   54  14934.83        1.62542000e+01       -7.40751900e-08    0.00   20.88
   55  14935.07        1.65531700e+01       -1.03267590e-07    0.00   20.88
   56  14935.42        1.68973500e+01       -9.73174900e-08    0.00   21.24
   57  14935.70        1.71984200e+01       -1.59978790e-07    0.00   21.24
   58  14935.95        1.74576300e+01       -1.98034190e-07    0.00   21.24
   59  14936.20        1.77458400e+01       -1.43306590e-07    0.00   21.24
   60  14936.51        1.81115500e+01       -6.47172900e-08    0.00   21.12
   61  14936.77        1.83671900e+01       -9.88684900e-08    0.00   21.12
   62  14937.01        1.86681400e+01       -1.23412390e-07    0.00   21.12
   63  14937.37        1.90268700e+01       -1.13371690e-07    0.00   21.12
   64  14937.64        1.92688400e+01       -7.33948900e-08    0.00   21.14
   65  14937.89        1.95640700e+01       -1.00417990e-07    0.00   21.14
   66  14938.13        1.98522600e+01       -7.82292900e-08    0.00   21.14
   67  14938.43        2.02206100e+01       -9.34761900e-08    0.00   21.05
   68  14938.69        2.04654000e+01       -1.16594590e-07    0.00   21.05
   69  14938.93        2.07955000e+01       -1.65248490e-07    0.00   21.05
   70  14939.18        2.10557900e+01       -1.87375190e-07    0.00   21.05
   71  14939.49        2.13933700e+01       -1.46158790e-07    0.00   20.85
   72  14939.73        2.16837800e+01       -1.08041390e-07    0.00   20.85
   73  14939.98        2.19782500e+01       -1.10954490e-07    0.00   20.85
   74  14940.28        2.23466600e+01       -6.69489900e-08    0.00   20.85
   75  14940.59        2.26000000e+01       -9.83106900e-08    0.00   21.21
   76  14940.84        2.28791700e+01       -1.10458590e-07    0.00   21.21
   77  14941.08        2.31823200e+01       -1.48885890e-07    0.00   21.21
   78  14941.38        2.35063100e+01       -1.65868290e-07    0.00   20.77
   79  14941.65        2.38089100e+01       -1.39464990e-07    0.00   20.77
   80  14941.91        2.40787100e+01       -1.77458490e-07    0.00   20.77
   81  14942.15        2.43867200e+01       -1.88675190e-07    0.00   20.77
   82  14942.50        2.47031300e+01       -1.40328590e-07    0.00   21.11
   83  14942.75        2.50234800e+01       -1.76833590e-07    0.00   21.11
   84  14943.00        2.52855700e+01       -2.40982390e-07    0.00   21.11
   85  14943.38        2.56099400e+01       -2.34288590e-07    0.00   21.12
   86  14943.66        2.59082900e+01       -1.87741890e-07    0.00   21.12
   87  14943.91        2.61758300e+01       -1.08408090e-07    0.00   21.12
   88  14944.16        2.64555800e+01       -1.43178690e-07    0.00   21.12
   89  14944.49        2.67880500e+01       -1.49190690e-07    0.00   20.83
   90  14944.75        2.71084100e+01       -2.08381090e-07    0.00   20.83
   91  14944.99        2.73543800e+01       -2.01067490e-07    0.00   20.83
   92  14945.28        2.77190300e+01       -1.45285990e-07    0.00   21.24
   93  14945.58        2.80055800e+01       -1.67660590e-07    0.00   21.24
   94  14945.83        2.82748600e+01       -1.84395090e-07    0.00   21.24
   95  14946.08        2.85804700e+01       -1.57247990e-07    0.00   21.24
   96  14946.33        2.88942500e+01       -1.97596690e-07    0.00   21.10
   97  14946.65        2.91550200e+01       -1.97162790e-07    0.00   21.10
   98  14946.90        2.94782400e+01       -2.33668790e-07    0.00   21.10
   99  14947.14        2.97570200e+01       -2.90008190e-07    0.00   21.10
  100  14947.50        3.01068600e+01       -2.79905490e-07    0.00   21.08
  101  14947.75        3.04036600e+01       -2.10922290e-07    0.00   21.08
  102  14948.01        3.06866000e+01       -2.21268390e-07    0.00   21.08
  103  14948.32        3.10427800e+01       -1.88597790e-07    0.00   21.08
  104  14948.62        3.13174700e+01       -1.76198990e-07    0.00   21.09
  105  14948.88        3.15934700e+01       -1.78492190e-07    0.00   21.09
  106  14949.12        3.18563400e+01       -2.07808590e-07    0.00   21.09
  107  14949.38        3.22474400e+01       -1.90206290e-07    0.00   20.81
  108  14949.64        3.25387500e+01       -2.49210890e-07    0.00   20.81
  109  14949.88        3.28023300e+01       -2.52495790e-07    0.00   20.81
  110  14950.12        3.30602900e+01       -2.64395890e-07    0.00   20.81
  111  14950.47        3.34242700e+01       -2.40409790e-07    0.00   21.22
  112  14950.73        3.37264400e+01       -2.02912190e-07    0.00   21.22
  113  14950.98        3.39785200e+01       -2.41339490e-07    0.00   21.22
  114  14951.34        3.43363300e+01       -2.51132290e-07    0.00   21.22
  115  14951.64        3.46007600e+01       -2.16299790e-07    0.00   20.80
  116  14951.89        3.48812600e+01       -1.54444090e-07    0.00   20.80
  117  14952.13        3.51845100e+01       -1.53886290e-07    0.00   20.80
  118  14952.40        3.55257000e+01       -1.28846590e-07    0.00   21.14
  119  14952.65        3.58147300e+01       -1.33928890e-07    0.00   21.14
  120  14952.90        3.60673400e+01       -1.26553290e-07    0.00   21.14
  121  14953.15        3.63956400e+01       -6.68669900e-08    0.00   21.14
  122  14953.47        3.67401900e+01       -6.47596900e-08    0.00   21.14
  123  14953.75        3.70449700e+01       -1.70973900e-08    0.00   20.97
  124  14954.00        3.72999800e+01       -5.51229000e-09    0.00   20.97
  125  14954.26        3.76734000e+01        3.01828100e-08    0.00   20.49
  126  14954.55        3.79447600e+01        1.41805510e-07    0.00   20.49
  127  14954.82        3.82072900e+01        1.68518610e-07    0.00   20.49
  128  14955.06        3.85138400e+01        1.97091210e-07    0.00   20.49
  129  14955.32        3.88152900e+01        3.09770010e-07    0.00   20.49
  130  14955.63        3.91460300e+01        4.67260010e-07    0.00   21.20
  131  14955.88        3.93941900e+01        5.62584610e-07    0.00   21.20
  132  14956.12        3.96738500e+01        7.36995010e-07    0.00   21.20
  133  14956.47        4.00323900e+01        9.35391510e-07    0.00   20.78
  134  14956.72        4.03084100e+01        1.12250771e-06    0.00   20.78
  135  14956.97        4.05656700e+01        1.36267841e-06    0.00   20.78
  136  14957.27        4.08886500e+01        1.54657171e-06    0.00   20.78
  137  14957.54        4.12175400e+01        1.96722691e-06    0.00   21.15
  138  14957.79        4.14860700e+01        3.10269201e-06    0.00   21.15
  139  14958.03        4.17716300e+01        3.12581041e-06    0.00   21.15
  140  14958.34        4.21544300e+01        4.32740771e-06    0.00   21.15
  141  14958.61        4.23870000e+01        4.54811691e-06    0.00   21.02
  142  14958.86        4.26694500e+01        5.86766121e-06    0.00   21.02
  143  14959.10        4.29834500e+01        7.22712041e-06    0.00   21.02
  144  14959.49        4.32815300e+01        8.40615721e-06    0.00   21.02
  145  14959.75        4.36142500e+01        1.00564236e-05    0.00   20.86
  146  14960.01        4.38795800e+01        1.16681947e-05    0.00   20.86
  147  14960.37        4.42383600e+01        1.45392720e-05    0.00   21.23
  148  14960.64        4.45004900e+01        1.73623772e-05    0.00   21.23
  149  14960.88        4.47721200e+01        2.03599546e-05    0.00   21.23

File: data/figure09/Ic_2021-10-02_22-17-23047766_anneal103K.txt
# Ic = 37.97 A, n = 28.10 , Tavg = 0.00 K, Anneal103_00K___3600s
#idx    t_s     iHTS_A                vHTS_V                tHTS_K  tTAR_K
    0  15053.47        6.32350700e-02        1.76331700e-08    0.00   20.96
    1  15053.73        3.89279100e-01       -1.76951300e-08    0.00   20.96
    2  15053.98        6.64267100e-01       -3.54843300e-08    0.00   20.96
    3  15054.28        1.00901800e+00       -8.07928300e-08    0.00   20.96
    4  15054.57        1.31131000e+00       -6.40595300e-08    0.00   20.77
    5  15054.85        1.56715100e+00       -3.10244300e-08    0.00   20.77
    6  15055.09        1.84551800e+00       -5.74896300e-08    0.00   20.77
    7  15055.44        2.21668500e+00       -4.47838300e-08    0.00   21.22
    8  15055.71        2.52960800e+00       -1.01373300e-08    0.00   21.22
    9  15055.97        2.75298500e+00       -6.72843000e-09    0.00   21.22
   10  15056.22        3.12945100e+00       -3.88338300e-08    0.00   21.22
   11  15056.50        3.42314400e+00        2.30217700e-08    0.00   20.99
   12  15056.75        3.67830700e+00       -1.06951300e-08    0.00   20.99
   13  15057.00        3.98332900e+00       -6.22001300e-08    0.00   20.99
   14  15057.27        4.35421200e+00       -1.97441300e-08    0.00   20.86
   15  15057.55        4.63244200e+00       -9.36857300e-08    0.00   20.86
   16  15057.83        4.88061400e+00       -6.77163300e-08    0.00   20.86
   17  15058.08        5.19181500e+00        2.33315700e-08    0.00   20.86
   18  15058.39        5.54476600e+00        8.95070000e-10    0.00   21.27
   19  15058.64        5.79326500e+00       -1.73889300e-08    0.00   21.27
   20  15058.88        6.09765200e+00       -3.44353000e-09    0.00   21.27
   21  15059.12        6.40933800e+00       -3.02186300e-08    0.00   21.27
   22  15059.49        6.75466000e+00       -7.05673300e-08    0.00   21.27
   23  15059.77        7.04208000e+00       -2.82972300e-08    0.00   20.94
   24  15060.01        7.31690600e+00       -8.26529300e-08    0.00   20.94
   25  15060.28        7.62802300e+00       -8.52556300e-08    0.00   20.94
   26  15060.64        7.94234500e+00       -6.41206300e-08    0.00   21.16
   27  15060.88        8.22090000e+00       -1.34963230e-07    0.00   21.16
   28  15061.13        8.52353900e+00       -1.04345330e-07    0.00   21.16
   29  15061.38        8.85460700e+00       -3.87653000e-09    0.00   20.74
   30  15061.65        9.10758200e+00       -2.61891300e-08    0.00   20.74
   31  15061.90        9.41220300e+00       -3.58579300e-08    0.00   20.74
   32  15062.15        9.71514700e+00       -8.09170300e-08    0.00   20.74
   33  15062.47        1.00348900e+01       -7.37274300e-08    0.00   21.26
   34  15062.72        1.03600800e+01       -8.39540300e-08    0.00   21.26
   35  15062.97        1.06103900e+01       -1.31306430e-07    0.00   21.26
   36  15063.24        1.09812300e+01       -9.99447300e-08    0.00   21.26
   37  15063.55        1.12304700e+01       -1.19530330e-07    0.00   21.22
   38  15063.82        1.14995500e+01       -1.24674630e-07    0.00   21.22
   39  15064.07        1.18011400e+01       -8.59374300e-08    0.00   21.22
   40  15064.38        1.21152800e+01       -5.47617300e-08    0.00   20.96
   41  15064.65        1.24258400e+01       -1.17608930e-07    0.00   20.96
   42  15064.90        1.26906200e+01       -1.18910530e-07    0.00   20.96
   43  15065.14        1.29942000e+01       -5.19106300e-08    0.00   20.96
   44  15065.47        1.33061800e+01       -6.85211300e-08    0.00   21.20
   45  15065.72        1.36340200e+01       -9.39960300e-08    0.00   21.20
   46  15065.96        1.38877000e+01       -9.21394300e-08    0.00   21.20
   47  15066.27        1.42258100e+01       -1.24123530e-07    0.00   21.20
   48  15066.55        1.44559900e+01       -1.34288230e-07    0.00   21.00
   49  15066.81        1.47786800e+01       -1.23255830e-07    0.00   21.00
   50  15067.06        1.50816500e+01       -1.22388130e-07    0.00   21.00
   51  15067.40        1.53989800e+01       -1.19661030e-07    0.00   21.00
   52  15067.65        1.57126400e+01       -1.33358530e-07    0.00   21.19
   53  15067.89        1.59772100e+01       -1.74203030e-07    0.00   21.19
   54  15068.13        1.62405400e+01       -1.26292830e-07    0.00   21.19
   55  15068.45        1.66025800e+01       -1.75380630e-07    0.00   20.99
   56  15068.70        1.68957300e+01       -1.53687730e-07    0.00   20.99
   57  15068.94        1.71866500e+01       -1.02058830e-07    0.00   20.99
   58  15069.24        1.74497800e+01       -1.57716430e-07    0.00   20.99
   59  15069.52        1.78090500e+01       -1.64844130e-07    0.00   20.78
   60  15069.77        1.81001500e+01       -1.08566730e-07    0.00   20.78
   61  15070.02        1.83511300e+01       -1.64596130e-07    0.00   20.78
   62  15070.30        1.87307000e+01       -2.02589630e-07    0.00   21.16
   63  15070.58        1.90349500e+01       -1.81392630e-07    0.00   21.16
   64  15070.83        1.92711200e+01       -2.34633030e-07    0.00   21.16
   65  15071.08        1.95491800e+01       -1.79037430e-07    0.00   21.16
   66  15071.44        1.99236100e+01       -2.14923530e-07    0.00   21.16
   67  15071.69        2.02014300e+01       -2.40461130e-07    0.00   20.80
   68  15071.94        2.04527800e+01       -1.98689730e-07    0.00   20.80
   69  15072.18        2.07780100e+01       -2.25529030e-07    0.00   20.80
   70  15072.43        2.11128200e+01       -2.10591930e-07    0.00   20.86
   71  15072.69        2.13742200e+01       -1.34047330e-07    0.00   20.86
   72  15072.94        2.16804100e+01       -1.94291330e-07    0.00   20.86
   73  15073.18        2.19892600e+01       -1.78858430e-07    0.00   20.86
   74  15073.49        2.23326900e+01       -2.01418930e-07    0.00   20.86
   75  15073.75        2.26192600e+01       -2.10653930e-07    0.00   20.93
   76  15073.99        2.28859100e+01       -1.84188630e-07    0.00   20.93
   77  15074.26        2.32548100e+01       -2.21252430e-07    0.00   20.76
   78  15074.53        2.35032300e+01       -2.48523330e-07    0.00   20.76
   79  15074.78        2.37962400e+01       -2.19950830e-07    0.00   20.76
   80  15075.02        2.40874500e+01       -2.53171830e-07    0.00   20.76
   81  15075.35        2.44602900e+01       -2.08422630e-07    0.00   21.21
   82  15075.62        2.47165500e+01       -1.88589230e-07    0.00   21.21
   83  15075.88        2.49809200e+01       -2.30983130e-07    0.00   21.21
   84  15076.13        2.52870800e+01       -2.17223730e-07    0.00   21.21
   85  15076.41        2.56032400e+01       -1.66028730e-07    0.00   21.00
   86  15076.66        2.58811700e+01       -1.90696530e-07    0.00   21.00
   87  15076.91        2.61762900e+01       -1.70615130e-07    0.00   21.00
   88  15077.15        2.64877600e+01       -2.35569630e-07    0.00   21.00
   89  15077.45        2.67574800e+01       -2.81868330e-07    0.00   21.24
   90  15077.70        2.70984600e+01       -2.61723930e-07    0.00   21.24
   91  15077.96        2.73791000e+01       -2.75853930e-07    0.00   21.24
   92  15078.21        2.76427800e+01       -2.45359730e-07    0.00   21.24
   93  15078.55        2.80065200e+01       -2.28253430e-07    0.00   20.93
   94  15078.79        2.82841000e+01       -2.82237530e-07    0.00   20.93
   95  15079.03        2.85809800e+01       -2.58561430e-07    0.00   20.93
   96  15079.36        2.89131800e+01       -2.28997130e-07    0.00   20.92
   97  15079.62        2.91881600e+01       -2.65069230e-07    0.00   20.92
   98  15079.87        2.94874500e+01       -2.23976830e-07    0.00   20.92
   99  15080.12        2.97684700e+01       -2.46785330e-07    0.00   20.92
  100  15080.38        3.01124400e+01       -2.46971230e-07    0.00   21.15
  101  15080.64        3.04392600e+01       -2.27509630e-07    0.00   21.15
  102  15080.89        3.07023900e+01       -3.03868330e-07    0.00   21.15
  103  15081.13        3.09838100e+01       -2.97670430e-07    0.00   21.15
  104  15081.49        3.13260400e+01       -2.68354130e-07    0.00   20.95
  105  15081.74        3.16079800e+01       -3.21842430e-07    0.00   20.95
  106  15081.99        3.18825800e+01       -2.62837930e-07    0.00   20.95
  107  15082.29        3.22536100e+01       -2.37054530e-07    0.00   21.23
  108  15082.59        3.25458300e+01       -2.65627030e-07    0.00   21.23
  109  15082.84        3.28139200e+01       -2.44306130e-07    0.00   21.23
  110  15083.09        3.30860900e+01       -2.31972230e-07    0.00   21.23
  111  15083.38        3.34382500e+01       -2.63767630e-07    0.00   21.29
  112  15083.65        3.37302200e+01       -2.48212330e-07    0.00   21.29
  113  15083.90        3.39849700e+01       -1.93547530e-07    0.00   21.29
  114  15084.16        3.42975900e+01       -2.01171330e-07    0.00   21.29
  115  15084.55        3.46397800e+01       -2.12017730e-07    0.00   20.94
  116  15084.80        3.49209000e+01       -2.34454330e-07    0.00   20.94
  117  15085.04        3.51986600e+01       -2.76848230e-07    0.00   20.94
  118  15085.37        3.55725400e+01       -2.54907530e-07    0.00   21.20
  119  15085.62        3.58508500e+01       -1.95531230e-07    0.00   21.20
  120  15085.87        3.60992200e+01       -2.57386730e-07    0.00   21.20
  121  15086.11        3.63861000e+01       -1.81771730e-07    0.00   21.20
  122  15086.39        3.67803600e+01       -1.41361130e-07    0.00   20.79
  123  15086.72        3.70890100e+01       -1.31382430e-07    0.00   20.79
  124  15086.96        3.73107000e+01       -1.10681330e-07    0.00   20.79
  125  15087.23        3.76783400e+01       -7.56009300e-08    0.00   20.79
  126  15087.50        3.79678100e+01        8.50517000e-09    0.00   20.86
  127  15087.76        3.82555900e+01        1.14675970e-07    0.00   20.86
  128  15088.00        3.85154300e+01        1.10771270e-07    0.00   20.86
  129  15088.34        3.88855100e+01        2.30267670e-07    0.00   20.97
  130  15088.63        3.91679000e+01        3.94947070e-07    0.00   20.97
  131  15088.88        3.94179400e+01        5.70658870e-07    0.00   20.97
  132  15089.12        3.97141700e+01        6.71561470e-07    0.00   20.97
  133  15089.45        4.00579900e+01        8.71632170e-07    0.00   20.78
  134  15089.70        4.03393300e+01        1.15562517e-06    0.00   20.78
  135  15089.95        4.05940300e+01        1.32210317e-06    0.00   20.78
  136  15090.21        4.08981500e+01        1.58061957e-06    0.00   20.78
  137  15090.50        4.12340800e+01        1.96253707e-06    0.00   21.08
  138  15090.75        4.15113500e+01        2.35877187e-06    0.00   21.08
  139  15090.99        4.17866600e+01        2.88225057e-06    0.00   21.08
  140  15091.28        4.21602300e+01        4.06630647e-06    0.00   20.97
  141  15091.64        4.23642700e+01        4.30877027e-06    0.00   20.97
  142  15091.89        4.26841700e+01        5.88918497e-06    0.00   20.97
  143  15092.14        4.29904700e+01        6.00006627e-06    0.00   20.97
  144  15092.49        4.32896900e+01        7.98873977e-06    0.00   21.19
  145  15092.75        4.36310600e+01        1.02530980e-05    0.00   21.19
  146  15092.99        4.38864600e+01        1.18609076e-05    0.00   21.19
  147  15093.29        4.42008200e+01        1.45640804e-05    0.00   21.19
  148  15093.54        4.45052100e+01        1.71087717e-05    0.00   20.82
  149  15093.80        4.47940700e+01        2.00377977e-05    0.00   20.82

File: data/figure09/Ic_2021-10-03_00-22-17297744_anneal106K.txt
# Ic = 38.13 A, n = 29.44 , Tavg = 0.00 K, Anneal106_00K___3600s
#idx    t_s     iHTS_A                vHTS_V                tHTS_K  tTAR_K
    0  22547.13        4.75079300e-02        5.36583000e-09    0.00   20.81
    1  22547.48        4.00015300e-01       -5.65527700e-08    0.00   21.05
    2  22547.72        6.66872300e-01       -3.30005700e-08    0.00   21.05
    3  22547.97        9.44276500e-01       -3.32484700e-08    0.00   21.05
    4  22548.36        1.25817000e+00        7.03813000e-09    0.00   20.92
    5  22548.63        1.56064200e+00       -2.37656700e-08    0.00   20.92
    6  22548.90        1.83865000e+00       -1.94887000e-09    0.00   20.92
    7  22549.14        2.12844500e+00       -4.05620700e-08    0.00   20.92
    8  22549.41        2.49176600e+00       -2.37656700e-08    0.00   21.02
    9  22549.67        2.74810500e+00       -5.54371700e-08    0.00   21.02
   10  22549.92        3.05546100e+00       -7.61382700e-08    0.00   21.02
   11  22550.17        3.34166000e+00       -3.01495700e-08    0.00   21.02
   12  22550.43        3.67232100e+00       -5.56230700e-08    0.00   21.26
   13  22550.70        3.97356700e+00       -2.51291700e-08    0.00   21.26
   14  22550.94        4.26241900e+00       -1.64520700e-08    0.00   21.26
   15  22551.20        4.58952300e+00       -4.32271700e-08    0.00   21.26
   16  22551.50        4.88717700e+00       -7.25434700e-08    0.00   20.82
   17  22551.75        5.20684100e+00       -7.48986700e-08    0.00   20.82
   18  22551.99        5.47861500e+00       -1.07871770e-07    0.00   20.82
   19  22552.33        5.82317400e+00       -6.46100700e-08    0.00   20.82
   20  22552.63        6.10604900e+00       -5.69865700e-08    0.00   21.24
   21  22552.88        6.38392400e+00       -1.05399170e-07    0.00   21.24
   22  22553.12        6.69416100e+00       -7.84469700e-08    0.00   21.24
   23  22553.42        6.96418900e+00       -1.24442270e-07    0.00   20.99
   24  22553.70        7.31359200e+00       -1.46816770e-07    0.00   20.99
   25  22553.95        7.60176400e+00       -9.87207700e-08    0.00   20.99
   26  22554.20        7.85977000e+00       -1.27851070e-07    0.00   20.99
   27  22554.53        8.22056200e+00       -1.13595870e-07    0.00   21.03
   28  22554.78        8.49941500e+00       -7.40530700e-08    0.00   21.03
   29  22555.04        8.78775200e+00       -1.38945470e-07    0.00   21.03
   30  22555.36        9.11941700e+00       -1.29586570e-07    0.00   21.10
   31  22555.64        9.39041200e+00       -1.17810470e-07    0.00   21.10
   32  22555.88        9.68772300e+00       -1.28532870e-07    0.00   21.10
   33  22556.12        9.97037900e+00       -9.33285700e-08    0.00   21.10
   34  22556.43        1.03129700e+01       -7.54785700e-08    0.00   20.82
   35  22556.70        1.06037600e+01       -8.28540700e-08    0.00   20.82
   36  22556.95        1.08893900e+01       -1.07397970e-07    0.00   20.82
   37  22557.21        1.11643000e+01       -1.00952070e-07    0.00   20.82
   38  22557.51        1.15025800e+01       -1.49977770e-07    0.00   21.27
   39  22557.80        1.17729900e+01       -1.48490270e-07    0.00   21.27
   40  22558.05        1.20452000e+01       -1.49667870e-07    0.00   21.27
   41  22558.31        1.24175600e+01       -1.87165370e-07    0.00   20.91
   42  22558.62        1.26946200e+01       -1.54068370e-07    0.00   20.91
   43  22558.86        1.29689600e+01       -1.35599970e-07    0.00   20.91
   44  22559.11        1.32218200e+01       -1.87850070e-07    0.00   20.91
   45  22559.36        1.35851800e+01       -1.38949070e-07    0.00   21.04
   46  22559.64        1.38641000e+01       -1.26987070e-07    0.00   21.04
   47  22559.88        1.41200200e+01       -1.42605870e-07    0.00   21.04
   48  22560.13        1.44417300e+01       -9.85385700e-08    0.00   21.04
   49  22560.46        1.47825100e+01       -1.43783470e-07    0.00   21.20
   50  22560.72        1.50629400e+01       -1.47130370e-07    0.00   21.20
   51  22560.96        1.53354600e+01       -1.65538270e-07    0.00   21.20
   52  22561.33        1.56860600e+01       -2.02353970e-07    0.00   21.20
   53  22561.67        1.59734400e+01       -1.92747170e-07    0.00   20.83
   54  22561.91        1.62402200e+01       -1.72541870e-07    0.00   20.83
   55  22562.16        1.65435800e+01       -1.28908470e-07    0.00   20.83
   56  22562.51        1.68847500e+01       -1.74835170e-07    0.00   21.24
   57  22562.79        1.71909100e+01       -1.72603870e-07    0.00   21.24
   58  22563.04        1.74418200e+01       -1.30519870e-07    0.00   21.24
   59  22563.30        1.77706300e+01       -1.66653870e-07    0.00   20.92
   60  22563.55        1.80992600e+01       -1.90020070e-07    0.00   20.92
   61  22563.82        1.83734100e+01       -1.83388270e-07    0.00   20.92
   62  22564.07        1.86374900e+01       -2.07064370e-07    0.00   20.92
   63  22564.40        1.90013000e+01       -1.67583570e-07    0.00   21.04
   64  22564.65        1.92588900e+01       -2.13261670e-07    0.00   21.04
   65  22564.90        1.95553000e+01       -2.55094370e-07    0.00   21.04
   66  22565.15        1.98637400e+01       -2.10590570e-07    0.00   21.04
   67  22565.51        2.01996500e+01       -2.36435970e-07    0.00   21.20
   68  22565.76        2.04777900e+01       -2.41456270e-07    0.00   21.20
   69  22566.01        2.07562600e+01       -1.95777470e-07    0.00   21.20
   70  22566.28        2.11280000e+01       -2.66062070e-07    0.00   20.82
   71  22566.63        2.13766000e+01       -2.76536570e-07    0.00   20.82
   72  22566.88        2.16563200e+01       -2.22242670e-07    0.00   20.82
   73  22567.13        2.19596500e+01       -1.72101370e-07    0.00   20.82
   74  22567.46        2.23010300e+01       -2.53108370e-07    0.00   21.26
   75  22567.73        2.25785100e+01       -2.24535870e-07    0.00   21.26
   76  22567.98        2.28591800e+01       -2.17408270e-07    0.00   21.26
   77  22568.24        2.32366100e+01       -2.79511570e-07    0.00   20.90
   78  22568.57        2.34908700e+01       -2.49823470e-07    0.00   20.90
   79  22568.82        2.37652600e+01       -2.37675570e-07    0.00   20.90
   80  22569.06        2.40680800e+01       -2.82486670e-07    0.00   20.90
   81  22569.49        2.44119000e+01       -2.38543270e-07    0.00   21.04
   82  22569.75        2.46607200e+01       -2.56951170e-07    0.00   21.04
   83  22569.99        2.49817500e+01       -2.75420970e-07    0.00   21.04
   84  22570.26        2.52676400e+01       -2.61041770e-07    0.00   21.04
   85  22570.53        2.55841700e+01       -2.67426270e-07    0.00   21.27
   86  22570.78        2.58660800e+01       -2.85340870e-07    0.00   21.27
   87  22571.03        2.61408400e+01       -2.40408370e-07    0.00   21.27
   88  22571.37        2.65049000e+01       -2.38177770e-07    0.00   20.82
   89  22571.63        2.67794500e+01       -2.48528370e-07    0.00   20.82
   90  22571.87        2.70522400e+01       -2.78278470e-07    0.00   20.82
   91  22572.11        2.73600400e+01       -3.11499370e-07    0.00   20.82
   92  22572.45        2.76719600e+01       -2.90426370e-07    0.00   20.82
   93  22572.73        2.79536800e+01       -2.89496670e-07    0.00   21.14
   94  22572.98        2.82629600e+01       -2.70530970e-07    0.00   21.14
   95  22573.23        2.86266000e+01       -3.03875870e-07    0.00   20.91
   96  22573.58        2.88757900e+01       -2.59064870e-07    0.00   20.91
   97  22573.83        2.91584600e+01       -2.82431070e-07    0.00   20.91
   98  22574.08        2.94652500e+01       -3.45216170e-07    0.00   20.91
   99  22574.35        2.97530900e+01       -3.17573370e-07    0.00   21.03
  100  22574.63        3.00871900e+01       -3.50732270e-07    0.00   21.03
  101  22574.88        3.03655300e+01       -3.18441070e-07    0.00   21.03
  102  22575.13        3.06712600e+01       -2.82183170e-07    0.00   21.03
  103  22575.44        3.09933400e+01       -3.54017170e-07    0.00   21.18
  104  22575.70        3.12916800e+01       -3.60153170e-07    0.00   21.18
  105  22575.95        3.15590800e+01       -3.09516070e-07    0.00   21.18
  106  22576.20        3.18469100e+01       -3.17511370e-07    0.00   21.18
  107  22576.54        3.21972000e+01       -3.04307570e-07    0.00   20.82
  108  22576.81        3.24770600e+01       -2.81493570e-07    0.00   20.82
  109  22577.06        3.27686800e+01       -3.23574170e-07    0.00   20.82
  110  22577.46        3.31006600e+01       -3.32933070e-07    0.00   21.27
  111  22577.70        3.34015000e+01       -3.41796170e-07    0.00   21.27
  112  22577.95        3.36867900e+01       -3.48427970e-07    0.00   21.27
  113  22578.21        3.39760100e+01       -3.61071770e-07    0.00   21.27
  114  22578.51        3.43100500e+01       -3.33552870e-07    0.00   20.84
  115  22578.76        3.46164600e+01       -3.69129070e-07    0.00   20.84
  116  22579.01        3.48914800e+01       -3.35412270e-07    0.00   20.84
  117  22579.29        3.52248900e+01       -3.27788770e-07    0.00   20.84
  118  22579.64        3.55160800e+01       -3.32561170e-07    0.00   21.03
  119  22579.90        3.57986100e+01       -3.19049670e-07    0.00   21.03
  120  22580.14        3.60732300e+01       -2.64383870e-07    0.00   21.03
  121  22580.49        3.64204000e+01       -2.75602170e-07    0.00   21.19
  122  22580.74        3.67445800e+01       -2.51616170e-07    0.00   21.19
  123  22580.99        3.70094100e+01       -2.06681070e-07    0.00   21.19
  124  22581.34        3.73558200e+01       -2.25956670e-07    0.00   21.19
  125  22581.59        3.76183100e+01       -1.64906970e-07    0.00   20.83
  126  22581.84        3.79130800e+01       -5.85503700e-08    0.00   20.83
  127  22582.08        3.81831600e+01       -2.21683700e-08    0.00   20.83
  128  22582.50        3.85047500e+01        8.32581300e-08    0.00   21.26
  129  22582.77        3.88244500e+01        2.07399430e-07    0.00   21.26
  130  22583.01        3.91022200e+01        3.38795330e-07    0.00   21.26
  131  22583.33        3.94368000e+01        4.54262930e-07    0.00   20.90
  132  22583.63        3.97229000e+01        6.50055730e-07    0.00   20.90
  133  22583.88        3.99845000e+01        7.97752630e-07    0.00   20.90
  134  22584.13        4.02542800e+01        9.05410830e-07    0.00   20.90
  135  22584.37        4.06102700e+01        1.19051593e-06    0.00   21.04
  136  22584.62        4.08884200e+01        1.47202623e-06    0.00   21.04
  137  22584.87        4.11778200e+01        1.95912223e-06    0.00   21.04
  138  22585.12        4.14238000e+01        2.25668523e-06    0.00   21.04
  139  22585.46        4.17890200e+01        3.47340233e-06    0.00   21.15
  140  22585.73        4.20934700e+01        3.62165703e-06    0.00   21.15
  141  22585.98        4.23437700e+01        4.88219363e-06    0.00   21.15
  142  22586.33        4.27094900e+01        6.00079743e-06    0.00   20.82
  143  22586.59        4.30016600e+01        7.29622833e-06    0.00   20.82
  144  22586.85        4.32789600e+01        8.58217643e-06    0.00   20.82
  145  22587.09        4.35510100e+01        9.78277893e-06    0.00   20.82
  146  22587.40        4.39003800e+01        1.23586417e-05    0.00   21.30
  147  22587.66        4.42051900e+01        1.46972475e-05    0.00   21.30
  148  22587.90        4.44580700e+01        1.69771587e-05    0.00   21.30
  149  22588.14        4.47561800e+01        2.14381861e-05    0.00   21.30
