Repository: shortlab/2024-CryoHTS-Facility

# 2024-CryoHTS-Facility
Data repository for Alexis' RSI paper on the cryogenic HTS irradiation facility

File: data/figure09/Ic_2021-10-05_18-16-28717120_Anneal166.txt
# Ic = 38.03 A, n = 28.12 , Tavg = 0.00 K, Anneal166_00K___3600s
#idx    t_s     iHTS_A                vHTS_V                tHTS_K  tTAR_K
    0  69952.60        6.37369600e-02        4.31188400e-08    0.00   21.06
    1  69952.84        4.02310900e-01        8.45828400e-08    0.00   21.06
    2  69953.09        6.80493800e-01        5.58245400e-08    0.00   21.17
    3  69953.34        9.59429500e-01        4.71503400e-08    0.00   21.17
    4  69953.60        1.24571000e+00        6.29002400e-08    0.00   21.17
    5  69953.94        1.58074600e+00        5.93097400e-08    0.00   20.93
    6  69954.18        1.86129400e+00        5.42274400e-08    0.00   20.93
    7  69954.42        2.16371500e+00        7.77794400e-08    0.00   20.93
    8  69954.67        2.47339700e+00        3.25967400e-08    0.00   20.93
    9  69954.95        2.79048200e+00        5.75123400e-08    0.00   20.99
   10  69955.21        3.07082400e+00        7.56102400e-08    0.00   20.99
   11  69955.46        3.35684400e+00        6.19748400e-08    0.00   20.99
   12  69955.70        3.66225400e+00        4.14597400e-08    0.00   20.99
   13  69956.00        4.00851900e+00        3.38982400e-08    0.00   20.87
   14  69956.26        4.28691500e+00        3.32784400e-08    0.00   20.87
   15  69956.51        4.58829500e+00        5.96815400e-08    0.00   20.87
   16  69956.79        4.91310600e+00        1.75357400e-08    0.00   20.87
   17  69957.08        5.16785800e+00        3.89185400e-08    0.00   21.05
   18  69957.33        5.49958600e+00        6.19128400e-08    0.00   21.05
   19  69957.58        5.77715300e+00        4.01581400e-08    0.00   21.05
   20  69958.01        6.12649000e+00        3.63774400e-08    0.00   21.18
   21  69958.26        6.40668100e+00        2.66084000e-09    0.00   21.18
   22  69958.51        6.71152400e+00       -6.24060000e-10    0.00   21.18
   23  69958.79        7.00182400e+00       -1.44454600e-08    0.00   21.18
   24  69959.07        7.33929100e+00       -1.07266600e-08    0.00   20.82
   25  69959.35        7.62634200e+00       -1.30996000e-09    0.00   20.82
   26  69959.61        7.87767800e+00       -7.32706000e-09    0.00   20.82
   27  69959.89        8.24354700e+00        2.06245400e-08    0.00   20.99
   28  69960.15        8.51850400e+00        2.50250400e-08    0.00   20.99
   29  69960.39        8.81645800e+00        5.00574000e-09    0.00   20.99
   30  69960.64        9.09793500e+00        1.97568400e-08    0.00   20.99
   31  69960.97        9.43720000e+00        3.02244000e-09    0.00   20.86
   32  69961.24        9.74630300e+00        5.31564000e-09    0.00   20.86
   33  69961.50        9.98717200e+00        1.84552400e-08    0.00   20.86
   34  69961.76        1.03553100e+01        1.96884000e-09    0.00   20.86
   35  69962.03        1.06356500e+01       -1.23483600e-08    0.00   20.80
   36  69962.28        1.09127800e+01        7.29240000e-10    0.00   20.80
   37  69962.53        1.11856300e+01       -2.69754600e-08    0.00   20.80
   38  69962.90        1.15287900e+01       -3.36691600e-08    0.00   21.17
   39  69963.16        1.18112200e+01       -2.00957600e-08    0.00   21.17
   40  69963.40        1.20645200e+01       -3.23056600e-08    0.00   21.17
   41  69963.65        1.23479100e+01       -2.69754600e-08    0.00   21.17
   42  69963.97        1.27173700e+01       -4.99076600e-08    0.00   20.82
   43  69964.24        1.30307500e+01       -5.78409600e-08    0.00   20.82
   44  69964.48        1.32617100e+01       -3.67061600e-08    0.00   20.82
   45  69964.73        1.35599000e+01       -5.44321600e-08    0.00   20.82
   46  69965.06        1.39121100e+01       -3.95571600e-08    0.00   21.26
   47  69965.33        1.41583800e+01       -1.76691600e-08    0.00   21.26
   48  69965.58        1.44394400e+01       -2.18123600e-08    0.00   21.26
   49  69965.90        1.48075400e+01       -5.59008600e-08    0.00   21.21
   50  69966.20        1.50786600e+01       -7.82753600e-08    0.00   21.21
   51  69966.44        1.53519400e+01       -6.18508600e-08    0.00   21.21
   52  69966.69        1.56594100e+01       -5.97435600e-08    0.00   21.21
   53  69966.97        1.60015000e+01       -3.92904600e-08    0.00   21.05
   54  69967.22        1.62593100e+01       -4.48065600e-08    0.00   21.05
   55  69967.46        1.65621700e+01       -8.44112600e-08    0.00   21.05
   56  69967.70        1.68733200e+01       -6.42060600e-08    0.00   21.05
   57  69968.03        1.72154800e+01       -8.60227600e-08    0.00   21.18
   58  69968.29        1.74644000e+01       -8.23039600e-08    0.00   21.18
   59  69968.54        1.77717200e+01       -7.43706600e-08    0.00   21.18
   60  69968.84        1.81266600e+01       -1.15090960e-07    0.00   21.18
   61  69969.15        1.84041200e+01       -1.10752360e-07    0.00   20.81
   62  69969.40        1.86789600e+01       -5.83180600e-08    0.00   20.81
   63  69969.64        1.89647600e+01       -1.08583160e-07    0.00   20.81
   64  69969.96        1.92988700e+01       -1.07405560e-07    0.00   20.98
   65  69970.23        1.95880100e+01       -6.66852600e-08    0.00   20.98
   66  69970.47        1.98780800e+01       -7.77794600e-08    0.00   20.98
   67  69970.74        2.01877800e+01       -1.09698760e-07    0.00   20.98
   68  69971.02        2.04990700e+01       -8.61469600e-08    0.00   20.86
   69  69971.26        2.07828900e+01       -1.05175960e-07    0.00   20.86
   70  69971.52        2.10823500e+01       -1.21415660e-07    0.00   20.86
   71  69971.92        2.14011200e+01       -1.25196360e-07    0.00   21.06
   72  69972.17        2.16853500e+01       -1.35422960e-07    0.00   21.06
   73  69972.42        2.19825500e+01       -1.09763560e-07    0.00   21.06
   74  69972.66        2.22678400e+01       -9.87932600e-08    0.00   21.06
   75  69973.02        2.26037800e+01       -1.29968760e-07    0.00   21.16
   76  69973.27        2.28838100e+01       -1.36724560e-07    0.00   21.16
   77  69973.52        2.31853700e+01       -9.68719600e-08    0.00   21.16
   78  69973.76        2.35240600e+01       -9.88552600e-08    0.00   20.92
   79  69974.09        2.38119900e+01       -9.55703600e-08    0.00   20.92
   80  69974.34        2.40820100e+01       -1.26250060e-07    0.00   20.92
   81  69974.59        2.43940700e+01       -1.42178660e-07    0.00   20.92
   82  69974.85        2.47082500e+01       -1.28419260e-07    0.00   21.26
   83  69975.12        2.50051500e+01       -1.64615160e-07    0.00   21.26
   84  69975.37        2.52817900e+01       -1.28853160e-07    0.00   21.26
   85  69975.61        2.55636900e+01       -1.10569360e-07    0.00   21.26
   86  69975.97        2.58918700e+01       -1.23956760e-07    0.00   21.21
   87  69976.23        2.61965600e+01       -1.25692260e-07    0.00   21.21
   88  69976.47        2.64863900e+01       -1.72300560e-07    0.00   21.21
   89  69976.71        2.67668100e+01       -1.75089560e-07    0.00   21.21
   90  69977.02        2.71002700e+01       -1.57616960e-07    0.00   20.80
   91  69977.27        2.74109100e+01       -1.72315160e-07    0.00   20.80
   92  69977.53        2.76573400e+01       -1.98350060e-07    0.00   20.80
   93  69977.80        2.80107300e+01       -1.67546460e-07    0.00   21.17
   94  69978.10        2.83125900e+01       -1.80686060e-07    0.00   21.17
   95  69978.35        2.85855600e+01       -1.94011560e-07    0.00   21.17
   96  69978.59        2.88631100e+01       -1.58807460e-07    0.00   21.17
   97  69978.96        2.92065600e+01       -1.62650160e-07    0.00   20.92
   98  69979.21        2.94809700e+01       -1.56018360e-07    0.00   20.92
   99  69979.46        2.97668000e+01       -1.45667860e-07    0.00   20.92
  100  69979.71        3.00710300e+01       -1.76595460e-07    0.00   20.92
  101  69980.02        3.04208700e+01       -1.92462060e-07    0.00   21.26
  102  69980.27        3.07000400e+01       -1.93949560e-07    0.00   21.26
  103  69980.52        3.09781400e+01       -2.14650560e-07    0.00   21.26
  104  69980.80        3.13012600e+01       -1.69963660e-07    0.00   21.26
  105  69981.07        3.16311700e+01       -1.53105360e-07    0.00   20.85
  106  69981.34        3.18822500e+01       -1.73496460e-07    0.00   20.85
  107  69981.58        3.21648900e+01       -1.68166260e-07    0.00   20.85
  108  69981.83        3.25571300e+01       -1.46721560e-07    0.00   20.85
  109  69982.12        3.28776100e+01       -1.86821960e-07    0.00   21.05
  110  69982.38        3.30885800e+01       -2.06221460e-07    0.00   21.05
  111  69982.62        3.33790700e+01       -1.62650160e-07    0.00   21.05
  112  69982.96        3.37585700e+01       -1.50316460e-07    0.00   21.16
  113  69983.22        3.39872100e+01       -1.54903160e-07    0.00   21.16
  114  69983.46        3.42939100e+01       -1.40338160e-07    0.00   21.16
  115  69983.70        3.45995700e+01       -1.40834060e-07    0.00   21.16
  116  69983.97        3.49488500e+01       -1.42941260e-07    0.00   20.91
  117  69984.24        3.52347500e+01       -1.24099660e-07    0.00   20.91
  118  69984.48        3.55061500e+01       -1.22426260e-07    0.00   20.91
  119  69984.76        3.58603200e+01       -1.21868460e-07    0.00   20.98
  120  69985.03        3.61271900e+01       -1.26764760e-07    0.00   20.98
  121  69985.29        3.64120300e+01       -1.40895960e-07    0.00   20.98
  122  69985.54        3.67146900e+01       -1.42631360e-07    0.00   20.98
  123  69985.80        3.70457700e+01       -5.70383600e-08    0.00   20.98
  124  69986.06        3.73316900e+01        2.52354000e-09    0.00   20.86
  125  69986.32        3.76192600e+01        9.09334000e-09    0.00   20.86
  126  69986.56        3.79378500e+01        7.52869400e-08    0.00   20.86
  127  69986.90        3.82561200e+01        1.26977540e-07    0.00   21.04
  128  69987.17        3.85326200e+01        1.67821740e-07    0.00   21.04
  129  69987.42        3.88266300e+01        3.00456940e-07    0.00   21.04
  130  69987.67        3.91124600e+01        3.73902140e-07    0.00   21.04
  131  69987.98        3.94395600e+01        4.96124840e-07    0.00   21.24
  132  69988.23        3.97445200e+01        6.72765140e-07    0.00   21.24
  133  69988.49        4.00265000e+01        8.28022740e-07    0.00   21.24
  134  69988.80        4.03429600e+01        9.77883940e-07    0.00   21.24
  135  69989.06        4.06142000e+01        1.24835004e-06    0.00   20.91
  136  69989.32        4.08760300e+01        1.57125434e-06    0.00   20.91
  137  69989.56        4.12053300e+01        1.86658424e-06    0.00   20.91
  138  69989.82        4.14995500e+01        2.23920194e-06    0.00   20.98
  139  69990.08        4.18158100e+01        2.74910314e-06    0.00   20.98
  140  69990.32        4.20890500e+01        4.06057854e-06    0.00   20.98
  141  69990.56        4.23579300e+01        4.14951834e-06    0.00   20.98
  142  69990.95        4.27092900e+01        5.55681334e-06    0.00   20.85
  143  69991.20        4.30075500e+01        6.89704694e-06    0.00   20.85
  144  69991.45        4.33082500e+01        7.84036714e-06    0.00   20.85
  145  69991.70        4.35999500e+01        9.48008324e-06    0.00   20.85
  146  69991.99        4.39218900e+01        1.17023398e-05    0.00   20.80
  147  69992.27        4.41942400e+01        1.32990425e-05    0.00   20.80
  148  69992.52        4.44741900e+01        1.58055347e-05    0.00   20.80
  149  69992.81        4.48250100e+01        1.93904612e-05    0.00   21.16
  150  69993.10        4.51241000e+01        2.34666330e-05    0.00   21.16

File: data/figure09/Ic_2021-10-05_18-19-24134836_Anneal166.txt
# Ic = 38.04 A, n = 27.85 , Tavg = 0.00 K, Anneal166_00K___3600s
#idx    t_s     iHTS_A                vHTS_V                tHTS_K  tTAR_K
    0  70127.65        7.76780700e-02       -6.68196900e-08    0.00   20.79
    1  70127.91        4.20160100e-01       -6.97946900e-08    0.00   21.25
    2  70128.16        6.51565900e-01       -2.95701900e-08    0.00   21.25
    3  70128.40        9.78257600e-01       -6.56420900e-08    0.00   21.25
    4  70128.65        1.28269400e+00       -8.41737900e-08    0.00   21.25
    5  70128.97        1.59907700e+00       -6.43404900e-08    0.00   21.25
    6  70129.23        1.90777400e+00       -4.74201900e-08    0.00   20.81
    7  70129.48        2.17929600e+00       -5.26263900e-08    0.00   20.81
    8  70129.73        2.50362000e+00       -5.65930900e-08    0.00   20.81
    9  70129.98        2.80355000e+00       -5.55394900e-08    0.00   21.00
   10  70130.23        3.10638500e+00       -9.42111900e-08    0.00   21.00
   11  70130.47        3.39518600e+00       -9.12335900e-08    0.00   21.00
   12  70130.72        3.65614800e+00       -8.01385900e-08    0.00   21.00
   13  70131.03        4.02220900e+00       -9.40219900e-08    0.00   21.17
   14  70131.29        4.29897000e+00       -1.11128190e-07    0.00   21.17
   15  70131.54        4.60553700e+00       -8.67703900e-08    0.00   21.17
   16  70131.80        4.92221200e+00       -1.01149590e-07    0.00   20.79
   17  70132.06        5.22597100e+00       -8.85677900e-08    0.00   20.79
   18  70132.31        5.51421000e+00       -7.84031900e-08    0.00   20.79
   19  70132.56        5.76996600e+00       -9.29062900e-08    0.00   20.79
   20  70132.88        6.13847500e+00       -6.14828900e-08    0.00   21.25
   21  70133.14        6.42199800e+00       -5.27438900e-08    0.00   21.25
   22  70133.39        6.70979300e+00       -6.35901900e-08    0.00   21.25
   23  70133.63        7.01270200e+00       -8.60266900e-08    0.00   21.25
   24  70133.88        7.36099700e+00       -9.18526900e-08    0.00   20.87
   25  70134.19        7.62428600e+00       -9.93521900e-08    0.00   20.87
   26  70134.45        7.91697200e+00       -8.46010900e-08    0.00   20.87
   27  70134.69        8.22373000e+00       -1.23523990e-07    0.00   20.87
   28  70134.98        8.56222800e+00       -1.10694390e-07    0.00   21.01
   29  70135.23        8.85430600e+00       -8.52208900e-08    0.00   21.01
   30  70135.48        9.11413200e+00       -1.20858890e-07    0.00   21.01
   31  70135.74        9.44496700e+00       -1.05983890e-07    0.00   21.01
   32  70136.03        9.75818000e+00       -6.01823900e-08    0.00   20.82
   33  70136.29        1.00120200e+01       -6.26013900e-08    0.00   20.82
   34  70136.54        1.03170300e+01       -9.25379900e-08    0.00   20.82
   35  70136.81        1.06115400e+01       -1.15408290e-07    0.00   20.79
   36  70137.07        1.09558800e+01       -1.31584790e-07    0.00   20.79
   37  70137.34        1.12057700e+01       -9.78681900e-08    0.00   20.79
   38  70137.59        1.15029100e+01       -1.33010290e-07    0.00   20.79
   39  70137.86        1.18512800e+01       -1.14664490e-07    0.00   21.12
   40  70138.12        1.20990100e+01       -8.31790900e-08    0.00   21.12
   41  70138.36        1.23893100e+01       -1.07908790e-07    0.00   21.12
   42  70138.60        1.26730900e+01       -1.09706190e-07    0.00   21.12
   43  70138.97        1.30383000e+01       -1.11317690e-07    0.00   20.81
   44  70139.22        1.32855500e+01       -1.50364490e-07    0.00   20.81
   45  70139.46        1.35857400e+01       -1.60838990e-07    0.00   20.81
   46  70139.70        1.38957000e+01       -1.74598290e-07    0.00   20.81
   47  70139.98        1.42057000e+01       -1.21296290e-07    0.00   21.25
   48  70140.24        1.45087200e+01       -1.13362990e-07    0.00   21.25
   49  70140.50        1.47872900e+01       -1.73544690e-07    0.00   21.25
   50  70140.79        1.51442800e+01       -1.46955590e-07    0.00   21.25
   51  70141.08        1.54039700e+01       -1.26998390e-07    0.00   21.16
   52  70141.33        1.56834100e+01       -1.50612390e-07    0.00   21.16
   53  70141.58        1.59817400e+01       -1.39456190e-07    0.00   21.16
   54  70141.89        1.63072700e+01       -1.56501190e-07    0.00   20.79
   55  70142.20        1.65885500e+01       -1.51051690e-07    0.00   20.79
   56  70142.45        1.68856300e+01       -1.41261290e-07    0.00   20.79
   57  70142.69        1.71749300e+01       -1.52789390e-07    0.00   20.79
   58  70142.96        1.75102300e+01       -1.45537790e-07    0.00   21.25
   59  70143.20        1.77907900e+01       -1.29919090e-07    0.00   21.25
   60  70143.44        1.81027300e+01       -1.38967990e-07    0.00   21.25
   61  70143.69        1.83813100e+01       -1.30166990e-07    0.00   21.25
   62  70144.02        1.87225200e+01       -1.81113790e-07    0.00   20.82
   63  70144.27        1.90037800e+01       -2.00389290e-07    0.00   20.82
   64  70144.51        1.92813000e+01       -1.62024190e-07    0.00   20.82
   65  70144.84        1.96275800e+01       -1.47830990e-07    0.00   20.82
   66  70145.15        1.99304400e+01       -1.79378390e-07    0.00   21.24
   67  70145.39        2.01979000e+01       -1.49690390e-07    0.00   21.24
   68  70145.64        2.04794600e+01       -1.38162290e-07    0.00   21.24
   69  70146.01        2.08383800e+01       -1.41261290e-07    0.00   21.14
   70  70146.28        2.11034500e+01       -1.74791890e-07    0.00   21.14
   71  70146.54        2.13607300e+01       -1.83159090e-07    0.00   21.14
   72  70146.79        2.17345400e+01       -1.95678890e-07    0.00   20.79
   73  70147.10        2.20338400e+01       -1.62024190e-07    0.00   20.79
   74  70147.35        2.22866200e+01       -1.63015890e-07    0.00   20.79
   75  70147.59        2.25855500e+01       -2.20036690e-07    0.00   20.79
   76  70147.97        2.29268600e+01       -2.05595390e-07    0.00   20.79
   77  70148.23        2.32355200e+01       -1.80927390e-07    0.00   21.09
   78  70148.47        2.34823100e+01       -1.84832090e-07    0.00   21.09
   79  70148.74        2.38059400e+01       -2.09747690e-07    0.00   21.09
   80  70149.07        2.41342600e+01       -1.66114390e-07    0.00   20.84
   81  70149.32        2.44121400e+01       -1.33823290e-07    0.00   20.84
   82  70149.58        2.46877600e+01       -1.71692490e-07    0.00   20.84
   83  70149.97        2.50321600e+01       -1.95368490e-07    0.00   21.04
   84  70150.24        2.53358200e+01       -1.76092990e-07    0.00   21.04
   85  70150.49        2.55808700e+01       -1.85203990e-07    0.00   21.04
   86  70150.86        2.58857600e+01       -1.70452890e-07    0.00   21.04
   87  70151.17        2.62289300e+01       -2.06648690e-07    0.00   20.78
   88  70151.41        2.64939800e+01       -1.78882090e-07    0.00   20.78
   89  70151.66        2.67481100e+01       -1.69275290e-07    0.00   20.78
   90  70151.99        2.71178800e+01       -1.79501890e-07    0.00   21.11
   91  70152.24        2.74310100e+01       -2.10057590e-07    0.00   21.11
   92  70152.49        2.76549100e+01       -2.18610690e-07    0.00   21.11
   93  70152.75        2.80260400e+01       -1.95554490e-07    0.00   21.11
   94  70153.03        2.83261300e+01       -2.37390290e-07    0.00   21.24
   95  70153.31        2.86105000e+01       -2.52451290e-07    0.00   21.24
   96  70153.55        2.88825100e+01       -2.27163790e-07    0.00   21.24
   97  70154.08        2.91787400e+01       -2.25247190e-07    0.00   21.24
   98  70154.39        2.94967500e+01       -1.86081190e-07    0.00   20.82
   99  70154.64        2.97761000e+01       -2.28970690e-07    0.00   20.82
  100  70154.91        3.00725000e+01       -2.26553490e-07    0.00   21.05
  101  70155.17        3.04123900e+01       -2.02443590e-07    0.00   21.05
  102  70155.41        3.07124800e+01       -1.78023890e-07    0.00   21.05
  103  70155.65        3.09735400e+01       -1.86514990e-07    0.00   21.05
  104  70155.98        3.13405600e+01       -2.12422290e-07    0.00   20.78
  105  70156.23        3.16559900e+01       -2.18991990e-07    0.00   20.78
  106  70156.48        3.19047800e+01       -2.33557090e-07    0.00   20.78
  107  70156.73        3.22207200e+01       -2.48494090e-07    0.00   20.78
  108  70156.99        3.25487700e+01       -2.32069590e-07    0.00   21.11
  109  70157.25        3.28337400e+01       -1.84097890e-07    0.00   21.11
  110  70157.50        3.30846900e+01       -1.84903590e-07    0.00   21.11
  111  70157.75        3.34921100e+01       -1.96493690e-07    0.00   21.11
  112  70158.06        3.37706300e+01       -2.20479490e-07    0.00   21.24
  113  70158.31        3.40085100e+01       -2.29094590e-07    0.00   21.24
  114  70158.55        3.43214400e+01       -2.05976490e-07    0.00   21.24
  115  70158.94        3.46531100e+01       -2.18310290e-07    0.00   21.24
  116  70159.24        3.49788700e+01       -2.40250890e-07    0.00   20.81
  117  70159.48        3.52134800e+01       -2.07773090e-07    0.00   20.81
  118  70159.73        3.55310400e+01       -1.80251490e-07    0.00   20.81
  119  70159.99        3.58652200e+01       -1.67666090e-07    0.00   21.05
  120  70160.27        3.61233100e+01       -1.33267690e-07    0.00   21.05
  121  70160.52        3.64308900e+01       -1.06368790e-07    0.00   21.05
  122  70160.81        3.67344100e+01       -7.94698900e-08    0.00   21.05
  123  70161.10        3.70738200e+01       -1.01844290e-07    0.00   21.11
  124  70161.34        3.73250800e+01       -9.57703900e-08    0.00   21.11
  125  70161.59        3.76167800e+01       -1.36690000e-10    0.00   21.11
  126  70161.95        3.79943500e+01        4.08934100e-08    0.00   21.12
  127  70162.22        3.82478900e+01        1.28283910e-07    0.00   21.12
  128  70162.47        3.85335500e+01        2.10344210e-07    0.00   21.12
  129  70162.74        3.88481200e+01        2.87074310e-07    0.00   21.12
  130  70163.01        3.91776900e+01        3.87542410e-07    0.00   21.24
  131  70163.28        3.94089700e+01        5.32387510e-07    0.00   21.24
  132  70163.53        3.97252600e+01        6.19096210e-07    0.00   21.24
  133  70163.83        4.00956400e+01        8.12594810e-07    0.00   20.81
  134  70164.11        4.03106500e+01        1.05090431e-06    0.00   20.81
  135  70164.37        4.06128300e+01        1.22946601e-06    0.00   20.81
  136  70164.61        4.09075500e+01        1.44193031e-06    0.00   20.81
  137  70164.98        4.12006200e+01        1.79781411e-06    0.00   21.07
  138  70165.24        4.15327100e+01        2.34161841e-06    0.00   21.07
  139  70165.48        4.17888800e+01        2.60428411e-06    0.00   21.07
  140  70165.74        4.20727700e+01        3.83859331e-06    0.00   21.07
  141  70166.04        4.24275700e+01        4.03618251e-06    0.00   20.78
  142  70166.30        4.27207800e+01        5.69920431e-06    0.00   20.78
  143  70166.55        4.30027900e+01        5.91445751e-06    0.00   20.78
  144  70166.79        4.33646300e+01        7.68185211e-06    0.00   20.80
  145  70167.05        4.36221200e+01        9.04892391e-06    0.00   20.80
  146  70167.34        4.38740200e+01        1.05900329e-05    0.00   20.80
  147  70167.58        4.41965900e+01        1.25959847e-05    0.00   20.80
  148  70167.90        4.45737800e+01        1.60425155e-05    0.00   21.05
  149  70168.19        4.48018300e+01        1.91694202e-05    0.00   21.05
  150  70168.44        4.51056600e+01        2.26010139e-05    0.00   21.05

File: data/figure09/Ic_2021-10-05_20-36-09313271_anneal169K.txt
# Ic = 38.24 A, n = 28.95 , Tavg = 0.00 K, Anneal169_00K___3600s
#idx    t_s     iHTS_A                vHTS_V                tHTS_K  tTAR_K
    0  78332.99        1.18817900e-01       -2.90806300e-08    0.00   20.99
    1  78333.28        3.86803700e-01       -1.29660300e-08    0.00   20.99
    2  78333.53        6.41240000e-01        5.44177000e-09    0.00   20.99
    3  78333.80        1.01356300e+00       -9.42030000e-10    0.00   20.99
    4  78334.13        1.30091100e+00        2.22381700e-08    0.00   20.92
    5  78334.38        1.54075600e+00       -6.94130000e-10    0.00   20.92
    6  78334.63        1.84570500e+00       -3.45967300e-08    0.00   20.92
    7  78334.87        2.18894100e+00       -3.55884300e-08    0.00   21.18
    8  78335.18        2.48951800e+00       -1.03009300e-08    0.00   21.18
    9  78335.43        2.74992600e+00       -2.85847300e-08    0.00   21.18
   10  78335.69        3.06127400e+00       -1.87920300e-08    0.00   21.18
   11  78336.05        3.40298200e+00       -1.12306300e-08    0.00   21.06
   12  78336.30        3.66636300e+00       -7.48824300e-08    0.00   21.06
   13  78336.55        3.96334300e+00       -6.21759300e-08    0.00   21.06
   14  78336.80        4.33028400e+00       -2.83349300e-08    0.00   21.06
   15  78337.05        4.61033500e+00       -1.92860300e-08    0.00   21.22
   16  78337.29        4.89071600e+00       -1.63110300e-08    0.00   21.22
   17  78337.54        5.17199900e+00       -2.18271300e-08    0.00   21.22
   18  78337.83        5.53564200e+00       -3.38511300e-08    0.00   21.27
   19  78338.12        5.80269500e+00       -8.68432300e-08    0.00   21.27
   20  78338.37        6.08176500e+00       -9.29172300e-08    0.00   21.27
   21  78338.62        6.39135900e+00       -6.89932300e-08    0.00   21.27
   22  78339.02        6.71077100e+00       -1.09961430e-07    0.00   20.92
   23  78339.26        7.02679000e+00       -1.02276030e-07    0.00   20.92
   24  78339.50        7.29769000e+00       -1.11448930e-07    0.00   20.92
   25  78339.81        7.61864900e+00       -9.97349300e-08    0.00   20.92
   26  78340.07        7.92274500e+00       -1.22915030e-07    0.00   21.26
   27  78340.32        8.20286100e+00       -1.15167730e-07    0.00   21.26
   28  78340.56        8.50762600e+00       -1.16903130e-07    0.00   21.26
   29  78340.81        8.86963500e+00       -1.23348930e-07    0.00   21.05
   30  78341.11        9.11883400e+00       -1.10643230e-07    0.00   21.05
   31  78341.36        9.37391100e+00       -9.11817300e-08    0.00   21.05
   32  78341.60        9.69915300e+00       -1.18762430e-07    0.00   21.05
   33  78341.98        1.00142700e+01       -1.47520830e-07    0.00   21.23
   34  78342.24        1.03419900e+01       -1.20067030e-07    0.00   21.23
   35  78342.48        1.05915300e+01       -1.20007430e-07    0.00   21.23
   36  78342.74        1.09286700e+01       -1.06992430e-07    0.00   21.23
   37  78342.99        1.12085400e+01       -1.30544530e-07    0.00   20.98
   38  78343.27        1.15232400e+01       -1.20689830e-07    0.00   20.98
   39  78343.52        1.17846300e+01       -1.16351330e-07    0.00   20.98
   40  78343.81        1.20697400e+01       -1.51493430e-07    0.00   20.98
   41  78344.08        1.23951100e+01       -1.15235630e-07    0.00   20.93
   42  78344.33        1.26758400e+01       -1.08046130e-07    0.00   20.93
   43  78344.58        1.29786100e+01       -1.27383530e-07    0.00   20.93
   44  78344.98        1.32882400e+01       -1.61658030e-07    0.00   21.19
   45  78345.25        1.35901500e+01       -1.46783030e-07    0.00   21.19
   46  78345.50        1.38711300e+01       -1.23664830e-07    0.00   21.19
   47  78345.82        1.42137800e+01       -1.49386130e-07    0.00   21.19
   48  78346.12        1.44843400e+01       -1.55212230e-07    0.00   20.81
   49  78346.37        1.47803200e+01       -1.37486130e-07    0.00   20.81
   50  78346.62        1.50689900e+01       -1.47340830e-07    0.00   20.81
   51  78346.94        1.53872700e+01       -1.71264730e-07    0.00   21.23
   52  78347.23        1.56773700e+01       -1.94568930e-07    0.00   21.23
   53  78347.48        1.59601000e+01       -2.10187630e-07    0.00   21.23
   54  78347.73        1.62226600e+01       -1.86759530e-07    0.00   21.23
   55  78347.98        1.65837200e+01       -1.90602430e-07    0.00   21.26
   56  78348.22        1.68796200e+01       -1.62340330e-07    0.00   21.26
   57  78348.47        1.71702600e+01       -1.71823530e-07    0.00   21.26
   58  78348.72        1.74603100e+01       -2.06655730e-07    0.00   21.26
   59  78349.01        1.77976600e+01       -1.88681830e-07    0.00   20.80
   60  78349.25        1.81035300e+01       -1.97606830e-07    0.00   20.80
   61  78349.50        1.83603000e+01       -2.21778630e-07    0.00   20.80
   62  78349.81        1.87288700e+01       -1.95499530e-07    0.00   21.19
   63  78350.10        1.89638000e+01       -2.16510430e-07    0.00   21.19
   64  78350.37        1.92733100e+01       -2.09196930e-07    0.00   21.19
   65  78350.61        1.95600000e+01       -2.05354230e-07    0.00   21.19
   66  78350.92        1.98608700e+01       -2.21716730e-07    0.00   20.80
   67  78351.19        2.02100500e+01       -2.25311530e-07    0.00   20.80
   68  78351.43        2.04542300e+01       -2.13411530e-07    0.00   20.80
   69  78351.68        2.07474200e+01       -2.33120830e-07    0.00   20.80
   70  78351.98        2.11187000e+01       -2.10498530e-07    0.00   20.89
   71  78352.29        2.13849300e+01       -1.96367230e-07    0.00   20.89
   72  78352.54        2.16660600e+01       -2.14651130e-07    0.00   20.89
   73  78352.83        2.20421000e+01       -1.85520930e-07    0.00   21.26
   74  78353.13        2.23243300e+01       -2.12109930e-07    0.00   21.26
   75  78353.37        2.25682200e+01       -2.73655130e-07    0.00   21.26
   76  78353.62        2.28667000e+01       -2.41797930e-07    0.00   21.26
   77  78353.95        2.32124100e+01       -2.30642530e-07    0.00   21.26
   78  78354.20        2.34818400e+01       -2.66964830e-07    0.00   20.94
   79  78354.45        2.37642500e+01       -2.49983330e-07    0.00   20.94
   80  78354.69        2.40767700e+01       -2.29468330e-07    0.00   20.94
   81  78354.98        2.44158000e+01       -2.52834430e-07    0.00   21.19
   82  78355.26        2.46902500e+01       -2.62937030e-07    0.00   21.19
   83  78355.50        2.49682000e+01       -2.63122930e-07    0.00   21.19
   84  78355.83        2.53202300e+01       -2.66345830e-07    0.00   21.19
   85  78356.15        2.55925800e+01       -2.85063530e-07    0.00   20.80
   86  78356.39        2.58698900e+01       -2.53020330e-07    0.00   20.80
   87  78356.64        2.61648800e+01       -2.91447330e-07    0.00   20.80
   88  78356.98        2.65102800e+01       -2.79113530e-07    0.00   21.23
   89  78357.22        2.67767400e+01       -2.71056230e-07    0.00   21.23
   90  78357.47        2.70635600e+01       -3.20267630e-07    0.00   21.23
   91  78357.71        2.73714100e+01       -2.96033830e-07    0.00   21.23
   92  78358.08        2.76899000e+01       -2.92748930e-07    0.00   21.25
   93  78358.34        2.80039400e+01       -3.02727530e-07    0.00   21.25
   94  78358.58        2.82704800e+01       -3.04153130e-07    0.00   21.25
   95  78358.85        2.86253700e+01       -3.13573930e-07    0.00   20.80
   96  78359.10        2.88915400e+01       -3.24358230e-07    0.00   20.80
   97  78359.35        2.91742300e+01       -3.15557230e-07    0.00   20.80
   98  78359.60        2.94461500e+01       -3.20763430e-07    0.00   20.80
   99  78359.88        2.98040700e+01       -3.13453830e-07    0.00   21.20
  100  78360.13        3.00943700e+01       -3.00132230e-07    0.00   21.20
  101  78360.38        3.03808800e+01       -3.21516930e-07    0.00   21.20
  102  78360.62        3.06869200e+01       -2.99204430e-07    0.00   21.20
  103  78360.94        3.10123100e+01       -3.01621630e-07    0.00   21.02
  104  78361.20        3.12880000e+01       -3.13397630e-07    0.00   21.02
  105  78361.44        3.15994800e+01       -2.98274730e-07    0.00   21.02
  106  78361.68        3.18795100e+01       -3.36453830e-07    0.00   21.02
  107  78362.01        3.22205500e+01       -3.53684030e-07    0.00   20.89
  108  78362.26        3.25310100e+01       -3.68373030e-07    0.00   20.89
  109  78362.51        3.27980900e+01       -3.64840230e-07    0.00   20.89
  110  78362.82        3.30947100e+01       -3.42837730e-07    0.00   20.89
  111  78363.10        3.34287800e+01       -3.57526730e-07    0.00   21.25
  112  78363.34        3.37064400e+01       -3.57464730e-07    0.00   21.25
  113  78363.59        3.39862900e+01       -3.34594430e-07    0.00   21.25
  114  78363.90        3.43260300e+01       -3.20587230e-07    0.00   20.79
  115  78364.17        3.46001800e+01       -3.39490830e-07    0.00   20.79
  116  78364.41        3.49063400e+01       -3.45192930e-07    0.00   20.79
  117  78364.66        3.51945400e+01       -3.38561130e-07    0.00   20.79
  118  78364.99        3.55326200e+01       -2.65115930e-07    0.00   21.20
  119  78365.23        3.58475200e+01       -2.75032630e-07    0.00   21.20
  120  78365.48        3.60886200e+01       -3.32363230e-07    0.00   21.20
  121  78365.76        3.64557000e+01       -2.87736830e-07    0.00   21.20
  122  78366.02        3.67520100e+01       -2.20735930e-07    0.00   21.01
  123  78366.27        3.70582100e+01       -2.23400330e-07    0.00   21.01
  124  78366.52        3.73038800e+01       -1.78899330e-07    0.00   21.01
  125  78366.87        3.76641000e+01       -1.50946830e-07    0.00   20.89
  126  78367.12        3.79695100e+01       -8.50631300e-08    0.00   20.89
  127  78367.37        3.82080300e+01       -1.08143000e-09    0.00   20.89
  128  78367.63        3.85129700e+01        6.67235700e-08    0.00   20.89
  129  78367.96        3.88512100e+01        1.29880270e-07    0.00   21.25
  130  78368.22        3.91390200e+01        2.27621170e-07    0.00   21.25
  131  78368.47        3.93951100e+01        3.77734470e-07    0.00   21.25
  132  78368.72        3.97031200e+01        5.06774870e-07    0.00   21.25
  133  78369.05        4.00360600e+01        6.84964570e-07    0.00   20.79
  134  78369.31        4.02798800e+01        8.90549070e-07    0.00   20.79
  135  78369.55        4.05778900e+01        1.04438107e-06    0.00   20.79
  136  78369.83        4.09395700e+01        1.38123727e-06    0.00   21.20
  137  78370.08        4.12203100e+01        1.75521877e-06    0.00   21.20
  138  78370.32        4.14755800e+01        2.15188467e-06    0.00   21.20
  139  78370.57        4.17478900e+01        2.54669127e-06    0.00   21.20
  140  78370.99        4.21216000e+01        3.69503907e-06    0.00   20.80
  141  78371.25        4.23994300e+01        3.93650937e-06    0.00   20.80
  142  78371.49        4.26697100e+01        5.37535367e-06    0.00   20.80
  143  78371.75        4.30264000e+01        5.62537997e-06    0.00   20.80
  144  78372.02        4.33303800e+01        7.49863857e-06    0.00   20.90
  145  78372.28        4.35706600e+01        9.15360367e-06    0.00   20.90
  146  78372.53        4.38812000e+01        1.07932598e-05    0.00   20.90
  147  78372.93        4.42302700e+01        1.33072546e-05    0.00   21.25
  148  78373.17        4.44697300e+01        1.62068832e-05    0.00   21.25
  149  78373.43        4.47803400e+01        1.86815832e-05    0.00   21.25
  150  78373.67        4.50957200e+01        2.24482367e-05    0.00   21.25

File: data/figure09/Ic_2021-10-05_20-37-38112020_anneal169K.txt
# Ic = 38.16 A, n = 28.53 , Tavg = 0.00 K, Anneal169_00K___3600s
#idx    t_s     iHTS_A                vHTS_V                tHTS_K  tTAR_K
    0  78421.26        1.32422200e-01       -3.33571400e-08    0.00   21.09
    1  78421.50        3.81088200e-01       -6.33424000e-09    0.00   21.09
    2  78421.75        7.13747300e-01        3.21056000e-09    0.00   21.09
    3  78422.13        1.00761700e+00        5.19386000e-09    0.00   21.14
    4  78422.39        1.27989000e+00        2.46552600e-08    0.00   21.14
    5  78422.63        1.55444200e+00       -2.03415400e-08    0.00   21.14
    6  78422.88        1.90406000e+00       -3.13737400e-08    0.00   21.14
    7  78423.15        2.20564200e+00       -3.61461400e-08    0.00   20.89
    8  78423.40        2.48916900e+00       -1.91639400e-08    0.00   20.89
    9  78423.65        2.76611000e+00        1.45526600e-08    0.00   20.89
   10  78423.94        3.13198300e+00       -2.84607400e-08    0.00   21.02
   11  78424.21        3.43623100e+00       -6.34789400e-08    0.00   21.02
   12  78424.45        3.66936800e+00       -2.84637400e-08    0.00   21.02
   13  78424.69        3.95945100e+00       -5.59244400e-08    0.00   21.02
   14  78425.00        4.32342600e+00       -5.76629400e-08    0.00   21.20
   15  78425.27        4.63317600e+00       -1.89260400e-08    0.00   21.20
   16  78425.51        4.87633200e+00       -2.05374400e-08    0.00   21.20
   17  78425.84        5.25990100e+00       -5.15889400e-08    0.00   20.82
   18  78426.14        5.54647200e+00       -8.26404400e-08    0.00   20.82
   19  78426.38        5.79064200e+00       -6.68358400e-08    0.00   20.82
   20  78426.63        6.09436300e+00       -5.24566400e-08    0.00   20.82
   21  78427.02        6.39601000e+00       -5.84066400e-08    0.00   21.26
   22  78427.28        6.76129800e+00       -4.57629400e-08    0.00   21.26
   23  78427.52        6.99804200e+00       -7.08024400e-08    0.00   21.26
   24  78427.87        7.36174600e+00       -1.03155440e-07    0.00   21.23
   25  78428.13        7.65369300e+00       -7.06785400e-08    0.00   21.23
   26  78428.40        7.90822300e+00       -5.74769400e-08    0.00   21.23
   27  78428.64        8.19142200e+00       -9.41685400e-08    0.00   21.23
   28  78428.95        8.55730300e+00       -9.59039400e-08    0.00   20.80
   29  78429.21        8.82756700e+00       -8.61732400e-08    0.00   20.80
   30  78429.46        9.11667700e+00       -6.07618400e-08    0.00   20.80
   31  78429.71        9.40854300e+00       -9.29909400e-08    0.00   20.80
   32  78430.01        9.74654000e+00       -1.16852840e-07    0.00   21.24
   33  78430.27        1.00330700e+01       -1.40652540e-07    0.00   21.24
   34  78430.52        1.03025400e+01       -9.88157400e-08    0.00   21.24
   35  78431.00        1.06402900e+01       -1.07925840e-07    0.00   20.96
   36  78431.26        1.09568300e+01       -1.35444440e-07    0.00   20.96
   37  78431.52        1.11918900e+01       -1.13070040e-07    0.00   20.96
   38  78431.82        1.15006900e+01       -7.95394400e-08    0.00   20.95
   39  78432.10        1.18302100e+01       -9.72654400e-08    0.00   20.95
   40  78432.37        1.20768500e+01       -7.98493400e-08    0.00   20.95
   41  78432.61        1.23574500e+01       -1.26705440e-07    0.00   20.95
   42  78432.93        1.27252000e+01       -1.27821040e-07    0.00   21.23
   43  78433.24        1.30415300e+01       -1.28316940e-07    0.00   21.23
   44  78433.48        1.32668100e+01       -1.38357540e-07    0.00   21.23
   45  78433.75        1.36041800e+01       -1.59306440e-07    0.00   21.23
   46  78434.04        1.39190200e+01       -1.58190740e-07    0.00   20.80
   47  78434.30        1.41613300e+01       -1.14123740e-07    0.00   20.80
   48  78434.55        1.44685800e+01       -1.33399140e-07    0.00   20.80
   49  78434.96        1.48170100e+01       -1.69408940e-07    0.00   20.80
   50  78435.22        1.50976700e+01       -1.62095440e-07    0.00   21.23
   51  78435.46        1.53660700e+01       -1.85399540e-07    0.00   21.23
   52  78435.71        1.56751700e+01       -1.60298040e-07    0.00   21.23
   53  78436.12        1.60096300e+01       -1.51559040e-07    0.00   20.95
   54  78436.36        1.62633100e+01       -1.46345440e-07    0.00   20.95
   55  78436.61        1.65694100e+01       -1.88421840e-07    0.00   20.95
   56  78436.91        1.69465200e+01       -1.72369240e-07    0.00   21.25
   57  78437.17        1.72195700e+01       -1.60283340e-07    0.00   21.25
   58  78437.41        1.74712500e+01       -1.70138040e-07    0.00   21.25
   59  78437.66        1.77547300e+01       -2.01251540e-07    0.00   21.25
   60  78437.96        1.81256500e+01       -1.98896340e-07    0.00   21.22
   61  78438.21        1.83873300e+01       -1.54891140e-07    0.00   21.22
   62  78438.46        1.86804800e+01       -1.72431240e-07    0.00   21.22
   63  78438.70        1.89918300e+01       -1.92698440e-07    0.00   21.22
   64  78438.98        1.93012700e+01       -2.10052540e-07    0.00   20.79
   65  78439.24        1.95976400e+01       -2.40360340e-07    0.00   20.79
   66  78439.49        1.98855500e+01       -1.93504140e-07    0.00   20.79
   67  78439.75        2.02374200e+01       -1.53031840e-07    0.00   20.79
   68  78440.02        2.05039700e+01       -1.91086940e-07    0.00   21.23
   69  78440.27        2.07962300e+01       -1.99082240e-07    0.00   21.23
   70  78440.51        2.10847900e+01       -1.85136940e-07    0.00   21.23
   71  78440.80        2.14274300e+01       -2.06705640e-07    0.00   21.23
   72  78441.05        2.17064800e+01       -1.83463540e-07    0.00   20.95
   73  78441.31        2.19964700e+01       -1.77079640e-07    0.00   20.95
   74  78441.55        2.22938200e+01       -1.85942740e-07    0.00   20.95
   75  78441.90        2.26274100e+01       -2.12903540e-07    0.00   20.94
   76  78442.19        2.29255600e+01       -2.22258640e-07    0.00   20.94
   77  78442.43        2.31901500e+01       -1.92750340e-07    0.00   20.94
   78  78442.67        2.34512800e+01       -1.72418640e-07    0.00   20.94
   79  78442.98        2.38121900e+01       -2.34893640e-07    0.00   21.22
   80  78443.23        2.41263500e+01       -2.27642040e-07    0.00   21.22
   81  78443.49        2.44028100e+01       -2.27951940e-07    0.00   21.22
   82  78443.74        2.46979200e+01       -2.37248840e-07    0.00   21.22
   83  78444.01        2.50161100e+01       -2.13448840e-07    0.00   20.79
   84  78444.27        2.53332400e+01       -1.95165040e-07    0.00   20.79
   85  78444.52        2.55702900e+01       -2.19212940e-07    0.00   20.79
   86  78444.81        2.59333200e+01       -2.19212940e-07    0.00   21.23
   87  78445.06        2.62188200e+01       -2.45616040e-07    0.00   21.23
   88  78445.33        2.64907900e+01       -2.23365540e-07    0.00   21.23
   89  78445.58        2.67711200e+01       -2.32662340e-07    0.00   21.23
   90  78445.93        2.71130300e+01       -2.80324340e-07    0.00   20.94
   91  78446.22        2.74030300e+01       -2.88381640e-07    0.00   20.94
   92  78446.46        2.76660900e+01       -2.47351440e-07    0.00   20.94
   93  78446.71        2.79768400e+01       -2.72391040e-07    0.00   20.94
   94  78447.04        2.83221000e+01       -2.38178540e-07    0.00   20.94
   95  78447.28        2.86406100e+01       -2.32538440e-07    0.00   20.94
   96  78447.53        2.88757100e+01       -2.85034740e-07    0.00   20.94
   97  78447.81        2.92489300e+01       -2.63218140e-07    0.00   21.22
   98  78448.23        2.95592200e+01       -2.54722440e-07    0.00   21.22
   99  78448.47        2.98576500e+01       -2.47528440e-07    0.00   21.22
  100  78448.74        3.00876000e+01       -2.65626340e-07    0.00   21.22
  101  78449.05        3.04297000e+01       -3.04425340e-07    0.00   21.00
  102  78449.30        3.07479700e+01       -3.02565940e-07    0.00   21.00
  103  78449.55        3.10386600e+01       -3.08763840e-07    0.00   21.00
  104  78449.83        3.13537900e+01       -2.60172140e-07    0.00   21.00
  105  78450.11        3.16659300e+01       -2.49511740e-07    0.00   21.23
  106  78450.37        3.18907100e+01       -3.08763840e-07    0.00   21.23
  107  78450.62        3.21946900e+01       -3.09073740e-07    0.00   21.23
  108  78451.05        3.25478500e+01       -3.23204940e-07    0.00   20.94
  109  78451.38        3.28200000e+01       -3.32501840e-07    0.00   20.94
  110  78451.62        3.31005800e+01       -3.29960740e-07    0.00   20.94
  111  78452.02        3.34403900e+01       -3.06966440e-07    0.00   20.94
  112  78452.26        3.37560100e+01       -2.79757640e-07    0.00   21.25
  113  78452.51        3.39928200e+01       -3.04487240e-07    0.00   21.25
  114  78452.81        3.43144600e+01       -3.14156040e-07    0.00   21.25
  115  78453.06        3.46417800e+01       -2.77464340e-07    0.00   21.22
  116  78453.32        3.49621800e+01       -2.57259140e-07    0.00   21.22
  117  78453.56        3.51985900e+01       -2.68911240e-07    0.00   21.22
  118  78453.98        3.55443900e+01       -2.88930540e-07    0.00   20.79
  119  78454.23        3.58497200e+01       -2.96987840e-07    0.00   20.79
  120  78454.49        3.61057400e+01       -2.30732140e-07    0.00   20.79
  121  78454.73        3.64542700e+01       -1.89082140e-07    0.00   20.79
  122  78455.04        3.67524200e+01       -1.94288340e-07    0.00   21.23
  123  78455.29        3.70605100e+01       -1.32991040e-07    0.00   21.23
  124  78455.55        3.73164400e+01       -1.20595140e-07    0.00   21.23
  125  78455.79        3.76881900e+01       -8.41514400e-08    0.00   20.94
  126  78456.04        3.79667500e+01        7.01996000e-09    0.00   20.94
  127  78456.30        3.82255100e+01        5.73469600e-08    0.00   20.94
  128  78456.54        3.85261400e+01        1.01786060e-07    0.00   20.94
  129  78456.86        3.88512600e+01        2.05787060e-07    0.00   20.94
  130  78457.18        3.91689600e+01        3.16357860e-07    0.00   20.94
  131  78457.42        3.94157100e+01        4.57732360e-07    0.00   20.94
  132  78457.66        3.96877700e+01        5.71092160e-07    0.00   20.94
  133  78457.91        4.00490600e+01        7.10855160e-07    0.00   21.22
  134  78458.17        4.02972300e+01        9.54309360e-07    0.00   21.22
  135  78458.42        4.05886200e+01        1.16751756e-06    0.00   21.22
  136  78458.66        4.08949000e+01        1.38679986e-06    0.00   21.22
  137  78458.94        4.12367800e+01        1.74503936e-06    0.00   20.79
  138  78459.19        4.14916600e+01        2.19630956e-06    0.00   20.79
  139  78459.43        4.17894500e+01        2.65520326e-06    0.00   20.79
  140  78459.68        4.20920100e+01        3.74603636e-06    0.00   20.79
  141  78459.95        4.24123200e+01        4.71883946e-06    0.00   21.23
  142  78460.20        4.27143000e+01        4.88698876e-06    0.00   21.23
  143  78460.46        4.30512100e+01        6.34820766e-06    0.00   21.23
  144  78460.71        4.33132300e+01        8.08833246e-06    0.00   21.23
  145  78461.04        4.36175500e+01        9.14129506e-06    0.00   20.95
  146  78461.30        4.39306800e+01        1.11009498e-05    0.00   20.95
  147  78461.54        4.41971600e+01        1.33985145e-05    0.00   20.95
  148  78461.98        4.45206400e+01        1.45821290e-05    0.00   20.95
  149  78462.25        4.48117500e+01        1.89669631e-05    0.00   20.95
  150  78462.49        4.50874100e+01        2.22498711e-05    0.00   20.95
