Repository: shortlab/2024-CryoHTS-Facility

# 2024-CryoHTS-Facility
Data repository for Alexis' RSI paper on the cryogenic HTS irradiation facility

File: data/figure09/Ic_2021-10-06_13-38-46934755_Anneal190.txt
# Ic = 38.58 A, n = 29.00 , Tavg = 0.00 K, Anneal190_00K___3600s
#idx    t_s     iHTS_A                vHTS_V                tHTS_K  tTAR_K
    0  139689.98        4.68984700e-02       -4.63914530e-08    0.00   21.25
    1  139690.24        3.77661300e-01       -5.42318300e-09    0.00   21.25
    2  139690.53        6.70564200e-01        6.16693700e-09    0.00   20.86
    3  139690.78        9.47189000e-01       -1.00716230e-08    0.00   20.86
    4  139691.04        1.24948300e+00       -1.87487130e-08    0.00   20.86
    5  139691.30        1.56635100e+00       -2.74877830e-08    0.00   20.86
    6  139691.63        1.86638200e+00       -3.50493930e-08    0.00   21.03
    7  139691.87        2.14631200e+00       -1.91212930e-08    0.00   21.03
    8  139692.12        2.45619300e+00       -7.90361300e-09    0.00   21.03
    9  139692.49        2.78364200e+00       -2.20969930e-08    0.00   21.17
   10  139692.77        3.06537700e+00       -3.04641830e-08    0.00   21.17
   11  139693.02        3.36313600e+00       -4.32938830e-08    0.00   21.17
   12  139693.32        3.67459000e+00       -6.62881630e-08    0.00   21.17
   13  139693.57        3.98906200e+00       -4.68886730e-08    0.00   20.92
   14  139693.83        4.26652000e+00       -3.27574130e-08    0.00   20.92
   15  139694.08        4.55025700e+00       -6.13918130e-08    0.00   20.92
   16  139694.41        4.90321400e+00       -4.53391930e-08    0.00   21.26
   17  139694.67        5.16794000e+00       -2.82949130e-08    0.00   21.26
   18  139694.91        5.47690200e+00       -5.44501330e-08    0.00   21.26
   19  139695.17        5.75978700e+00       -6.97590030e-08    0.00   21.26
   20  139695.52        6.10580900e+00       -3.78397130e-08    0.00   21.21
   21  139695.77        6.38699800e+00       -4.54011730e-08    0.00   21.21
   22  139696.01        6.69387700e+00       -4.21782530e-08    0.00   21.21
   23  139696.42        7.02792100e+00       -9.57902730e-08    0.00   20.80
   24  139696.66        7.32762600e+00       -9.88272530e-08    0.00   20.80
   25  139696.92        7.59868200e+00       -8.72991130e-08    0.00   20.80
   26  139697.16        7.86122100e+00       -4.56490930e-08    0.00   20.80
   27  139697.41        8.22078500e+00       -5.51319130e-08    0.00   21.24
   28  139697.67        8.49896400e+00       -7.39119130e-08    0.00   21.24
   29  139697.93        8.79989900e+00       -4.67655330e-08    0.00   21.24
   30  139698.17        9.08133300e+00       -4.37907330e-08    0.00   21.24
   31  139698.53        9.41745400e+00       -6.31282430e-08    0.00   20.80
   32  139698.82        9.69474200e+00       -1.00873573e-07    0.00   20.80
   33  139699.07        9.97122900e+00       -1.04344403e-07    0.00   20.80
   34  139699.40        1.03224900e+01       -1.01865233e-07    0.00   20.96
   35  139699.66        1.05863100e+01       -1.16368363e-07    0.00   20.96
   36  139699.90        1.08873200e+01       -1.38804833e-07    0.00   20.96
   37  139700.15        1.11648600e+01       -1.51138693e-07    0.00   20.96
   38  139700.48        1.14987300e+01       -1.84669433e-07    0.00   21.23
   39  139700.76        1.17816400e+01       -1.72335573e-07    0.00   21.23
   40  139701.00        1.20287600e+01       -1.38928793e-07    0.00   21.23
   41  139701.29        1.23932000e+01       -1.87024643e-07    0.00   21.23
   42  139701.58        1.26917100e+01       -1.67501203e-07    0.00   21.03
   43  139701.83        1.29705400e+01       -1.25789203e-07    0.00   21.03
   44  139702.07        1.32452600e+01       -1.70414223e-07    0.00   21.03
   45  139702.31        1.35976900e+01       -1.66075683e-07    0.00   21.24
   46  139702.58        1.38439300e+01       -1.26408993e-07    0.00   21.24
   47  139702.83        1.41387200e+01       -1.43453273e-07    0.00   21.24
   48  139703.07        1.44434900e+01       -1.55725153e-07    0.00   21.24
   49  139703.49        1.47853400e+01       -1.88884023e-07    0.00   20.93
   50  139703.75        1.50830500e+01       -1.78039733e-07    0.00   20.93
   51  139704.00        1.53360000e+01       -1.66947563e-07    0.00   20.93
   52  139704.24        1.56514300e+01       -1.57526733e-07    0.00   20.93
   53  139704.49        1.59822500e+01       -1.45626743e-07    0.00   20.96
   54  139704.74        1.62763200e+01       -1.65955893e-07    0.00   20.96
   55  139704.99        1.65383900e+01       -1.74570993e-07    0.00   20.96
   56  139705.30        1.68965200e+01       -1.75624633e-07    0.00   20.96
   57  139705.60        1.71962700e+01       -1.72959533e-07    0.00   21.22
   58  139705.85        1.74497100e+01       -2.00230353e-07    0.00   21.22
   59  139706.09        1.77538700e+01       -2.02089723e-07    0.00   21.22
   60  139706.34        1.81024900e+01       -2.07791803e-07    0.00   20.80
   61  139706.62        1.83370700e+01       -2.23534503e-07    0.00   20.80
   62  139706.90        1.86553400e+01       -2.13989713e-07    0.00   20.80
   63  139707.16        1.89617000e+01       -1.88144423e-07    0.00   20.80
   64  139707.55        1.92864000e+01       -1.85975153e-07    0.00   21.23
   65  139707.81        1.95539000e+01       -2.28616793e-07    0.00   21.23
   66  139708.05        1.98608100e+01       -2.42686053e-07    0.00   21.23
   67  139708.41        2.02094000e+01       -2.84150083e-07    0.00   20.94
   68  139708.70        2.04752400e+01       -2.78262073e-07    0.00   20.94
   69  139708.94        2.07548900e+01       -2.60474063e-07    0.00   20.94
   70  139709.18        2.10404400e+01       -2.85141753e-07    0.00   20.94
   71  139709.48        2.13802100e+01       -2.53718673e-07    0.00   20.94
   72  139709.76        2.16590000e+01       -2.55579983e-07    0.00   20.94
   73  139710.01        2.19424400e+01       -2.85826743e-07    0.00   20.94
   74  139710.26        2.23256700e+01       -2.83223623e-07    0.00   20.94
   75  139710.52        2.25815500e+01       -2.54713253e-07    0.00   20.88
   76  139710.76        2.28703100e+01       -2.62770533e-07    0.00   20.88
   77  139711.00        2.31713200e+01       -2.32028913e-07    0.00   20.88
   78  139711.29        2.34914400e+01       -2.65931463e-07    0.00   20.88
   79  139711.60        2.37940500e+01       -2.85702793e-07    0.00   20.79
   80  139711.85        2.40686500e+01       -2.65001773e-07    0.00   20.79
   81  139712.10        2.43723500e+01       -3.00143913e-07    0.00   20.79
   82  139712.43        2.46878900e+01       -3.26608983e-07    0.00   21.18
   83  139712.74        2.50030300e+01       -2.85021023e-07    0.00   21.18
   84  139712.98        2.52618300e+01       -2.80620503e-07    0.00   21.18
   85  139713.23        2.55225100e+01       -2.90909033e-07    0.00   21.18
   86  139713.50        2.58801800e+01       -2.72749163e-07    0.00   20.94
   87  139713.75        2.61849000e+01       -3.36277713e-07    0.00   20.94
   88  139713.99        2.64601200e+01       -3.05474113e-07    0.00   20.94
   89  139714.24        2.67932000e+01       -2.84587163e-07    0.00   20.94
   90  139714.53        2.70832400e+01       -2.91714763e-07    0.00   20.94
   91  139714.78        2.73845400e+01       -2.84153313e-07    0.00   20.94
   92  139715.02        2.76347300e+01       -3.14275143e-07    0.00   20.94
   93  139715.37        2.79881200e+01       -2.80000713e-07    0.00   20.89
   94  139715.66        2.82518400e+01       -2.87809643e-07    0.00   20.89
   95  139715.90        2.85683700e+01       -2.99895123e-07    0.00   20.89
   96  139716.15        2.88463000e+01       -3.11299273e-07    0.00   20.89
   97  139716.53        2.91967000e+01       -3.14398233e-07    0.00   21.01
   98  139716.83        2.94727400e+01       -3.19728433e-07    0.00   21.01
   99  139717.07        2.97496400e+01       -3.38817993e-07    0.00   21.01
  100  139717.32        3.00591300e+01       -3.44767983e-07    0.00   21.22
  101  139717.60        3.03994400e+01       -2.82417023e-07    0.00   21.22
  102  139717.89        3.06782600e+01       -3.13220623e-07    0.00   21.22
  103  139718.14        3.09355300e+01       -3.28901333e-07    0.00   21.22
  104  139718.40        3.12959100e+01       -3.58527343e-07    0.00   20.95
  105  139718.65        3.16172300e+01       -3.67886183e-07    0.00   20.95
  106  139718.89        3.18623600e+01       -3.45821633e-07    0.00   20.95
  107  139719.14        3.21476500e+01       -3.71728893e-07    0.00   20.95
  108  139719.50        3.25255900e+01       -3.53569013e-07    0.00   20.93
  109  139719.75        3.28190200e+01       -3.24934673e-07    0.00   20.93
  110  139719.99        3.30723400e+01       -3.71109103e-07    0.00   20.93
  111  139720.24        3.34246700e+01       -3.50222143e-07    0.00   20.93
  112  139720.52        3.37125100e+01       -3.28095613e-07    0.00   21.23
  113  139720.76        3.39598000e+01       -3.26856023e-07    0.00   21.23
  114  139721.01        3.42810500e+01       -3.06278973e-07    0.00   21.23
  115  139721.28        3.46387000e+01       -3.28653423e-07    0.00   20.79
  116  139721.57        3.49269600e+01       -3.12539493e-07    0.00   20.79
  117  139721.82        3.51856300e+01       -2.76282343e-07    0.00   20.79
  118  139722.06        3.54826600e+01       -3.28468723e-07    0.00   20.79
  119  139722.42        3.58426900e+01       -3.25803623e-07    0.00   21.23
  120  139722.67        3.61156300e+01       -3.04048973e-07    0.00   21.23
  121  139722.92        3.63848400e+01       -2.83533903e-07    0.00   21.23
  122  139723.17        3.66951400e+01       -2.51552703e-07    0.00   21.23
  123  139723.53        3.70390500e+01       -2.04386623e-07    0.00   20.95
  124  139723.77        3.72914600e+01       -1.63976273e-07    0.00   20.95
  125  139724.02        3.75931000e+01       -1.75814273e-07    0.00   20.95
  126  139724.32        3.79583100e+01       -1.70112203e-07    0.00   20.93
  127  139724.61        3.82221800e+01       -1.34660173e-07    0.00   20.93
  128  139724.87        3.84930200e+01       -6.20207030e-08    0.00   20.93
  129  139725.11        3.88015500e+01        2.76010370e-08    0.00   20.93
  130  139725.42        3.91424500e+01        8.64811470e-08    0.00   21.23
  131  139725.68        3.93899800e+01        2.60146507e-07    0.00   21.23
  132  139725.92        3.96921000e+01        3.52929167e-07    0.00   21.23
  133  139726.17        4.00050400e+01        4.26560307e-07    0.00   21.23
  134  139726.55        4.03087400e+01        5.98738167e-07    0.00   20.80
  135  139726.81        4.05734400e+01        8.54277867e-07    0.00   20.80
  136  139727.05        4.08702600e+01        1.00222191e-06    0.00   20.80
  137  139727.40        4.12361000e+01        1.33244707e-06    0.00   21.22
  138  139727.69        4.14603300e+01        1.65244640e-06    0.00   21.22
  139  139727.93        4.17793000e+01        1.86125419e-06    0.00   21.22
  140  139728.17        4.20461300e+01        2.94148781e-06    0.00   21.22
  141  139728.53        4.23724800e+01        3.04542675e-06    0.00   20.97
  142  139728.77        4.26904200e+01        3.49403143e-06    0.00   20.97
  143  139729.02        4.29698100e+01        4.97427811e-06    0.00   20.97
  144  139729.36        4.33282800e+01        5.24605643e-06    0.00   20.93
  145  139729.66        4.35422400e+01        6.98574762e-06    0.00   20.93
  146  139729.91        4.38551600e+01        8.72785592e-06    0.00   20.93
  147  139730.16        4.41741500e+01        1.01984958e-05    0.00   20.93
  148  139730.54        4.44691100e+01        1.21751949e-05    0.00   21.25
  149  139730.78        4.47648000e+01        1.50182998e-05    0.00   21.25
  150  139731.02        4.50534000e+01        1.76144179e-05    0.00   21.25
  151  139731.31        4.53632900e+01        2.09107138e-05    0.00   21.25

File: data/figure09/Ic_2021-10-06_13-40-59626226_Anneal190.txt
# Ic = 38.42 A, n = 28.13 , Tavg = 0.00 K, Anneal190_00K___3600s
#idx    t_s     iHTS_A                vHTS_V                tHTS_K  tTAR_K
    0  139823.18        6.67280200e-02        1.33812950e-08    0.00   21.25
    1  139823.42        4.21841600e-01        2.71406750e-08    0.00   21.07
    2  139823.69        6.90360500e-01        3.01776550e-08    0.00   21.07
    3  139823.93        9.66106300e-01        6.22828550e-08    0.00   21.07
    4  139824.18        1.25341300e+00        5.52792050e-08    0.00   21.07
    5  139824.44        1.59451700e+00        4.92672350e-08    0.00   20.85
    6  139824.74        1.90744700e+00        1.62943150e-08    0.00   20.85
    7  139824.98        2.16937700e+00       -1.32697350e-08    0.00   20.85
    8  139825.25        2.50497200e+00        2.50953650e-08    0.00   20.85
    9  139825.53        2.80006100e+00        3.24708750e-08    0.00   21.27
   10  139825.83        3.07970400e+00       -1.44473450e-08    0.00   21.27
   11  139826.07        3.38524800e+00       -2.80827550e-08    0.00   21.27
   12  139826.39        3.70875200e+00        3.67474450e-08    0.00   20.81
   13  139826.67        4.01172700e+00        1.46208850e-08    0.00   20.81
   14  139826.92        4.28174400e+00       -1.97775450e-08    0.00   20.81
   15  139827.16        4.59195200e+00        2.19344250e-08    0.00   20.81
   16  139827.52        4.91449200e+00        4.45630500e-09    0.00   21.15
   17  139827.77        5.19100800e+00       -2.23807450e-08    0.00   21.15
   18  139828.02        5.49732600e+00        2.58389250e-08    0.00   21.15
   19  139828.33        5.81556400e+00        2.30497950e-08    0.00   21.15
   20  139828.64        6.12794400e+00       -2.03356150e-08    0.00   21.08
   21  139828.89        6.40605500e+00       -3.65121750e-08    0.00   21.08
   22  139829.14        6.71488600e+00       -3.98590450e-08    0.00   21.08
   23  139829.47        7.03183200e+00       -4.31439450e-08    0.00   20.84
   24  139829.74        7.35360800e+00       -2.46121750e-08    0.00   20.84
   25  139829.98        7.62368200e+00       -5.11392550e-08    0.00   20.84
   26  139830.25        7.92411900e+00       -2.65955050e-08    0.00   20.84
   27  139830.52        8.21270100e+00       -3.91152950e-08    0.00   21.27
   28  139830.77        8.52339600e+00       -4.22142550e-08    0.00   21.27
   29  139831.02        8.82432100e+00       -6.02501850e-08    0.00   21.27
   30  139831.34        9.09279700e+00       -9.79335050e-08    0.00   21.27
   31  139831.66        9.43862500e+00       -5.69652950e-08    0.00   20.81
   32  139831.91        9.71242100e+00       -6.72538350e-08    0.00   20.81
   33  139832.15        9.97250100e+00       -9.48345550e-08    0.00   20.81
   34  139832.48        1.03318200e+01       -8.41121550e-08    0.00   21.15
   35  139832.76        1.06101400e+01       -6.65100850e-08    0.00   21.15
   36  139833.02        1.09088600e+01       -8.47939250e-08    0.00   21.15
   37  139833.30        1.12382700e+01       -1.06982465e-07    0.00   21.15
   38  139833.59        1.15219200e+01       -6.79355450e-08    0.00   21.08
   39  139833.84        1.17932100e+01       -3.67597550e-08    0.00   21.08
   40  139834.09        1.20700800e+01       -5.80803650e-08    0.00   21.08
   41  139834.47        1.23652800e+01       -3.35366150e-08    0.00   20.84
   42  139834.72        1.27028100e+01       -8.04548450e-08    0.00   20.84
   43  139834.97        1.29904600e+01       -8.22522350e-08    0.00   20.84
   44  139835.23        1.32425100e+01       -5.44235950e-08    0.00   20.84
   45  139835.53        1.36108900e+01       -6.03116150e-08    0.00   21.26
   46  139835.78        1.38855200e+01       -7.54345350e-08    0.00   21.26
   47  139836.02        1.41551200e+01       -1.14915255e-07    0.00   21.26
   48  139836.32        1.45147300e+01       -1.15349115e-07    0.00   20.81
   49  139836.60        1.48085600e+01       -1.26505365e-07    0.00   20.81
   50  139836.85        1.50800300e+01       -1.15287135e-07    0.00   20.81
   51  139837.09        1.53582800e+01       -1.29728275e-07    0.00   20.81
   52  139837.46        1.57137500e+01       -1.20865255e-07    0.00   21.13
   53  139837.71        1.59762900e+01       -1.31835565e-07    0.00   21.13
   54  139837.95        1.62552400e+01       -1.35368385e-07    0.00   21.13
   55  139838.20        1.65667000e+01       -1.18881925e-07    0.00   21.13
   56  139838.51        1.69077300e+01       -9.56397350e-08    0.00   21.08
   57  139838.76        1.71888700e+01       -1.09894945e-07    0.00   21.08
   58  139839.01        1.74617200e+01       -1.07911615e-07    0.00   21.08
   59  139839.29        1.78197100e+01       -1.06981925e-07    0.00   21.08
   60  139839.60        1.81221500e+01       -1.12002195e-07    0.00   20.83
   61  139839.85        1.83714500e+01       -1.09646865e-07    0.00   20.83
   62  139840.09        1.86774800e+01       -1.20493155e-07    0.00   20.83
   63  139840.35        1.90163000e+01       -1.06733785e-07    0.00   21.27
   64  139840.67        1.93008800e+01       -8.76441950e-08    0.00   21.27
   65  139840.91        1.95707900e+01       -1.22042635e-07    0.00   21.27
   66  139841.15        1.98836800e+01       -1.24769715e-07    0.00   21.27
   67  139841.44        2.01788600e+01       -1.14481175e-07    0.00   20.80
   68  139841.74        2.05011100e+01       -1.09770765e-07    0.00   20.80
   69  139841.98        2.07776800e+01       -9.55155550e-08    0.00   20.80
   70  139842.24        2.10812200e+01       -1.23158265e-07    0.00   20.80
   71  139842.54        2.13980500e+01       -1.28240555e-07    0.00   21.14
   72  139842.78        2.16767500e+01       -1.13551485e-07    0.00   21.14
   73  139843.02        2.19813900e+01       -1.19811385e-07    0.00   21.14
   74  139843.32        2.23469900e+01       -1.66419715e-07    0.00   21.08
   75  139843.62        2.26086400e+01       -1.67969195e-07    0.00   21.08
   76  139843.87        2.28744900e+01       -1.16092635e-07    0.00   21.08
   77  139844.11        2.31890000e+01       -1.01155655e-07    0.00   21.08
   78  139844.36        2.35014200e+01       -1.17580135e-07    0.00   20.84
   79  139844.60        2.38111600e+01       -1.55325445e-07    0.00   20.84
   80  139844.85        2.40915300e+01       -1.65552015e-07    0.00   20.84
   81  139845.09        2.43985400e+01       -1.80303055e-07    0.00   20.84
   82  139845.43        2.47086700e+01       -1.42929615e-07    0.00   21.26
   83  139845.73        2.50096500e+01       -1.38838205e-07    0.00   21.26
   84  139845.97        2.52853700e+01       -1.41316865e-07    0.00   21.26
   85  139846.23        2.55434800e+01       -1.65984585e-07    0.00   21.26
   86  139846.51        2.59051000e+01       -1.95858555e-07    0.00   20.81
   87  139846.78        2.61877100e+01       -1.89412715e-07    0.00   20.81
   88  139847.02        2.64870800e+01       -2.03358035e-07    0.00   20.81
   89  139847.29        2.68127700e+01       -1.52225195e-07    0.00   20.81
   90  139847.59        2.71081700e+01       -1.89102825e-07    0.00   21.13
   91  139847.84        2.73795200e+01       -1.94433035e-07    0.00   21.13
   92  139848.09        2.76634400e+01       -1.66914265e-07    0.00   21.13
   93  139848.39        2.80092400e+01       -1.66170515e-07    0.00   21.09
   94  139848.71        2.82891700e+01       -1.64249165e-07    0.00   21.09
   95  139848.95        2.85849200e+01       -1.62885625e-07    0.00   21.09
   96  139849.22        2.88712100e+01       -1.79062195e-07    0.00   21.09
   97  139849.52        2.92059100e+01       -1.45469465e-07    0.00   20.82
   98  139849.77        2.94854200e+01       -1.88606985e-07    0.00   20.82
   99  139850.03        2.97653100e+01       -2.20774195e-07    0.00   20.82
  100  139850.28        3.01303400e+01       -1.77760625e-07    0.00   21.26
  101  139850.53        3.04256700e+01       -2.06456995e-07    0.00   21.26
  102  139850.78        3.07004000e+01       -2.20278355e-07    0.00   21.26
  103  139851.03        3.09587900e+01       -1.93193445e-07    0.00   21.26
  104  139851.37        3.13373500e+01       -2.09741895e-07    0.00   20.80
  105  139851.62        3.16305400e+01       -1.40200875e-07    0.00   20.80
  106  139851.87        3.18786200e+01       -1.28362495e-07    0.00   20.80
  107  139852.11        3.21892600e+01       -1.89659945e-07    0.00   20.80
  108  139852.46        3.25332100e+01       -1.82470355e-07    0.00   21.13
  109  139852.71        3.28142800e+01       -1.66417735e-07    0.00   21.13
  110  139852.96        3.30890200e+01       -1.70074515e-07    0.00   21.13
  111  139853.22        3.34021400e+01       -1.48753665e-07    0.00   21.13
  112  139853.58        3.37474600e+01       -1.97097445e-07    0.00   21.08
  113  139853.83        3.39909000e+01       -2.10732875e-07    0.00   21.08
  114  139854.08        3.42918300e+01       -1.95424005e-07    0.00   21.08
  115  139854.35        3.46398600e+01       -1.88792235e-07    0.00   20.84
  116  139854.61        3.49347100e+01       -1.98770885e-07    0.00   20.84
  117  139854.85        3.52028800e+01       -1.79433375e-07    0.00   20.84
  118  139855.10        3.54856600e+01       -1.24767705e-07    0.00   20.84
  119  139855.46        3.58573700e+01       -1.17082285e-07    0.00   21.26
  120  139855.71        3.61051300e+01       -1.28300525e-07    0.00   21.26
  121  139855.95        3.64065500e+01       -1.76334415e-07    0.00   21.26
  122  139856.19        3.67164300e+01       -1.60281795e-07    0.00   21.26
  123  139856.50        3.70559000e+01       -1.04252585e-07    0.00   20.81
  124  139856.77        3.73169300e+01       -7.21473550e-08    0.00   20.81
  125  139857.01        3.76199600e+01       -7.89650650e-08    0.00   20.81
  126  139857.29        3.79693200e+01       -2.20062250e-08    0.00   20.81
  127  139857.57        3.82390000e+01        1.78461350e-08    0.00   21.13
  128  139857.83        3.85170300e+01        1.19429825e-07    0.00   21.13
  129  139858.07        3.88188600e+01        1.83950175e-07    0.00   21.13
  130  139858.41        3.91605800e+01        2.50639795e-07    0.00   21.08
  131  139858.68        3.93995000e+01        3.78626845e-07    0.00   21.08
  132  139858.93        3.97045100e+01        4.78475345e-07    0.00   21.08
  133  139859.17        4.00017000e+01        5.91153535e-07    0.00   21.08
  134  139859.47        4.03194600e+01        7.91470315e-07    0.00   20.82
  135  139859.72        4.06003400e+01        9.01731315e-07    0.00   20.82
  136  139859.97        4.08895000e+01        1.10074653e-06    0.00   20.82
  137  139860.22        4.11880000e+01        1.39155295e-06    0.00   20.82
  138  139860.49        4.14564100e+01        1.65955102e-06    0.00   21.27
  139  139860.74        4.18214500e+01        2.11732940e-06    0.00   21.27
  140  139860.98        4.20774100e+01        2.49862544e-06    0.00   21.27
  141  139861.23        4.23429900e+01        3.56882031e-06    0.00   21.27
  142  139861.57        4.27176000e+01        3.80936160e-06    0.00   20.80
  143  139861.83        4.29943600e+01        4.99223465e-06    0.00   20.80
  144  139862.09        4.32931900e+01        6.22091031e-06    0.00   20.80
  145  139862.45        4.36245900e+01        7.60837674e-06    0.00   21.14
  146  139862.71        4.38886400e+01        8.55919963e-06    0.00   21.14
  147  139862.96        4.41897600e+01        1.00492415e-05    0.00   21.14
  148  139863.20        4.44571100e+01        1.21874601e-05    0.00   21.14
  149  139863.48        4.48048200e+01        1.44355611e-05    0.00   21.08
  150  139863.73        4.50972600e+01        1.69827187e-05    0.00   21.08
  151  139863.97        4.53911200e+01        2.12739698e-05    0.00   21.08

File: data/figure09/Ic_2021-10-06_13-41-43673624_Anneal190.txt
# Ic = 38.60 A, n = 28.90 , Tavg = 0.00 K, Anneal190_00K___3600s
#idx    t_s     iHTS_A                vHTS_V                tHTS_K  tTAR_K
    0  139867.17        7.24979100e-02        1.60588040e-08    0.00   20.88
    1  139867.43        3.78318300e-01        7.49944000e-10    0.00   21.14
    2  139867.75        7.04682600e-01        4.09682400e-09    0.00   21.14
    3  139867.99        9.71656800e-01        4.17181740e-08    0.00   21.14
    4  139868.24        1.27809900e+00        4.65525540e-08    0.00   21.14
    5  139868.50        1.58849100e+00        2.25666140e-08    0.00   20.79
    6  139868.76        1.87772800e+00        7.25776400e-09    0.00   20.79
    7  139869.00        2.17538200e+00       -1.42491460e-08    0.00   20.79
    8  139869.29        2.53601200e+00       -1.86502260e-08    0.00   20.83
    9  139869.61        2.80265500e+00        9.96474000e-10    0.00   20.83
   10  139869.87        3.07953500e+00        1.24439400e-09    0.00   20.83
   11  139870.11        3.39128100e+00       -1.71634160e-08    0.00   20.83
   12  139870.37        3.70359800e+00       -5.93092160e-08    0.00   21.27
   13  139870.63        3.97109300e+00       -4.33373600e-09    0.00   21.27
   14  139870.88        4.28997800e+00       -3.16045460e-08    0.00   21.27
   15  139871.12        4.59792800e+00       -7.92851600e-09    0.00   21.27
   16  139871.51        4.90476900e+00        1.22766740e-08    0.00   20.81
   17  139871.79        5.19509400e+00       -1.25769560e-08    0.00   20.81
   18  139872.03        5.50373800e+00       -1.98285160e-08    0.00   20.81
   19  139872.32        5.78487000e+00        2.52724000e-10    0.00   20.81
   20  139872.58        6.13230400e+00       -1.77832060e-08    0.00   21.15
   21  139872.83        6.41328000e+00       -3.09414600e-09    0.00   21.15
   22  139873.08        6.71940400e+00       -4.01576660e-08    0.00   21.15
   23  139873.32        7.05809600e+00       -5.88133860e-08    0.00   21.07
   24  139873.57        7.34363800e+00       -3.79264160e-08    0.00   21.07
   25  139873.83        7.63041200e+00       -5.44748460e-08    0.00   21.07
   26  139874.08        7.90391500e+00       -4.31326660e-08    0.00   21.07
   27  139874.45        8.26149600e+00       -3.71826660e-08    0.00   20.84
   28  139874.72        8.50575100e+00       -5.13139160e-08    0.00   20.84
   29  139874.97        8.82851100e+00       -3.45174860e-08    0.00   20.84
   30  139875.21        9.10523900e+00       -1.38163060e-08    0.00   20.84
   31  139875.51        9.44273600e+00       -3.47031260e-08    0.00   21.26
   32  139875.77        9.72013700e+00       -1.89604260e-08    0.00   21.26
   33  139876.02        9.99640600e+00       -3.12942760e-08    0.00   21.26
   34  139876.26        1.03571600e+01       -5.42265560e-08    0.00   21.26
   35  139876.56        1.06410600e+01       -2.81953160e-08    0.00   20.81
   36  139876.85        1.09219600e+01       -4.46197960e-08    0.00   20.81
   37  139877.10        1.11931400e+01       -5.49703060e-08    0.00   20.81
   38  139877.37        1.15448800e+01       -6.13541560e-08    0.00   21.14
   39  139877.62        1.18368300e+01       -3.95994860e-08    0.00   21.14
   40  139877.87        1.20745600e+01       -3.60666660e-08    0.00   21.14
   41  139878.12        1.23555500e+01       -4.86484360e-08    0.00   21.14
   42  139878.45        1.27203900e+01       -9.42650860e-08    0.00   21.07
   43  139878.72        1.30038400e+01       -9.29015460e-08    0.00   21.07
   44  139878.96        1.32715200e+01       -6.12921760e-08    0.00   21.07
   45  139879.20        1.35789000e+01       -8.91827960e-08    0.00   21.07
   46  139879.48        1.39226900e+01       -7.36260260e-08    0.00   20.83
   47  139879.72        1.41791900e+01       -9.49468560e-08    0.00   20.83
   48  139879.97        1.44739400e+01       -9.42650860e-08    0.00   20.83
   49  139880.21        1.47750100e+01       -7.43697760e-08    0.00   20.83
   50  139880.50        1.50707700e+01       -9.38312260e-08    0.00   21.26
   51  139880.76        1.53725000e+01       -1.21659866e-07    0.00   21.26
   52  139881.00        1.56705100e+01       -1.13045186e-07    0.00   21.26
   53  139881.25        1.59881900e+01       -1.31949246e-07    0.00   21.26
   54  139881.52        1.62949500e+01       -1.25069766e-07    0.00   20.79
   55  139881.77        1.65749200e+01       -1.10442696e-07    0.00   20.79
   56  139882.01        1.68778400e+01       -1.29284346e-07    0.00   20.79
   57  139882.36        1.72346900e+01       -1.14099466e-07    0.00   21.14
   58  139882.62        1.75056500e+01       -9.84807260e-08    0.00   21.14
   59  139882.86        1.77594500e+01       -1.28044766e-07    0.00   21.14
   60  139883.11        1.80911000e+01       -1.01765616e-07    0.00   21.14
   61  139883.46        1.84075600e+01       -1.01765616e-07    0.00   21.05
   62  139883.72        1.86969200e+01       -1.35048406e-07    0.00   21.05
   63  139883.98        1.89895800e+01       -1.20731226e-07    0.00   21.05
   64  139884.23        1.92817600e+01       -1.64054626e-07    0.00   21.05
   65  139884.57        1.96062500e+01       -1.76450446e-07    0.00   20.84
   66  139884.82        1.98887600e+01       -1.53084326e-07    0.00   20.84
   67  139885.07        2.01896700e+01       -1.71430136e-07    0.00   20.84
   68  139885.49        2.05041300e+01       -1.54014006e-07    0.00   21.25
   69  139885.75        2.07956700e+01       -1.49675476e-07    0.00   21.25
   70  139886.01        2.10892100e+01       -1.34304656e-07    0.00   21.25
   71  139886.36        2.14356900e+01       -1.31763506e-07    0.00   21.25
   72  139886.68        2.16877400e+01       -1.86738976e-07    0.00   20.79
   73  139886.93        2.19914300e+01       -2.22375896e-07    0.00   20.79
   74  139887.19        2.22928600e+01       -2.27085006e-07    0.00   20.79
   75  139887.55        2.26312400e+01       -2.29873806e-07    0.00   21.14
   76  139887.80        2.28920700e+01       -1.66345136e-07    0.00   21.14
   77  139888.06        2.31968700e+01       -1.45830026e-07    0.00   21.14
   78  139888.39        2.35207100e+01       -1.92252436e-07    0.00   21.04
   79  139888.66        2.37918200e+01       -1.87356086e-07    0.00   21.04
   80  139888.91        2.40924900e+01       -1.70249826e-07    0.00   21.04
   81  139889.17        2.43770500e+01       -1.68948266e-07    0.00   21.04
   82  139889.41        2.47110800e+01       -1.57048266e-07    0.00   20.83
   83  139889.66        2.50183100e+01       -1.77501396e-07    0.00   20.83
   84  139889.91        2.52940500e+01       -2.03904526e-07    0.00   20.83
   85  139890.16        2.55685100e+01       -1.80848266e-07    0.00   20.83
   86  139890.50        2.59095700e+01       -2.26279016e-07    0.00   21.25
   87  139890.75        2.61867100e+01       -2.29749846e-07    0.00   21.25
   88  139891.01        2.64926700e+01       -2.11961826e-07    0.00   21.25
   89  139891.28        2.68232900e+01       -2.02974836e-07    0.00   20.78
   90  139891.64        2.70691000e+01       -1.65229516e-07    0.00   20.78
   91  139891.90        2.73829300e+01       -2.14193076e-07    0.00   20.78
   92  139892.14        2.76628600e+01       -2.44190996e-07    0.00   20.78
   93  139892.53        2.80027100e+01       -2.63962356e-07    0.00   21.15
   94  139892.78        2.82863000e+01       -1.97148036e-07    0.00   21.15
   95  139893.02        2.85913200e+01       -2.32537436e-07    0.00   21.15
   96  139893.32        2.88686400e+01       -2.68423036e-07    0.00   21.15
   97  139893.59        2.92157100e+01       -2.31731326e-07    0.00   21.03
   98  139893.85        2.94935400e+01       -2.16050576e-07    0.00   21.03
   99  139894.09        2.97667900e+01       -2.53548016e-07    0.00   21.03
  100  139894.47        3.01140100e+01       -2.40098516e-07    0.00   20.84
  101  139894.73        3.04122700e+01       -2.06815666e-07    0.00   20.84
  102  139894.97        3.07026100e+01       -2.14563076e-07    0.00   20.84
  103  139895.22        3.10144100e+01       -1.96217216e-07    0.00   20.84
  104  139895.52        3.12872000e+01       -2.29933926e-07    0.00   21.24
  105  139895.76        3.16079600e+01       -2.68361056e-07    0.00   21.24
  106  139896.01        3.18914600e+01       -2.70096476e-07    0.00   21.24
  107  139896.34        3.22364800e+01       -3.00900156e-07    0.00   21.24
  108  139896.66        3.25350300e+01       -2.87946496e-07    0.00   20.78
  109  139896.90        3.28107600e+01       -2.66811576e-07    0.00   20.78
  110  139897.15        3.30761400e+01       -3.04556926e-07    0.00   20.78
  111  139897.46        3.34492700e+01       -2.73195436e-07    0.00   21.14
  112  139897.73        3.37320400e+01       -2.78959506e-07    0.00   21.14
  113  139897.97        3.39954800e+01       -3.17634546e-07    0.00   21.14
  114  139898.22        3.43024200e+01       -2.93834516e-07    0.00   21.14
  115  139898.49        3.46414000e+01       -2.59250106e-07    0.00   21.03
  116  139898.74        3.49615800e+01       -2.62473756e-07    0.00   21.03
  117  139898.98        3.52030300e+01       -2.39542186e-07    0.00   21.03
  118  139899.22        3.55262500e+01       -2.58570176e-07    0.00   21.03
  119  139899.55        3.58507600e+01       -2.71089966e-07    0.00   20.83
  120  139899.80        3.61058400e+01       -2.31361306e-07    0.00   20.83
  121  139900.04        3.64103100e+01       -2.52124336e-07    0.00   20.83
  122  139900.37        3.67710900e+01       -2.09358696e-07    0.00   21.24
  123  139900.64        3.70673600e+01       -1.51284206e-07    0.00   21.24
  124  139900.88        3.73179100e+01       -1.57110246e-07    0.00   21.24
  125  139901.13        3.76016900e+01       -7.31284460e-08    0.00   21.24
  126  139901.46        3.79713500e+01       -2.08799960e-08    0.00   20.77
  127  139901.72        3.82223700e+01       -2.54664560e-08    0.00   20.77
  128  139901.96        3.85130800e+01        2.73398140e-08    0.00   20.77
  129  139902.20        3.88273700e+01        9.55788940e-08    0.00   20.77
  130  139902.49        3.91677300e+01        1.79188814e-07    0.00   21.15
  131  139902.74        3.94404800e+01        2.89821664e-07    0.00   21.15
  132  139902.99        3.97087500e+01        3.67233664e-07    0.00   21.15
  133  139903.25        4.00622100e+01        5.31478504e-07    0.00   21.15
  134  139903.53        4.03264300e+01        6.74464484e-07    0.00   21.01
  135  139903.78        4.06044100e+01        8.25321824e-07    0.00   21.01
  136  139904.03        4.08868600e+01        1.04881876e-06    0.00   21.01
  137  139904.32        4.11970000e+01        1.28694279e-06    0.00   21.01
  138  139904.57        4.15124600e+01        1.61784915e-06    0.00   20.84
  139  139904.83        4.17937200e+01        1.98079813e-06    0.00   20.84
  140  139905.09        4.20685000e+01        2.44192200e-06    0.00   20.84
  141  139905.39        4.24097700e+01        2.89821248e-06    0.00   21.24
  142  139905.67        4.26834100e+01        3.65733308e-06    0.00   21.24
  143  139905.92        4.29872800e+01        4.98542225e-06    0.00   21.24
  144  139906.17        4.33222400e+01        6.18781770e-06    0.00   21.24
  145  139906.45        4.36119800e+01        7.32866785e-06    0.00   20.78
  146  139906.72        4.38896300e+01        8.36762430e-06    0.00   20.78
  147  139906.96        4.41918300e+01        1.02819742e-05    0.00   20.78
  148  139907.21        4.44738400e+01        1.16664023e-05    0.00   20.78
  149  139907.53        4.48210900e+01        1.34847465e-05    0.00   21.16
  150  139907.79        4.50914000e+01        1.80580636e-05    0.00   21.16
  151  139908.04        4.54008700e+01        2.06851115e-05    0.00   21.16

File: data/figure09/Ic_2021-10-06_13-43-11759699_Anneal190.txt
# Ic = 38.52 A, n = 28.51 , Tavg = 0.00 K, Anneal190_00K___3600s
#idx    t_s     iHTS_A                vHTS_V                tHTS_K  tTAR_K
    0  139955.28        1.29676600e-01       -4.19413380e-08    0.00   21.17
    1  139955.60        4.23241800e-01       -3.03512180e-08    0.00   21.23
    2  139955.85        6.70571700e-01       -4.24371680e-08    0.00   21.23
    3  139956.09        9.76425700e-01       -3.49376880e-08    0.00   21.23
    4  139956.35        1.32656700e+00        1.07410020e-08    0.00   20.79
    5  139956.65        1.59645400e+00        1.89842320e-08    0.00   20.79
    6  139956.89        1.87343200e+00       -2.19840280e-08    0.00   20.79
    7  139957.14        2.15925900e+00       -3.59913280e-08    0.00   20.79
    8  139957.43        2.52759900e+00       -2.36574680e-08    0.00   21.19
    9  139957.68        2.77785300e+00       -3.89664580e-08    0.00   21.19
   10  139957.92        3.08663600e+00       -6.03495480e-08    0.00   21.19
   11  139958.17        3.39410100e+00       -5.02472080e-08    0.00   21.19
   12  139958.46        3.70932600e+00       -3.89669980e-08    0.00   20.99
   13  139958.73        4.01121800e+00       -3.99586580e-08    0.00   20.99
   14  139958.97        4.29606300e+00       -5.43378380e-08    0.00   20.99
   15  139959.22        4.61550200e+00       -7.26216980e-08    0.00   20.99
   16  139959.46        4.90533000e+00       -4.02685580e-08    0.00   20.88
   17  139959.71        5.21665100e+00       -4.73341880e-08    0.00   20.88
   18  139959.95        5.51054800e+00       -5.62591880e-08    0.00   20.88
   19  139960.20        5.77075000e+00       -4.08883480e-08    0.00   20.88
   20  139960.57        6.14027500e+00       -4.23758480e-08    0.00   21.24
   21  139960.84        6.42009100e+00       -2.62612580e-08    0.00   21.24
   22  139961.09        6.70783000e+00       -3.95867880e-08    0.00   21.24
   23  139961.37        7.04771400e+00       -4.10123080e-08    0.00   20.78
   24  139961.62        7.33665000e+00       -8.50795080e-08    0.00   20.78
   25  139961.86        7.63475200e+00       -6.28909580e-08    0.00   20.78
   26  139962.11        7.91484800e+00       -8.46456580e-08    0.00   20.78
   27  139962.47        8.25704900e+00       -7.68982580e-08    0.00   21.19
   28  139962.73        8.55796000e+00       -1.70263580e-08    0.00   21.19
   29  139962.99        8.83477100e+00       -4.75201180e-08    0.00   21.19
   30  139963.44        9.18012800e+00       -3.51242880e-08    0.00   20.98
   31  139963.72        9.42950500e+00       -3.96490280e-08    0.00   20.98
   32  139963.97        9.72267700e+00       -5.90489280e-08    0.00   20.98
   33  139964.22        9.98364300e+00       -6.85318980e-08    0.00   20.98
   34  139964.53        1.03456600e+01       -9.81579380e-08    0.00   20.88
   35  139964.80        1.06208600e+01       -9.15261680e-08    0.00   20.88
   36  139965.04        1.09223500e+01       -1.02186578e-07    0.00   20.88
   37  139965.28        1.12551200e+01       -7.27464780e-08    0.00   21.23
   38  139965.56        1.15288600e+01       -7.60313780e-08    0.00   21.23
   39  139965.80        1.17896600e+01       -9.02245980e-08    0.00   21.23
   40  139966.05        1.20817800e+01       -5.68178380e-08    0.00   21.23
   41  139966.29        1.24384200e+01       -7.46058580e-08    0.00   20.78
   42  139966.61        1.27273400e+01       -4.65292980e-08    0.00   20.78
   43  139966.85        1.30041100e+01       -4.50417980e-08    0.00   20.78
   44  139967.09        1.32760700e+01       -6.75402280e-08    0.00   20.78
   45  139967.38        1.36320200e+01       -8.02459580e-08    0.00   21.19
   46  139967.68        1.39288900e+01       -9.56167880e-08    0.00   21.19
   47  139967.93        1.41689900e+01       -1.12723038e-07    0.00   21.19
   48  139968.18        1.44779000e+01       -1.06958978e-07    0.00   21.19
   49  139968.43        1.48113400e+01       -1.16131888e-07    0.00   20.98
   50  139968.69        1.51023600e+01       -1.55364698e-07    0.00   20.98
   51  139968.95        1.53710300e+01       -1.34291788e-07    0.00   20.98
   52  139969.19        1.56594400e+01       -1.52575638e-07    0.00   20.98
   53  139969.56        1.60234700e+01       -1.11979428e-07    0.00   20.88
   54  139969.83        1.62756700e+01       -8.37175680e-08    0.00   20.88
   55  139970.08        1.65579800e+01       -1.07765978e-07    0.00   20.88
   56  139970.45        1.69230800e+01       -9.60519280e-08    0.00   21.23
   57  139970.72        1.72089900e+01       -8.53915180e-08    0.00   21.23
   58  139970.97        1.74821800e+01       -1.29210748e-07    0.00   21.23
   59  139971.21        1.77898500e+01       -1.38445638e-07    0.00   21.23
   60  139971.52        1.81342700e+01       -1.28838878e-07    0.00   20.77
   61  139971.78        1.83907200e+01       -9.59279680e-08    0.00   20.77
   62  139972.02        1.86906800e+01       -1.06278478e-07    0.00   20.77
   63  139972.36        1.90447500e+01       -1.18054508e-07    0.00   20.77
   64  139972.67        1.93118200e+01       -1.57659168e-07    0.00   21.19
   65  139972.92        1.95827300e+01       -1.79103938e-07    0.00   21.19
   66  139973.17        1.98926900e+01       -1.47866468e-07    0.00   21.19
   67  139973.52        2.02507300e+01       -1.57473228e-07    0.00   20.96
   68  139973.79        2.04824800e+01       -1.82884668e-07    0.00   20.96
   69  139974.04        2.07659200e+01       -1.49415948e-07    0.00   20.96
   70  139974.32        2.11524700e+01       -1.38259708e-07    0.00   20.88
   71  139974.60        2.14137100e+01       -1.42598238e-07    0.00   20.88
   72  139974.86        2.16731000e+01       -1.44767508e-07    0.00   20.88
   73  139975.11        2.19942000e+01       -1.46812818e-07    0.00   20.88
   74  139975.39        2.23416700e+01       -1.59766458e-07    0.00   21.22
   75  139975.65        2.25745300e+01       -1.77864378e-07    0.00   21.22
   76  139975.90        2.28949800e+01       -1.80715438e-07    0.00   21.22
   77  139976.16        2.32015600e+01       -1.70736798e-07    0.00   21.22
   78  139976.45        2.34877300e+01       -1.86541478e-07    0.00   20.77
   79  139976.73        2.38080300e+01       -2.25216438e-07    0.00   20.77
   80  139976.98        2.40996300e+01       -1.67885758e-07    0.00   20.77
   81  139977.25        2.44325500e+01       -1.33921208e-07    0.00   20.77
   82  139977.61        2.47189600e+01       -1.39747248e-07    0.00   21.18
   83  139977.86        2.49961900e+01       -1.97573758e-07    0.00   21.18
   84  139978.10        2.52763800e+01       -1.81645128e-07    0.00   21.18
   85  139978.42        2.56124800e+01       -2.19328428e-07    0.00   20.96
   86  139978.70        2.58912600e+01       -2.26951858e-07    0.00   20.96
   87  139978.96        2.61876800e+01       -1.93297198e-07    0.00   20.96
   88  139979.20        2.64964300e+01       -1.95218548e-07    0.00   20.96
   89  139979.49        2.68104500e+01       -1.47494638e-07    0.00   20.88
   90  139979.75        2.70965900e+01       -1.16691018e-07    0.00   20.88
   91  139980.00        2.73938600e+01       -1.74703468e-07    0.00   20.88
   92  139980.26        2.77266500e+01       -2.11271138e-07    0.00   20.88
   93  139980.59        2.80180500e+01       -1.74145648e-07    0.00   21.22
   94  139980.83        2.82931300e+01       -1.68443578e-07    0.00   21.22
   95  139981.07        2.86067300e+01       -1.92243548e-07    0.00   21.22
   96  139981.35        2.89222600e+01       -1.82016898e-07    0.00   20.76
   97  139981.65        2.92245100e+01       -2.09721088e-07    0.00   20.76
   98  139981.89        2.94967700e+01       -2.22860268e-07    0.00   20.76
   99  139982.14        2.97545200e+01       -2.33272768e-07    0.00   20.76
  100  139982.45        3.01284200e+01       -1.98006628e-07    0.00   21.19
  101  139982.71        3.04098600e+01       -1.85858718e-07    0.00   21.19
  102  139982.97        3.07112800e+01       -2.31475378e-07    0.00   21.19
  103  139983.22        3.10094800e+01       -2.37363388e-07    0.00   21.19
  104  139983.49        3.13378200e+01       -2.07179548e-07    0.00   20.94
  105  139983.74        3.16526200e+01       -2.14059228e-07    0.00   20.94
  106  139983.99        3.18999200e+01       -1.87904028e-07    0.00   20.94
  107  139984.25        3.22479900e+01       -1.83069658e-07    0.00   20.94
  108  139984.63        3.25072100e+01       -2.23851938e-07    0.00   20.89
  109  139984.88        3.28220200e+01       -2.16538398e-07    0.00   20.89
  110  139985.12        3.31015200e+01       -2.19265478e-07    0.00   20.89
  111  139985.53        3.34482100e+01       -2.67299318e-07    0.00   21.21
  112  139985.79        3.37232700e+01       -2.72443588e-07    0.00   21.21
  113  139986.04        3.40040000e+01       -2.26579018e-07    0.00   21.21
  114  139986.29        3.43018800e+01       -2.48457658e-07    0.00   21.21
  115  139986.56        3.46515000e+01       -1.74950388e-07    0.00   20.77
  116  139986.83        3.49300300e+01       -1.39560298e-07    0.00   20.77
  117  139987.08        3.51893000e+01       -1.78607158e-07    0.00   20.77
  118  139987.39        3.55631500e+01       -2.06807658e-07    0.00   21.19
  119  139987.66        3.58344400e+01       -1.48671188e-07    0.00   21.19
  120  139987.91        3.61162700e+01       -1.35469628e-07    0.00   21.19
  121  139988.15        3.64107700e+01       -1.35221708e-07    0.00   21.19
  122  139988.48        3.67578100e+01       -1.28775878e-07    0.00   20.94
  123  139988.73        3.70630300e+01       -1.20222748e-07    0.00   20.94
  124  139988.97        3.73182300e+01       -8.66920280e-08    0.00   20.94
  125  139989.22        3.76309600e+01       -8.63821380e-08    0.00   20.94
  126  139989.49        3.79221600e+01       -2.25436080e-08    0.00   20.88
  127  139989.74        3.82613500e+01        6.73881420e-08    0.00   20.88
  128  139989.99        3.85168700e+01        7.34620920e-08    0.00   20.88
  129  139990.30        3.88377200e+01        1.48518852e-07    0.00   20.88
  130  139990.64        3.91727600e+01        2.53697472e-07    0.00   21.22
  131  139990.88        3.94091900e+01        3.17474012e-07    0.00   21.22
  132  139991.13        3.96878500e+01        4.40192732e-07    0.00   21.22
  133  139991.48        4.00632700e+01        5.42396362e-07    0.00   20.76
  134  139991.73        4.03156400e+01        7.06641112e-07    0.00   20.76
  135  139991.97        4.06009400e+01        8.85946792e-07    0.00   20.76
  136  139992.22        4.09092500e+01        1.07058269e-06    0.00   20.76
  137  139992.48        4.12434600e+01        1.38419719e-06    0.00   21.20
  138  139992.72        4.15029600e+01        1.67673879e-06    0.00   21.20
  139  139992.97        4.17884300e+01        1.92800226e-06    0.00   21.20
  140  139993.21        4.21043000e+01        3.00563414e-06    0.00   21.20
  141  139993.54        4.24128400e+01        3.08323282e-06    0.00   20.94
  142  139993.78        4.27006100e+01        3.56202271e-06    0.00   20.94
  143  139994.03        4.30017700e+01        5.16406043e-06    0.00   20.94
  144  139994.32        4.33045400e+01        5.29316305e-06    0.00   20.94
  145  139994.60        4.36349700e+01        7.18848621e-06    0.00   20.90
  146  139994.84        4.39007400e+01        8.83979735e-06    0.00   20.90
  147  139995.09        4.41916400e+01        9.84447975e-06    0.00   20.90
  148  139995.35        4.45144100e+01        1.20829816e-05    0.00   21.21
  149  139995.61        4.48227300e+01        1.45718173e-05    0.00   21.21
  150  139995.87        4.50983200e+01        1.73052227e-05    0.00   21.21
  151  139996.12        4.54138300e+01        2.15101996e-05    0.00   21.21
