Repository: shortlab/2024-CryoHTS-Facility

# 2024-CryoHTS-Facility
Data repository for Alexis' RSI paper on the cryogenic HTS irradiation facility

File: data/figure09/Ic_2021-10-06_21-17-33521253_anneal199K.txt
# Ic = 38.53 A, n = 28.04 , Tavg = 0.00 K, Anneal199_00K___3600s
#idx    t_s     iHTS_A                vHTS_V                tHTS_K  tTAR_K
    0  167216.58        1.12977600e-01        6.11981609e-08    0.00   21.16
    1  167216.83        3.94023600e-01        8.94978190e-09    0.00   21.16
    2  167217.07        6.65490700e-01        4.81825509e-08    0.00   21.16
    3  167217.32        1.02094200e+00        2.89070509e-08    0.00   20.79
    4  167217.58        1.30085500e+00        6.03924329e-08    0.00   20.79
    5  167217.87        1.56195200e+00        8.10314729e-08    0.00   20.79
    6  167218.11        1.87091100e+00        7.08049219e-08    0.00   20.79
    7  167218.47        2.22751200e+00        5.07856729e-08    0.00   20.94
    8  167218.78        2.49301900e+00        1.25445699e-08    0.00   20.94
    9  167219.04        2.77455100e+00        2.81633019e-08    0.00   20.94
   10  167219.32        3.14230700e+00        4.92114090e-09    0.00   20.87
   11  167219.63        3.43282600e+00        3.40513169e-08    0.00   20.87
   12  167219.87        3.67894200e+00        5.05377569e-08    0.00   20.87
   13  167220.12        3.98576800e+00        5.23103590e-09    0.00   20.87
   14  167220.47        4.33540900e+00        4.00632889e-08    0.00   20.79
   15  167220.72        4.62687000e+00        5.29551409e-08    0.00   20.79
   16  167220.97        4.88793000e+00        4.61995779e-08    0.00   20.79
   17  167221.21        5.19580500e+00        4.11793079e-08    0.00   20.79
   18  167221.51        5.54459300e+00        3.64069159e-08    0.00   21.22
   19  167221.78        5.79884300e+00        7.32844939e-08    0.00   21.22
   20  167222.03        6.10377900e+00        4.65714919e-08    0.00   21.22
   21  167222.32        6.41754400e+00        1.50860979e-08    0.00   21.22
   22  167222.68        6.75906400e+00        2.27715089e-08    0.00   20.79
   23  167222.93        7.01070200e+00        5.97516690e-09    0.00   20.79
   24  167223.17        7.32357300e+00        3.06214790e-09    0.00   20.79
   25  167223.48        7.66751100e+00       -1.57175261e-08    0.00   21.25
   26  167223.73        7.94836200e+00        1.19871419e-08    0.00   21.25
   27  167223.98        8.21873100e+00       -3.61086571e-08    0.00   21.25
   28  167224.29        8.59242100e+00       -1.68951291e-08    0.00   21.25
   29  167224.61        8.86346600e+00       -2.48904361e-08    0.00   21.20
   30  167224.86        9.11232100e+00        1.29788079e-08    0.00   21.20
   31  167225.12        9.41303100e+00        2.81423190e-09    0.00   21.20
   32  167225.38        9.76706400e+00       -2.57581441e-08    0.00   20.79
   33  167225.68        1.00256700e+01       -6.22018681e-08    0.00   20.79
   34  167225.94        1.03129500e+01       -7.67049821e-08    0.00   20.79
   35  167226.18        1.05943800e+01       -4.45997971e-08    0.00   20.79
   36  167226.51        1.09614600e+01       -6.90196751e-08    0.00   21.16
   37  167226.78        1.12341400e+01       -6.81525641e-08    0.00   21.16
   38  167227.03        1.14986900e+01       -4.37331071e-08    0.00   21.16
   39  167227.33        1.18576000e+01       -6.20789071e-08    0.00   20.92
   40  167227.61        1.21234900e+01       -3.90846781e-08    0.00   20.92
   41  167227.86        1.23875000e+01       -2.48914751e-08    0.00   20.92
   42  167228.11        1.26978600e+01       -6.33184881e-08    0.00   20.92
   43  167228.46        1.30355300e+01       -3.74732231e-08    0.00   20.94
   44  167228.71        1.32798800e+01       -1.80118001e-08    0.00   20.94
   45  167228.95        1.35843800e+01       -8.04866861e-08    0.00   20.94
   46  167229.21        1.38863100e+01       -8.69325081e-08    0.00   20.94
   47  167229.54        1.41990900e+01       -7.09419121e-08    0.00   21.20
   48  167229.79        1.44772100e+01       -7.03841011e-08    0.00   21.20
   49  167230.05        1.47828400e+01       -6.22028651e-08    0.00   21.20
   50  167230.37        1.51335900e+01       -7.88132521e-08    0.00   20.78
   51  167230.64        1.53799800e+01       -9.57335331e-08    0.00   20.78
   52  167230.89        1.56762700e+01       -6.77809801e-08    0.00   20.78
   53  167231.13        1.59889200e+01       -4.82575781e-08    0.00   20.78
   54  167231.38        1.62987500e+01       -8.91637541e-08    0.00   21.21
   55  167231.64        1.65826700e+01       -8.17262671e-08    0.00   21.21
   56  167231.88        1.68856000e+01       -1.09926737e-07    0.00   21.21
   57  167232.12        1.71948900e+01       -7.57762781e-08    0.00   21.21
   58  167232.49        1.74653100e+01       -5.71205681e-08    0.00   20.91
   59  167232.74        1.78189600e+01       -5.83601141e-08    0.00   20.91
   60  167233.00        1.80978000e+01       -7.28631941e-08    0.00   20.91
   61  167233.25        1.83994500e+01       -8.90397281e-08    0.00   20.91
   62  167233.50        1.87240200e+01       -1.01001687e-07    0.00   20.93
   63  167233.75        1.90248500e+01       -1.07323551e-07    0.00   20.93
   64  167233.99        1.92794500e+01       -1.15380828e-07    0.00   20.93
   65  167234.25        1.96389500e+01       -9.18287861e-08    0.00   20.93
   66  167234.53        1.99242700e+01       -1.32425069e-07    0.00   20.85
   67  167234.83        2.02025200e+01       -1.52878159e-07    0.00   20.85
   68  167235.08        2.04781200e+01       -9.55475301e-08    0.00   20.85
   69  167235.43        2.08353400e+01       -1.00505854e-07    0.00   20.77
   70  167235.71        2.11019400e+01       -1.00567833e-07    0.00   20.77
   71  167235.96        2.13766100e+01       -9.59813831e-08    0.00   20.77
   72  167236.20        2.16900100e+01       -9.90183571e-08    0.00   20.77
   73  167236.51        2.20335700e+01       -1.21764671e-07    0.00   21.21
   74  167236.77        2.23066700e+01       -1.23314148e-07    0.00   21.21
   75  167237.02        2.25836800e+01       -1.10980315e-07    0.00   21.21
   76  167237.29        2.29374000e+01       -1.34904232e-07    0.00   21.21
   77  167237.61        2.32378200e+01       -1.14203226e-07    0.00   20.91
   78  167237.85        2.34873700e+01       -1.08935006e-07    0.00   20.91
   79  167238.09        2.37880200e+01       -1.55915132e-07    0.00   20.91
   80  167238.44        2.41300200e+01       -1.31619260e-07    0.00   20.93
   81  167238.70        2.44107900e+01       -1.32858607e-07    0.00   20.93
   82  167238.95        2.46780100e+01       -1.65211602e-07    0.00   20.93
   83  167239.20        2.49887000e+01       -1.16124163e-07    0.00   20.93
   84  167239.54        2.53393900e+01       -9.25721101e-08    0.00   21.20
   85  167239.79        2.55831200e+01       -9.30679421e-08    0.00   21.20
   86  167240.03        2.58849000e+01       -8.42669121e-08    0.00   21.20
   87  167240.35        2.62458900e+01       -1.06269488e-07    0.00   20.77
   88  167240.62        2.65382000e+01       -1.33664245e-07    0.00   20.77
   89  167240.86        2.67727500e+01       -1.24677278e-07    0.00   20.77
   90  167241.11        2.70808100e+01       -1.03728346e-07    0.00   20.77
   91  167241.44        2.74297700e+01       -1.00939287e-07    0.00   21.21
   92  167241.70        2.76777600e+01       -1.14264791e-07    0.00   21.21
   93  167241.94        2.79849000e+01       -1.06083551e-07    0.00   21.21
   94  167242.19        2.82937700e+01       -1.53125679e-07    0.00   21.21
   95  167242.47        2.86417900e+01       -1.32300705e-07    0.00   20.91
   96  167242.73        2.89115900e+01       -1.73454820e-07    0.00   20.91
   97  167242.97        2.91862700e+01       -1.67628786e-07    0.00   20.91
   98  167243.22        2.94798400e+01       -1.15194477e-07    0.00   20.91
   99  167243.55        2.98210600e+01       -9.90799141e-08    0.00   21.23
  100  167243.83        3.00943400e+01       -1.19285097e-07    0.00   21.23
  101  167244.07        3.03802000e+01       -1.66451183e-07    0.00   21.23
  102  167244.34        3.07599600e+01       -1.61245138e-07    0.00   20.85
  103  167244.63        3.10250700e+01       -1.71100126e-07    0.00   20.85
  104  167244.88        3.13028600e+01       -1.83620000e-07    0.00   20.85
  105  167245.12        3.15948200e+01       -1.88826239e-07    0.00   20.85
  106  167245.48        3.19408500e+01       -1.58642447e-07    0.00   20.77
  107  167245.74        3.22358600e+01       -1.85975204e-07    0.00   20.77
  108  167245.99        3.25165000e+01       -2.11324631e-07    0.00   20.77
  109  167246.24        3.28606400e+01       -1.83124168e-07    0.00   20.77
  110  167246.52        3.31330100e+01       -1.64716393e-07    0.00   21.21
  111  167246.77        3.34097700e+01       -1.43829456e-07    0.00   21.21
  112  167247.02        3.37241000e+01       -1.45998723e-07    0.00   21.21
  113  167247.31        3.40674200e+01       -1.72897626e-07    0.00   20.90
  114  167247.62        3.43566300e+01       -1.76244494e-07    0.00   20.90
  115  167247.86        3.46275900e+01       -1.77608033e-07    0.00   20.90
  116  167248.10        3.49264800e+01       -1.79405425e-07    0.00   20.90
  117  167248.50        3.52535000e+01       -1.66017953e-07    0.00   20.92
  118  167248.76        3.55253000e+01       -1.75190851e-07    0.00   20.92
  119  167249.02        3.58342500e+01       -1.44015393e-07    0.00   20.92
  120  167249.28        3.61835200e+01       -1.71967940e-07    0.00   20.92
  121  167249.62        3.64559100e+01       -1.10794628e-07    0.00   20.86
  122  167249.86        3.67320300e+01       -5.68728631e-08    0.00   20.86
  123  167250.11        3.70461700e+01       -5.97238791e-08    0.00   20.86
  124  167250.47        3.73613500e+01       -4.93113101e-08    0.00   20.77
  125  167250.71        3.76373700e+01       -7.61481681e-08    0.00   20.77
  126  167250.96        3.79527900e+01       -6.95164101e-08    0.00   20.77
  127  167251.20        3.82199300e+01        1.42172899e-08    0.00   20.77
  128  167251.53        3.85649900e+01        6.53500079e-08    0.00   21.21
  129  167251.77        3.88436800e+01        1.51252975e-07    0.00   21.21
  130  167252.01        3.91349400e+01        2.31639806e-07    0.00   21.21
  131  167252.30        3.94218200e+01        2.57423092e-07    0.00   21.21
  132  167252.55        3.97514100e+01        4.11379061e-07    0.00   20.91
  133  167252.79        4.00190400e+01        4.85691941e-07    0.00   20.91
  134  167253.04        4.02965300e+01        6.91400421e-07    0.00   20.91
  135  167253.31        4.06483400e+01        8.86014641e-07    0.00   20.93
  136  167253.63        4.09642400e+01        1.10120591e-06    0.00   20.93
  137  167253.87        4.12068200e+01        1.35228305e-06    0.00   20.93
  138  167254.11        4.14841200e+01        1.59022063e-06    0.00   20.93
  139  167254.38        4.18304300e+01        1.91232576e-06    0.00   21.20
  140  167254.66        4.21349700e+01        2.41200088e-06    0.00   21.20
  141  167254.90        4.23840100e+01        2.75251379e-06    0.00   21.20
  142  167255.16        4.26839700e+01        4.01577082e-06    0.00   21.20
  143  167255.52        4.30391700e+01        4.25972036e-06    0.00   21.00
  144  167255.77        4.33231200e+01        5.79562323e-06    0.00   21.00
  145  167256.01        4.35950800e+01        6.81040602e-06    0.00   21.00
  146  167256.28        4.39574300e+01        8.08023051e-06    0.00   21.00
  147  167256.61        4.42416500e+01        9.63150376e-06    0.00   21.21
  148  167256.86        4.44804900e+01        1.12935335e-05    0.00   21.21
  149  167257.11        4.48000800e+01        1.37995937e-05    0.00   21.21
  150  167257.35        4.51292100e+01        1.61788447e-05    0.00   20.90
  151  167257.65        4.54077100e+01        1.98209805e-05    0.00   20.90
  152  167257.89        4.56860000e+01        2.34774953e-05    0.00   20.90

File: data/figure09/Ic_2021-10-06_23-50-46001300_Anneal202.txt
# Ic = 38.47 A, n = 27.64 , Tavg = 0.00 K, Anneal202_00K___3600s
#idx    t_s     iHTS_A                vHTS_V                tHTS_K  tTAR_K
    0  176408.72        1.02425700e-01        4.07199300e-09    0.00   21.21
    1  176408.97        3.91850400e-01       -3.18136170e-08    0.00   21.21
    2  176409.22        6.74455200e-01       -3.44167170e-08    0.00   21.21
    3  176409.57        1.01291600e+00        6.67509300e-09    0.00   20.77
    4  176409.82        1.28725000e+00        2.91733230e-08    0.00   20.77
    5  176410.07        1.55666400e+00        9.58809300e-09    0.00   20.77
    6  176410.37        1.91322500e+00        3.58050330e-08    0.00   21.18
    7  176410.65        2.18836700e+00        3.12186230e-08    0.00   21.18
    8  176410.89        2.49149200e+00        2.48968030e-08    0.00   21.18
    9  176411.14        2.77494300e+00        2.53926330e-08    0.00   21.18
   10  176411.40        3.11964900e+00       -2.21449570e-08    0.00   20.97
   11  176411.64        3.40285800e+00       -8.13785700e-09    0.00   20.97
   12  176411.89        3.68047300e+00       -3.92340700e-09    0.00   20.97
   13  176412.13        3.99044100e+00       -1.04931970e-08    0.00   20.97
   14  176412.42        4.29350200e+00        1.76450930e-08    0.00   20.93
   15  176412.67        4.64736000e+00       -9.99736700e-09    0.00   20.93
   16  176412.92        4.88584400e+00        1.16951430e-08    0.00   20.93
   17  176413.17        5.17794800e+00        3.25819330e-08    0.00   20.93
   18  176413.47        5.56165400e+00       -1.75421700e-09    0.00   21.21
   19  176413.75        5.81860200e+00        9.95974300e-09    0.00   21.21
   20  176413.99        6.10430200e+00        1.38643930e-08    0.00   21.21
   21  176414.29        6.45889800e+00        3.67345030e-08    0.00   21.21
   22  176414.61        6.75981300e+00        1.11373330e-08    0.00   20.79
   23  176414.85        7.01233900e+00       -4.52667000e-10    0.00   20.79
   24  176415.10        7.32508900e+00       -2.01618670e-08    0.00   20.79
   25  176415.49        7.67532300e+00       -1.71868870e-08    0.00   21.16
   26  176415.77        7.91917000e+00       -5.01595070e-08    0.00   21.16
   27  176416.01        8.22242000e+00       -5.25146970e-08    0.00   21.16
   28  176416.35        8.55225700e+00       -4.04908470e-08    0.00   21.16
   29  176416.62        8.86500600e+00       -4.19163570e-08    0.00   20.90
   30  176416.88        9.11653100e+00       -3.85695070e-08    0.00   20.90
   31  176417.13        9.39995200e+00       -5.64193470e-08    0.00   20.90
   32  176417.43        9.77313400e+00       -1.80545870e-08    0.00   20.93
   33  176417.71        1.00116600e+01       -1.13431700e-09    0.00   20.93
   34  176417.96        1.03150900e+01       -4.66701700e-09    0.00   20.93
   35  176418.21        1.06177000e+01        9.27816300e-09    0.00   20.93
   36  176418.53        1.09587800e+01       -4.24119870e-08    0.00   21.22
   37  176418.81        1.12074400e+01       -5.67290470e-08    0.00   21.22
   38  176419.05        1.15018600e+01       -3.80115070e-08    0.00   21.22
   39  176419.30        1.18557900e+01       -4.36515570e-08    0.00   21.22
   40  176419.55        1.21157800e+01       -4.69364270e-08    0.00   20.80
   41  176419.81        1.23913100e+01       -2.82188870e-08    0.00   20.80
   42  176420.05        1.26957600e+01       -2.48720470e-08    0.00   20.80
   43  176420.39        1.30504300e+01       -6.37326270e-08    0.00   21.19
   44  176420.72        1.33072100e+01       -7.11080770e-08    0.00   21.19
   45  176420.98        1.35847200e+01       -9.94322970e-08    0.00   21.19
   46  176421.22        1.38765100e+01       -6.04477570e-08    0.00   21.19
   47  176421.57        1.42223500e+01       -1.78064870e-08    0.00   20.95
   48  176421.81        1.44857500e+01       -3.47266370e-08    0.00   20.95
   49  176422.06        1.47858700e+01       -7.65002170e-08    0.00   20.95
   50  176422.45        1.51269000e+01       -5.42498970e-08    0.00   20.88
   51  176422.70        1.53751600e+01       -4.17302170e-08    0.00   20.88
   52  176422.95        1.56843300e+01       -3.75776570e-08    0.00   20.88
   53  176423.20        1.59893900e+01       -8.19543270e-08    0.00   20.88
   54  176423.48        1.63063100e+01       -9.72633770e-08    0.00   21.22
   55  176423.74        1.66134200e+01       -7.76786670e-08    0.00   21.22
   56  176423.98        1.68899600e+01       -1.34327377e-07    0.00   21.22
   57  176424.23        1.72238800e+01       -1.34823207e-07    0.00   21.22
   58  176424.61        1.75103900e+01       -1.07800507e-07    0.00   20.78
   59  176424.86        1.77889400e+01       -7.79267970e-08    0.00   20.78
   60  176425.11        1.80995000e+01       -1.00363067e-07    0.00   20.78
   61  176425.47        1.84296300e+01       -6.98695670e-08    0.00   21.19
   62  176425.73        1.87115600e+01       -1.01478687e-07    0.00   21.19
   63  176425.97        1.89995800e+01       -9.87516270e-08    0.00   21.19
   64  176426.22        1.92967800e+01       -1.11333287e-07    0.00   21.19
   65  176426.54        1.96174100e+01       -1.15113987e-07    0.00   20.92
   66  176426.79        1.98956900e+01       -1.14060357e-07    0.00   20.92
   67  176427.04        2.01989800e+01       -8.53642370e-08    0.00   20.92
   68  176427.40        2.05245800e+01       -8.22652970e-08    0.00   20.92
   69  176427.67        2.08212400e+01       -1.61350067e-07    0.00   20.90
   70  176427.92        2.10990300e+01       -1.22551427e-07    0.00   20.90
   71  176428.16        2.13716200e+01       -8.34428970e-08    0.00   20.90
   72  176428.54        2.17353700e+01       -7.65632670e-08    0.00   20.88
   73  176428.79        2.19993000e+01       -9.85656870e-08    0.00   20.88
   74  176429.03        2.23022300e+01       -1.17221267e-07    0.00   20.88
   75  176429.31        2.26450400e+01       -1.61969967e-07    0.00   20.79
   76  176429.61        2.29305500e+01       -1.34637627e-07    0.00   20.79
   77  176429.86        2.32039400e+01       -1.13317107e-07    0.00   20.79
   78  176430.10        2.34866600e+01       -1.12759297e-07    0.00   20.79
   79  176430.53        2.38336500e+01       -8.77199070e-08    0.00   21.12
   80  176430.78        2.41054000e+01       -1.40215857e-07    0.00   21.12
   81  176431.03        2.44102200e+01       -7.94147670e-08    0.00   21.12
   82  176431.32        2.47216700e+01       -8.00965370e-08    0.00   21.12
   83  176431.58        2.50248100e+01       -1.06561427e-07    0.00   20.94
   84  176431.83        2.53069600e+01       -1.06065597e-07    0.00   20.94
   85  176432.07        2.55780700e+01       -1.14990527e-07    0.00   20.94
   86  176432.35        2.59457700e+01       -1.13317107e-07    0.00   20.94
   87  176432.63        2.62352400e+01       -1.44554367e-07    0.00   20.89
   88  176432.88        2.64962900e+01       -1.59615187e-07    0.00   20.89
   89  176433.12        2.67763400e+01       -1.49574637e-07    0.00   20.89
   90  176433.55        2.71215300e+01       -1.34017987e-07    0.00   21.20
   91  176433.80        2.73999700e+01       -1.42447087e-07    0.00   21.20
   92  176434.05        2.76733800e+01       -1.48768917e-07    0.00   21.20
   93  176434.32        2.79897400e+01       -1.73064557e-07    0.00   21.20
   94  176434.61        2.83226800e+01       -1.56764167e-07    0.00   20.72
   95  176434.88        2.85980800e+01       -1.51619937e-07    0.00   20.72
   96  176435.13        2.88796400e+01       -1.75853557e-07    0.00   20.72
   97  176435.47        2.92265200e+01       -1.64573247e-07    0.00   21.17
   98  176435.73        2.95099500e+01       -1.37240487e-07    0.00   21.17
   99  176435.98        2.97809900e+01       -1.65936617e-07    0.00   21.17
  100  176436.23        3.01200900e+01       -1.91595777e-07    0.00   21.17
  101  176436.52        3.04021200e+01       -1.30794707e-07    0.00   20.94
  102  176436.78        3.07143200e+01       -1.18151067e-07    0.00   20.94
  103  176437.02        3.09955900e+01       -1.80315667e-07    0.00   20.94
  104  176437.26        3.13157300e+01       -1.94942627e-07    0.00   20.94
  105  176437.54        3.16528300e+01       -1.54098687e-07    0.00   20.90
  106  176437.79        3.18956400e+01       -1.54718477e-07    0.00   20.90
  107  176438.03        3.21999000e+01       -1.73374057e-07    0.00   20.90
  108  176438.32        3.25542300e+01       -1.81679197e-07    0.00   21.17
  109  176438.64        3.28579900e+01       -1.84282297e-07    0.00   21.17
  110  176438.88        3.30968200e+01       -2.05664937e-07    0.00   21.17
  111  176439.12        3.34138800e+01       -1.71886567e-07    0.00   21.17
  112  176439.37        3.37543900e+01       -1.38913917e-07    0.00   20.76
  113  176439.62        3.40293000e+01       -1.80253687e-07    0.00   20.76
  114  176439.87        3.43144700e+01       -1.78828177e-07    0.00   20.76
  115  176440.12        3.46186200e+01       -1.65006937e-07    0.00   20.76
  116  176440.43        3.49720200e+01       -1.55276287e-07    0.00   21.19
  117  176440.72        3.52195300e+01       -1.42074827e-07    0.00   21.19
  118  176440.96        3.55121400e+01       -1.56639817e-07    0.00   21.19
  119  176441.21        3.58233400e+01       -1.75109727e-07    0.00   21.19
  120  176441.55        3.61409900e+01       -1.81122017e-07    0.00   20.91
  121  176441.80        3.64202400e+01       -1.75234107e-07    0.00   20.91
  122  176442.05        3.67270800e+01       -1.11891877e-07    0.00   20.91
  123  176442.43        3.70850600e+01       -7.60062070e-08    0.00   20.90
  124  176442.68        3.73266000e+01       -3.20013270e-08    0.00   20.90
  125  176442.93        3.76319300e+01       -2.61753270e-08    0.00   20.90
  126  176443.17        3.79372900e+01        2.29118030e-08    0.00   20.90
  127  176443.53        3.82626500e+01        9.67284330e-08    0.00   21.23
  128  176443.84        3.85286400e+01        1.06892933e-07    0.00   21.23
  129  176444.09        3.88358500e+01        1.47179093e-07    0.00   21.23
  130  176444.51        3.91792000e+01        2.07174473e-07    0.00   20.68
  131  176444.76        3.94206000e+01        3.05534668e-07    0.00   20.68
  132  176445.02        3.97210300e+01        4.04018821e-07    0.00   20.68
  133  176445.31        4.00136600e+01        5.72229011e-07    0.00   20.68
  134  176445.56        4.03313600e+01        7.08830065e-07    0.00   21.19
  135  176445.80        4.06002200e+01        8.82432501e-07    0.00   21.19
  136  176446.05        4.08987200e+01        1.05839050e-06    0.00   21.19
  137  176446.42        4.12527000e+01        1.33072620e-06    0.00   20.96
  138  176446.68        4.14888200e+01        1.64006368e-06    0.00   20.96
  139  176446.93        4.17914400e+01        1.87056378e-06    0.00   20.96
  140  176447.17        4.21016000e+01        2.24237575e-06    0.00   20.96
  141  176447.42        4.24152200e+01        3.53234483e-06    0.00   20.93
  142  176447.68        4.27199100e+01        3.63839094e-06    0.00   20.93
  143  176447.92        4.30068600e+01        4.88863183e-06    0.00   20.93
  144  176448.17        4.33128000e+01        5.03806326e-06    0.00   20.93
  145  176448.49        4.36477000e+01        6.74354007e-06    0.00   21.17
  146  176448.74        4.39422700e+01        8.27764486e-06    0.00   21.17
  147  176448.98        4.42083200e+01        9.29688990e-06    0.00   21.17
  148  176449.24        4.45209900e+01        1.13105264e-05    0.00   21.17
  149  176449.53        4.48242900e+01        1.39827519e-05    0.00   20.76
  150  176449.80        4.51099400e+01        1.56234606e-05    0.00   20.76
  151  176450.05        4.54138200e+01        1.85073444e-05    0.00   20.76
  152  176450.33        4.57506400e+01        2.31438709e-05    0.00   21.29

File: data/figure09/Ic_2021-10-07_02-19-42981658_Anneal205.txt
# Ic = 38.78 A, n = 29.65 , Tavg = 0.00 K, Anneal205_00K___3600s
#idx    t_s     iHTS_A                vHTS_V                tHTS_K  tTAR_K
    0  185346.13        5.04706400e-02       -3.62948460e-08    0.00   20.83
    1  185346.39        3.89739200e-01       -2.96631060e-08    0.00   21.07
    2  185346.67        6.73146700e-01       -4.18968600e-09    0.00   21.07
    3  185346.91        9.45111000e-01       -8.77593600e-09    0.00   21.07
    4  185347.15        1.25401400e+00        2.30194240e-08    0.00   21.07
    5  185347.54        1.57466600e+00        5.78928400e-09    0.00   21.17
    6  185347.79        1.84771600e+00        1.06236440e-08    0.00   21.17
    7  185348.03        2.14885400e+00        3.37417840e-08    0.00   21.17
    8  185348.42        2.45380000e+00       -2.25970560e-08    0.00   21.17
    9  185348.72        2.75528600e+00        2.95891940e-08    0.00   20.83
   10  185348.96        3.05661200e+00        3.82662440e-08    0.00   20.83
   11  185349.21        3.36280400e+00        1.33507140e-08    0.00   20.83
   12  185349.48        3.68138700e+00       -3.07782760e-08    0.00   21.26
   13  185349.73        3.98748600e+00       -4.76365360e-08    0.00   21.26
   14  185349.99        4.26469600e+00       -2.51381960e-08    0.00   21.26
   15  185350.26        4.63965500e+00       -4.24303160e-08    0.00   21.26
   16  185350.68        4.89037300e+00       -5.22229760e-08    0.00   20.95
   17  185350.93        5.16633000e+00       -4.41037460e-08    0.00   20.95
   18  185351.17        5.48371500e+00       -3.12741060e-08    0.00   20.95
   19  185351.46        5.80981400e+00       -3.18938960e-08    0.00   21.06
   20  185351.75        6.10278400e+00       -3.55506560e-08    0.00   21.06
   21  185351.99        6.38458500e+00       -4.41037460e-08    0.00   21.06
   22  185352.24        6.74240000e+00       -6.45567860e-08    0.00   21.06
   23  185352.54        7.01218000e+00       -4.98058060e-08    0.00   21.16
   24  185352.80        7.29696300e+00       -5.57550460e-08    0.00   21.16
   25  185353.05        7.60492500e+00       -7.30464160e-08    0.00   21.16
   26  185353.32        7.93751500e+00       -6.13943760e-08    0.00   20.87
   27  185353.65        8.18590200e+00       -8.36448160e-08    0.00   20.87
   28  185353.90        8.49993600e+00       -1.19716566e-07    0.00   20.87
   29  185354.16        8.80467100e+00       -1.15440016e-07    0.00   20.87
   30  185354.47        9.12412900e+00       -1.11411386e-07    0.00   21.08
   31  185354.71        9.39336900e+00       -9.03385460e-08    0.00   21.08
   32  185354.96        9.69229600e+00       -1.20088446e-07    0.00   21.08
   33  185355.21        9.97430000e+00       -9.61025860e-08    0.00   21.08
   34  185355.48        1.03178500e+01       -9.44911360e-08    0.00   20.87
   35  185355.73        1.06071000e+01       -1.17733246e-07    0.00   20.87
   36  185355.97        1.08911500e+01       -1.54114886e-07    0.00   20.87
   37  185356.22        1.11777000e+01       -1.51759686e-07    0.00   20.87
   38  185356.49        1.15055500e+01       -7.94922260e-08    0.00   21.09
   39  185356.74        1.18117500e+01       -1.05399426e-07    0.00   21.09
   40  185356.99        1.20492400e+01       -1.34157666e-07    0.00   21.09
   41  185357.25        1.23678200e+01       -1.61738296e-07    0.00   21.09
   42  185357.54        1.26987500e+01       -1.24426966e-07    0.00   21.16
   43  185357.79        1.29721000e+01       -1.59135186e-07    0.00   21.16
   44  185358.03        1.32481900e+01       -2.00661086e-07    0.00   21.16
   45  185358.31        1.36099900e+01       -2.10763656e-07    0.00   20.82
   46  185358.58        1.38935200e+01       -1.62791716e-07    0.00   20.82
   47  185358.83        1.41229800e+01       -1.37194096e-07    0.00   20.82
   48  185359.08        1.44495300e+01       -1.72149996e-07    0.00   20.82
   49  185359.34        1.47986000e+01       -1.53184436e-07    0.00   21.31
   50  185359.62        1.50798600e+01       -1.58328686e-07    0.00   21.31
   51  185359.87        1.53449200e+01       -1.60373996e-07    0.00   21.31
   52  185360.12        1.56482400e+01       -1.47420386e-07    0.00   21.31
   53  185360.37        1.59995600e+01       -1.04221046e-07    0.00   20.82
   54  185360.62        1.62692700e+01       -9.43044160e-08    0.00   20.82
   55  185360.88        1.65517400e+01       -1.48102156e-07    0.00   20.82
   56  185361.13        1.68570600e+01       -1.79587476e-07    0.00   20.82
   57  185361.38        1.72251300e+01       -1.98924916e-07    0.00   21.00
   58  185361.63        1.74806200e+01       -2.21361306e-07    0.00   21.00
   59  185361.88        1.77631300e+01       -2.06362396e-07    0.00   21.00
   60  185362.13        1.80463600e+01       -1.91239526e-07    0.00   21.00
   61  185362.39        1.84022600e+01       -2.12932166e-07    0.00   21.15
   62  185362.66        1.86800200e+01       -1.72583856e-07    0.00   21.15
   63  185362.90        1.89720600e+01       -1.72707806e-07    0.00   21.15
   64  185363.15        1.92503900e+01       -1.76488526e-07    0.00   21.15
   65  185363.45        1.95888300e+01       -1.54609956e-07    0.00   20.84
   66  185363.71        1.98700200e+01       -2.03821256e-07    0.00   20.84
   67  185363.95        2.01677600e+01       -2.12684246e-07    0.00   20.84
   68  185364.19        2.04512800e+01       -2.27559206e-07    0.00   20.84
   69  185364.47        2.07969900e+01       -1.99916456e-07    0.00   21.32
   70  185364.73        2.10928800e+01       -2.11692156e-07    0.00   21.32
   71  185364.97        2.13493900e+01       -1.99420146e-07    0.00   21.32
   72  185365.21        2.16591700e+01       -1.93718076e-07    0.00   21.32
   73  185365.56        2.20211100e+01       -2.51358536e-07    0.00   20.78
   74  185365.84        2.22727500e+01       -2.51668436e-07    0.00   20.78
   75  185366.08        2.25570100e+01       -2.31959116e-07    0.00   20.78
   76  185366.47        2.29103100e+01       -2.49561146e-07    0.00   21.12
   77  185366.73        2.32078800e+01       -2.35429936e-07    0.00   21.12
   78  185366.98        2.34560600e+01       -2.58300186e-07    0.00   21.12
   79  185367.25        2.37933900e+01       -2.68650676e-07    0.00   21.12
   80  185367.62        2.41069200e+01       -2.38652846e-07    0.00   21.12
   81  185367.87        2.43829800e+01       -2.31463286e-07    0.00   21.12
   82  185368.11        2.46645600e+01       -2.40946066e-07    0.00   21.12
   83  185368.48        2.49557800e+01       -2.23839866e-07    0.00   20.77
   84  185368.77        2.52779900e+01       -2.25699236e-07    0.00   20.77
   85  185369.01        2.55510800e+01       -2.17827906e-07    0.00   20.77
   86  185369.37        2.58543600e+01       -2.37475246e-07    0.00   20.77
   87  185369.68        2.61962800e+01       -2.43797096e-07    0.00   21.30
   88  185369.94        2.64697700e+01       -2.40202316e-07    0.00   21.30
   89  185370.18        2.67448700e+01       -2.42061686e-07    0.00   21.30
   90  185370.53        2.70900000e+01       -3.09494526e-07    0.00   20.80
   91  185370.78        2.73654500e+01       -3.07820706e-07    0.00   20.80
   92  185371.03        2.76340100e+01       -2.49808296e-07    0.00   20.80
   93  185371.37        2.80091900e+01       -2.96106616e-07    0.00   21.06
   94  185371.64        2.82997300e+01       -3.45193986e-07    0.00   21.06
   95  185371.90        2.85695200e+01       -3.20154466e-07    0.00   21.06
   96  185372.14        2.88488200e+01       -2.83091016e-07    0.00   21.06
   97  185372.54        2.92000400e+01       -3.10671676e-07    0.00   21.15
   98  185372.79        2.94672400e+01       -3.51453866e-07    0.00   21.15
   99  185373.03        2.97459500e+01       -3.32054436e-07    0.00   21.15
  100  185373.30        3.01044200e+01       -3.43892426e-07    0.00   21.15
  101  185373.54        3.03990700e+01       -2.82843106e-07    0.00   20.81
  102  185373.79        3.06802600e+01       -2.83214976e-07    0.00   20.81
  103  185374.05        3.09635200e+01       -2.80673836e-07    0.00   20.81
  104  185374.37        3.13335400e+01       -3.21579986e-07    0.00   21.26
  105  185374.68        3.15854200e+01       -3.59449156e-07    0.00   21.26
  106  185374.93        3.18630400e+01       -3.81265766e-07    0.00   21.26
  107  185375.17        3.21743700e+01       -3.33665886e-07    0.00   21.26
  108  185375.57        3.25204700e+01       -3.07386796e-07    0.00   20.80
  109  185375.82        3.27907400e+01       -3.52073656e-07    0.00   20.80
  110  185376.06        3.30787200e+01       -3.61804356e-07    0.00   20.80
  111  185376.41        3.34250300e+01       -3.35835486e-07    0.00   21.08
  112  185376.69        3.37023300e+01       -3.26787206e-07    0.00   21.08
  113  185376.93        3.39693500e+01       -3.67073656e-07    0.00   21.08
  114  185377.18        3.42778200e+01       -3.37943536e-07    0.00   21.08
  115  185377.49        3.46455800e+01       -2.86191086e-07    0.00   21.14
  116  185377.74        3.49311800e+01       -2.86067126e-07    0.00   21.14
  117  185377.99        3.51783200e+01       -3.00322296e-07    0.00   21.14
  118  185378.26        3.55410200e+01       -2.98462926e-07    0.00   21.14
  119  185378.51        3.57829700e+01       -2.85509316e-07    0.00   20.84
  120  185378.76        3.60857900e+01       -3.32303446e-07    0.00   20.84
  121  185379.01        3.63882700e+01       -3.49719536e-07    0.00   20.84
  122  185379.36        3.66992300e+01       -2.86191086e-07    0.00   21.24
  123  185379.67        3.70435600e+01       -2.46462556e-07    0.00   21.24
  124  185379.91        3.72907600e+01       -2.27373036e-07    0.00   21.24
  125  185380.16        3.75837900e+01       -1.92106996e-07    0.00   21.24
  126  185380.50        3.79570700e+01       -1.63968536e-07    0.00   20.89
  127  185380.77        3.81911100e+01       -9.92005060e-08    0.00   20.89
  128  185381.03        3.84906200e+01       -3.99486060e-08    0.00   20.89
  129  185381.37        3.88614100e+01       -8.02943600e-09    0.00   21.08
  130  185381.66        3.91094300e+01        7.51463540e-08    0.00   21.08
  131  185381.90        3.93835500e+01        1.23056104e-07    0.00   21.08
  132  185382.15        3.96883500e+01        2.33378444e-07    0.00   21.08
  133  185382.53        4.00274400e+01        3.32729744e-07    0.00   21.11
  134  185382.78        4.02684300e+01        5.22755974e-07    0.00   21.11
  135  185383.03        4.05762100e+01        6.82165774e-07    0.00   21.11
  136  185383.35        4.08785900e+01        8.59115614e-07    0.00   21.11
  137  185383.68        4.12107600e+01        1.20415231e-06    0.00   20.81
  138  185383.92        4.14544000e+01        1.44661387e-06    0.00   20.81
  139  185384.16        4.17336900e+01        1.76506161e-06    0.00   20.81
  140  185384.42        4.20925900e+01        2.23634938e-06    0.00   21.35
  141  185384.68        4.23537300e+01        2.69840229e-06    0.00   21.35
  142  185384.94        4.26620100e+01        3.91380906e-06    0.00   21.35
  143  185385.18        4.29796000e+01        4.08858964e-06    0.00   21.35
  144  185385.49        4.33140000e+01        5.72780831e-06    0.00   20.81
  145  185385.73        4.35936800e+01        6.79737866e-06    0.00   20.81
  146  185385.98        4.38636900e+01        8.14083388e-06    0.00   20.81
  147  185386.25        4.42108600e+01        9.39392378e-06    0.00   20.81
  148  185386.57        4.44589100e+01        1.14949474e-05    0.00   21.14
  149  185386.82        4.47542800e+01        1.40597593e-05    0.00   21.14
  150  185387.07        4.50701000e+01        1.60650254e-05    0.00   21.14
  151  185387.36        4.53977500e+01        2.01912103e-05    0.00   21.16

File: data/figure09/Ic_2021-10-07_02-21-13625042_Anneal205.txt
# Ic = 38.79 A, n = 29.47 , Tavg = 0.00 K, Anneal205_00K___3600s
#idx    t_s     iHTS_A                vHTS_V                tHTS_K  tTAR_K
    0  185435.93        9.95742800e-02        2.22816340e-08    0.00   21.15
    1  185436.22        3.72096100e-01        5.34570240e-08    0.00   21.15
    2  185436.47        6.28853600e-01        5.85392940e-08    0.00   21.15
    3  185436.89        1.00994000e+00        4.40982040e-08    0.00   21.15
    4  185437.15        1.26806700e+00       -5.67085600e-09    0.00   21.15
    5  185437.40        1.54628700e+00       -4.97998460e-08    0.00   21.15
    6  185437.65        1.85329800e+00       -1.12489660e-08    0.00   21.15
    7  185437.93        2.19564800e+00       -5.50060760e-08    0.00   21.10
    8  185438.17        2.47572100e+00        4.24576400e-09    0.00   21.10
    9  185438.43        2.75820300e+00        3.98216640e-08    0.00   21.10
   10  185438.67        3.07005700e+00        4.84367340e-08    0.00   21.10
   11  185439.01        3.41632900e+00        4.65773640e-08    0.00   21.10
   12  185439.26        3.67426200e+00       -6.30013560e-08    0.00   21.15
   13  185439.51        3.97481400e+00       -7.63268160e-08    0.00   21.15
   14  185439.75        4.29144800e+00       -1.71369560e-08    0.00   21.15
   15  185440.05        4.62487300e+00       -2.97806560e-08    0.00   20.99
   16  185440.31        4.87483200e+00       -4.23003960e-08    0.00   20.99
   17  185440.56        5.18107900e+00       -3.12681460e-08    0.00   20.99
   18  185440.89        5.54498200e+00       -5.90966860e-08    0.00   20.84
   19  185441.22        5.78314700e+00       -4.92419360e-08    0.00   20.84
   20  185441.46        6.08825000e+00       -8.33921160e-08    0.00   20.84
   21  185441.70        6.39997900e+00       -6.45503160e-08    0.00   20.84
   22  185442.05        6.70096500e+00       -8.30200360e-08    0.00   21.22
   23  185442.31        6.99263400e+00       -4.19280060e-08    0.00   21.22
   24  185442.55        7.30561200e+00       -1.27359260e-08    0.00   21.22
   25  185442.87        7.62812200e+00       -6.77732160e-08    0.00   20.81
   26  185443.17        7.93400600e+00       -7.18018460e-08    0.00   20.81
   27  185443.43        8.20758400e+00       -4.40352860e-08    0.00   20.81
   28  185443.68        8.49415200e+00       -2.75488860e-08    0.00   20.81
   29  185444.00        8.84951000e+00       -3.31889760e-08    0.00   21.18
   30  185444.25        9.11537800e+00       -4.54608060e-08    0.00   21.18
   31  185444.49        9.40228600e+00       -7.08101860e-08    0.00   21.18
   32  185444.74        9.76668700e+00       -7.27315360e-08    0.00   21.18
   33  185445.04        1.00238900e+01       -8.24622260e-08    0.00   21.04
   34  185445.33        1.03030500e+01       -9.67173760e-08    0.00   21.04
   35  185445.57        1.06003000e+01       -6.55419760e-08    0.00   21.04
   36  185445.94        1.09557800e+01       -7.37851760e-08    0.00   20.86
   37  185446.24        1.12273800e+01       -5.32701460e-08    0.00   20.86
   38  185446.49        1.14858900e+01       -8.50033560e-08    0.00   20.86
   39  185446.74        1.17926900e+01       -7.02523760e-08    0.00   20.86
   40  185447.05        1.21016100e+01       -8.25242060e-08    0.00   21.20
   41  185447.30        1.23740400e+01       -8.94661060e-08    0.00   21.20
   42  185447.54        1.26787700e+01       -6.95091060e-08    0.00   21.20
   43  185447.87        1.30335900e+01       -4.66389460e-08    0.00   20.80
   44  185448.19        1.32668200e+01       -6.08321260e-08    0.00   20.80
   45  185448.43        1.35706200e+01       -1.00808516e-07    0.00   20.80
   46  185448.68        1.38764400e+01       -9.43007360e-08    0.00   20.80
   47  185448.97        1.41397400e+01       -8.17190160e-08    0.00   21.24
   48  185449.21        1.44671500e+01       -8.87226360e-08    0.00   21.24
   49  185449.46        1.47672300e+01       -1.15559496e-07    0.00   21.24
   50  185449.70        1.50733300e+01       -1.38429716e-07    0.00   21.24
   51  185450.04        1.53968700e+01       -1.28761006e-07    0.00   20.99
   52  185450.30        1.56677100e+01       -1.21075626e-07    0.00   20.99
   53  185450.54        1.59602600e+01       -1.37190136e-07    0.00   20.99
   54  185450.79        1.63035900e+01       -1.20455836e-07    0.00   20.99
   55  185451.04        1.66012100e+01       -1.44317716e-07    0.00   20.92
   56  185451.30        1.68768600e+01       -1.18224596e-07    0.00   20.92
   57  185451.56        1.71835800e+01       -1.48780196e-07    0.00   20.92
   58  185451.86        1.75214000e+01       -1.44441676e-07    0.00   21.22
   59  185452.12        1.78035400e+01       -1.11220976e-07    0.00   21.22
   60  185452.36        1.80843400e+01       -1.41032836e-07    0.00   21.22
   61  185452.61        1.83657800e+01       -1.50701546e-07    0.00   21.22
   62  185453.02        1.86601300e+01       -9.83293660e-08    0.00   20.86
   63  185453.26        1.89926200e+01       -1.40723056e-07    0.00   20.86
   64  185453.50        1.92643400e+01       -1.47850726e-07    0.00   20.86
   65  185453.76        1.95760300e+01       -1.34959136e-07    0.00   20.86
   66  185454.15        1.99131600e+01       -1.09795706e-07    0.00   21.23
   67  185454.39        2.01895000e+01       -1.26591986e-07    0.00   21.23
   68  185454.63        2.04421600e+01       -1.48594496e-07    0.00   21.23
   69  185454.98        2.08152500e+01       -1.31922176e-07    0.00   21.05
   70  185455.22        2.11028900e+01       -1.30496656e-07    0.00   21.05
   71  185455.48        2.13623400e+01       -1.44503896e-07    0.00   21.05
   72  185455.72        2.16948800e+01       -1.84542266e-07    0.00   21.05
   73  185456.04        2.20131500e+01       -2.04933316e-07    0.00   20.92
   74  185456.31        2.22909000e+01       -1.54420516e-07    0.00   20.92
   75  185456.55        2.25730800e+01       -1.75183446e-07    0.00   20.92
   76  185456.91        2.29290000e+01       -1.53428856e-07    0.00   21.26
   77  185457.19        2.31673800e+01       -1.67250146e-07    0.00   21.26
   78  185457.43        2.34735100e+01       -1.71960546e-07    0.00   21.26
   79  185457.68        2.37771700e+01       -1.62291836e-07    0.00   21.26
   80  185457.94        2.41092300e+01       -1.98735426e-07    0.00   20.79
   81  185458.19        2.44185800e+01       -2.07660396e-07    0.00   20.79
   82  185458.43        2.46679600e+01       -2.17391076e-07    0.00   20.79
   83  185458.67        2.49740800e+01       -2.02640096e-07    0.00   20.79
   84  185459.05        2.53162400e+01       -2.18010906e-07    0.00   21.22
   85  185459.32        2.55670900e+01       -2.09582106e-07    0.00   21.22
   86  185459.56        2.58662900e+01       -2.19127026e-07    0.00   21.22
   87  185459.84        2.62254600e+01       -2.18321306e-07    0.00   20.93
   88  185460.14        2.65124300e+01       -2.11503626e-07    0.00   20.93
   89  185460.39        2.67607400e+01       -2.30283226e-07    0.00   20.93
   90  185460.64        2.70647400e+01       -2.55384676e-07    0.00   20.93
   91  185460.98        2.74069600e+01       -2.24209296e-07    0.00   20.84
   92  185461.23        2.76896800e+01       -2.01710966e-07    0.00   20.84
   93  185461.47        2.79678200e+01       -1.97434426e-07    0.00   20.84
   94  185461.72        2.82743300e+01       -1.96442756e-07    0.00   20.84
   95  185462.09        2.86125600e+01       -2.52285726e-07    0.00   21.22
   96  185462.39        2.88636800e+01       -3.06207356e-07    0.00   21.22
   97  185462.63        2.91737800e+01       -2.63379946e-07    0.00   21.22
   98  185462.96        2.95301200e+01       -2.76767386e-07    0.00   20.73
   99  185463.26        2.97683800e+01       -2.66788786e-07    0.00   20.73
  100  185463.50        3.00710100e+01       -2.77697066e-07    0.00   20.73
  101  185463.77        3.04383700e+01       -2.28857716e-07    0.00   20.73
  102  185464.11        3.07281800e+01       -2.54454986e-07    0.00   21.19
  103  185464.35        3.09771800e+01       -2.80300176e-07    0.00   21.19
  104  185464.60        3.12828500e+01       -2.82407466e-07    0.00   21.19
  105  185464.97        3.16338900e+01       -2.74164276e-07    0.00   20.95
  106  185465.22        3.18891800e+01       -2.33258276e-07    0.00   20.95
  107  185465.46        3.21845700e+01       -2.41377536e-07    0.00   20.95
  108  185465.71        3.25039200e+01       -2.48381156e-07    0.00   20.95
  109  185466.01        3.28667300e+01       -2.45716056e-07    0.00   20.93
  110  185466.27        3.30942400e+01       -2.97778316e-07    0.00   20.93
  111  185466.51        3.33994100e+01       -3.04100156e-07    0.00   20.93
  112  185466.82        3.37115000e+01       -3.02116836e-07    0.00   20.93
  113  185467.18        3.40189100e+01       -3.02674646e-07    0.00   21.20
  114  185467.43        3.42894800e+01       -3.22012056e-07    0.00   21.20
  115  185467.68        3.45959400e+01       -2.88481486e-07    0.00   21.20
  116  185467.98        3.49409800e+01       -2.55012886e-07    0.00   20.77
  117  185468.23        3.52090200e+01       -2.70445626e-07    0.00   20.77
  118  185468.48        3.54939800e+01       -2.69453966e-07    0.00   20.77
  119  185468.80        3.58503300e+01       -2.67966476e-07    0.00   20.77
  120  185469.09        3.61251300e+01       -2.53401436e-07    0.00   21.23
  121  185469.36        3.63982200e+01       -1.90926736e-07    0.00   21.23
  122  185469.61        3.67116400e+01       -1.94335576e-07    0.00   21.23
  123  185469.97        3.70842600e+01       -1.90121006e-07    0.00   20.93
  124  185470.22        3.73290000e+01       -2.10636016e-07    0.00   20.93
  125  185470.48        3.75961000e+01       -1.77973156e-07    0.00   20.93
  126  185470.75        3.79451400e+01       -1.40228016e-07    0.00   20.93
  127  185471.03        3.82348400e+01       -5.37674060e-08    0.00   20.91
  128  185471.29        3.85327200e+01        1.00709240e-08    0.00   20.91
  129  185471.53        3.88165900e+01        6.97198400e-09    0.00   20.91
  130  185471.82        3.91649500e+01        8.98997240e-08    0.00   20.91
  131  185472.18        3.94409200e+01        2.26811064e-07    0.00   21.20
  132  185472.42        3.97115800e+01        3.41719914e-07    0.00   21.20
  133  185472.67        4.00006200e+01        4.58302184e-07    0.00   21.20
  134  185472.95        4.03141000e+01        5.69864164e-07    0.00   20.78
  135  185473.25        4.06156200e+01        7.21154614e-07    0.00   20.78
  136  185473.50        4.08842900e+01        9.07711044e-07    0.00   20.78
  137  185473.76        4.12616300e+01        1.14980054e-06    0.00   20.78
  138  185474.04        4.15036500e+01        1.46917770e-06    0.00   21.23
  139  185474.29        4.17738900e+01        1.85784726e-06    0.00   21.23
  140  185474.54        4.20729000e+01        2.23424499e-06    0.00   21.23
  141  185474.82        4.24378700e+01        2.72350626e-06    0.00   20.94
  142  185475.18        4.27087600e+01        3.92540068e-06    0.00   20.94
  143  185475.44        4.29930600e+01        4.18081564e-06    0.00   20.94
  144  185475.68        4.33078900e+01        5.71187987e-06    0.00   20.94
  145  185476.03        4.36236300e+01        6.81324453e-06    0.00   20.96
  146  185476.28        4.38938800e+01        8.19258445e-06    0.00   20.96
  147  185476.52        4.41769800e+01        9.61853245e-06    0.00   20.96
  148  185476.82        4.44935900e+01        1.10768344e-05    0.00   20.96
  149  185477.06        4.48108400e+01        1.36240469e-05    0.00   21.20
  150  185477.32        4.50994100e+01        1.57180040e-05    0.00   21.20
  151  185477.57        4.53728800e+01        1.97118621e-05    0.00   21.20
  152  185477.97        4.57258500e+01        2.40925925e-05    0.00   20.81
