Repository: shortlab/2024-CryoHTS-Facility

# 2024-CryoHTS-Facility
Data repository for Alexis' RSI paper on the cryogenic HTS irradiation facility

File: data/figure09/Ic_2021-10-07_18-13-37504373_Anneal223.txt
# Ic = 38.47 A, n = 27.16 , Tavg = 0.00 K, Anneal223_00K___3600s
#idx    t_s     iHTS_A                vHTS_V                tHTS_K  tTAR_K
    0  242580.30        8.35491500e-02        6.19852600e-08    0.00   21.21
    1  242580.54        3.86045800e-01        8.91939600e-08    0.00   21.21
    2  242580.78        7.23202100e-01        7.69221600e-08    0.00   21.21
    3  242581.03        1.00621100e+00        6.29148600e-08    0.00   21.24
    4  242581.27        1.28698500e+00        1.06300160e-07    0.00   21.24
    5  242581.51        1.53847400e+00        7.64263600e-08    0.00   21.24
    6  242581.94        1.91051500e+00        8.58463600e-08    0.00   20.78
    7  242582.21        2.18053600e+00        7.32013600e-08    0.00   20.78
    8  242582.45        2.48753900e+00        8.47294600e-08    0.00   20.78
    9  242582.69        2.77136500e+00        6.48341600e-08    0.00   20.78
   10  242582.99        3.11641400e+00        1.06670060e-07    0.00   21.17
   11  242583.25        3.41416900e+00        8.95018600e-08    0.00   21.17
   12  242583.49        3.67598400e+00        8.24982600e-08    0.00   21.17
   13  242583.75        4.03537900e+00        1.12805960e-07    0.00   21.17
   14  242584.06        4.33548900e+00        7.28914600e-08    0.00   21.01
   15  242584.31        4.60593500e+00        9.57617600e-08    0.00   21.01
   16  242584.55        4.88330300e+00        5.98138600e-08    0.00   21.01
   17  242584.87        5.25135500e+00        2.59733600e-08    0.00   20.85
   18  242585.20        5.51196300e+00        7.75398600e-08    0.00   20.85
   19  242585.44        5.79165900e+00        1.08157560e-07    0.00   20.85
   20  242585.68        6.10328300e+00        5.73967600e-08    0.00   20.85
   21  242585.97        6.44831400e+00        1.12000260e-07    0.00   21.24
   22  242586.23        6.76129200e+00        1.22846560e-07    0.00   21.24
   23  242586.48        7.00755200e+00        6.06196600e-08    0.00   21.24
   24  242586.72        7.32872600e+00        7.80357600e-08    0.00   21.24
   25  242587.02        7.66751000e+00        2.78947600e-08    0.00   20.78
   26  242587.28        7.91297400e+00        6.66935600e-08    0.00   20.78
   27  242587.54        8.21956800e+00        9.55129600e-08    0.00   20.78
   28  242587.94        8.57633500e+00        3.73129600e-08    0.00   21.17
   29  242588.22        8.84546900e+00        6.56356600e-08    0.00   21.17
   30  242588.47        9.10906800e+00        9.52616600e-08    0.00   21.17
   31  242588.71        9.41633200e+00        9.47038600e-08    0.00   21.17
   32  242589.04        9.75532300e+00        5.73924600e-08    0.00   21.00
   33  242589.30        1.00073000e+01        1.02327260e-07    0.00   21.00
   34  242589.55        1.03109600e+01        8.13783600e-08    0.00   21.00
   35  242589.83        1.06699500e+01        4.93972600e-08    0.00   20.86
   36  242590.19        1.09593100e+01        9.55095600e-08    0.00   20.86
   37  242590.44        1.11981600e+01        1.23462060e-07    0.00   20.86
   38  242590.68        1.14882300e+01        7.57382600e-08    0.00   20.86
   39  242591.01        1.18359700e+01        9.19147600e-08    0.00   21.23
   40  242591.26        1.20864800e+01        8.99314600e-08    0.00   21.23
   41  242591.51        1.23823500e+01        4.57404600e-08    0.00   21.23
   42  242591.87        1.27448200e+01        6.89825600e-08    0.00   20.78
   43  242592.12        1.30335100e+01        8.55929600e-08    0.00   20.78
   44  242592.37        1.32803600e+01        3.36545600e-08    0.00   20.78
   45  242592.61        1.35827900e+01        9.17288600e-08    0.00   20.78
   46  242592.93        1.39305100e+01        6.86106600e-08    0.00   21.17
   47  242593.18        1.41715300e+01        6.60075600e-08    0.00   21.17
   48  242593.43        1.44740500e+01        9.43945600e-08    0.00   21.17
   49  242593.67        1.47580100e+01        3.14251600e-08    0.00   21.17
   50  242594.04        1.51234700e+01        4.69211600e-08    0.00   20.99
   51  242594.30        1.53726100e+01        1.32665600e-08    0.00   20.99
   52  242594.54        1.56756200e+01        2.21915600e-08    0.00   20.99
   53  242594.85        1.60430800e+01       -1.97682400e-08    0.00   20.85
   54  242595.12        1.62965700e+01        1.83488600e-08    0.00   20.85
   55  242595.36        1.65757400e+01        3.63227600e-08    0.00   20.85
   56  242595.61        1.68834300e+01        2.98769600e-08    0.00   20.85
   57  242595.87        1.72354900e+01        4.89044600e-08    0.00   21.23
   58  242596.13        1.75129400e+01        3.16396000e-09    0.00   21.23
   59  242596.38        1.77907800e+01        2.34930600e-08    0.00   21.23
   60  242596.62        1.80979200e+01        1.94024600e-08    0.00   21.23
   61  242597.00        1.84262800e+01       -2.80734400e-08    0.00   20.77
   62  242597.27        1.86887800e+01       -1.84666400e-08    0.00   20.77
   63  242597.51        1.89958400e+01        4.31404600e-08    0.00   20.77
   64  242597.77        1.93484000e+01        9.73376000e-09    0.00   20.77
   65  242598.01        1.96173500e+01        3.83680600e-08    0.00   21.16
   66  242598.26        1.99012500e+01        1.37623600e-08    0.00   21.16
   67  242598.50        2.01986300e+01        8.80406000e-09    0.00   21.16
   68  242598.76        2.05460600e+01        2.40508600e-08    0.00   21.16
   69  242599.05        2.08230300e+01       -3.88577400e-08    0.00   20.98
   70  242599.29        2.11010900e+01        2.56629600e-08    0.00   20.98
   71  242599.54        2.13747100e+01        9.86056000e-09    0.00   20.98
   72  242599.81        2.17011500e+01       -2.81296400e-08    0.00   20.85
   73  242600.15        2.20338100e+01        1.63092600e-08    0.00   20.85
   74  242600.40        2.23034000e+01        4.96716000e-09    0.00   20.85
   75  242600.65        2.25635700e+01       -4.63515400e-08    0.00   20.85
   76  242600.95        2.29381900e+01        5.21506000e-09    0.00   21.22
   77  242601.26        2.32157700e+01       -1.57958400e-08    0.00   21.22
   78  242601.50        2.34865900e+01       -8.26712400e-08    0.00   21.22
   79  242601.76        2.38686400e+01       -6.89738400e-08    0.00   21.22
   80  242602.04        2.41350000e+01       -7.21967400e-08    0.00   20.76
   81  242602.30        2.44116300e+01       -6.05447400e-08    0.00   20.76
   82  242602.55        2.46869100e+01       -1.56719400e-08    0.00   20.76
   83  242603.04        2.50306300e+01        1.49626000e-09    0.00   21.16
   84  242603.30        2.53066700e+01       -3.54432400e-08    0.00   21.16
   85  242603.55        2.55816400e+01       -1.13350840e-07    0.00   21.16
   86  242603.87        2.59359900e+01       -8.47785400e-08    0.00   20.97
   87  242604.13        2.62084700e+01       -6.66186400e-08    0.00   20.97
   88  242604.37        2.64947100e+01       -8.22373400e-08    0.00   20.97
   89  242604.61        2.67770300e+01       -3.30880400e-08    0.00   20.97
   90  242604.98        2.71311300e+01       -7.26306400e-08    0.00   20.85
   91  242605.25        2.74197900e+01       -1.20108840e-07    0.00   20.85
   92  242605.49        2.76784200e+01       -6.82369400e-08    0.00   20.85
   93  242605.76        2.80391500e+01       -9.47685400e-08    0.00   20.85
   94  242606.00        2.83281100e+01       -1.16461240e-07    0.00   21.22
   95  242606.25        2.86318700e+01       -8.72071400e-08    0.00   21.22
   96  242606.49        2.88818800e+01       -1.11502840e-07    0.00   21.22
   97  242606.74        2.91950100e+01       -6.14238400e-08    0.00   21.22
   98  242607.06        2.95372700e+01       -6.42749400e-08    0.00   20.76
   99  242607.31        2.97880700e+01       -1.13300240e-07    0.00   20.76
  100  242607.55        3.00892200e+01       -7.71665400e-08    0.00   20.76
  101  242607.87        3.04553400e+01       -1.25572140e-07    0.00   21.17
  102  242608.14        3.07435500e+01       -1.64742840e-07    0.00   21.17
  103  242608.39        3.09983400e+01       -1.29724740e-07    0.00   21.17
  104  242608.63        3.13101900e+01       -1.28113240e-07    0.00   21.17
  105  242609.01        3.16710000e+01       -1.17452840e-07    0.00   20.97
  106  242609.27        3.19024100e+01       -1.03197740e-07    0.00   20.97
  107  242609.51        3.22046000e+01       -1.16089340e-07    0.00   20.97
  108  242609.80        3.25664400e+01       -1.61581940e-07    0.00   20.97
  109  242610.08        3.28593000e+01       -1.21109640e-07    0.00   20.86
  110  242610.34        3.31049000e+01       -1.30778340e-07    0.00   20.86
  111  242610.58        3.34125000e+01       -1.38587740e-07    0.00   20.86
  112  242610.91        3.37857800e+01       -9.46446400e-08    0.00   21.22
  113  242611.16        3.40241000e+01       -1.29663340e-07    0.00   21.22
  114  242611.40        3.43114700e+01       -1.34684840e-07    0.00   21.22
  115  242611.65        3.45934900e+01       -1.11629840e-07    0.00   21.22
  116  242611.91        3.49645500e+01       -1.39644340e-07    0.00   20.76
  117  242612.18        3.52564600e+01       -1.14418940e-07    0.00   20.76
  118  242612.44        3.55192100e+01       -1.14233040e-07    0.00   20.76
  119  242612.68        3.58290200e+01       -1.14047040e-07    0.00   20.76
  120  242612.99        3.61440000e+01       -5.37415400e-08    0.00   21.17
  121  242613.26        3.64245100e+01       -5.40514400e-08    0.00   21.17
  122  242613.50        3.67304600e+01       -8.21898400e-08    0.00   21.17
  123  242613.76        3.71084800e+01       -3.77509400e-08    0.00   21.17
  124  242614.06        3.73599100e+01       -1.14719400e-08    0.00   20.96
  125  242614.32        3.76388000e+01        4.02185600e-08    0.00   20.96
  126  242614.56        3.79435800e+01        6.06715600e-08    0.00   20.96
  127  242614.92        3.82726400e+01        6.35846600e-08    0.00   20.96
  128  242615.27        3.85346200e+01        1.11928160e-07    0.00   20.87
  129  242615.51        3.88369800e+01        2.05950260e-07    0.00   20.87
  130  242615.80        3.91861800e+01        2.55409460e-07    0.00   20.87
  131  242616.09        3.94487000e+01        3.15219160e-07    0.00   21.22
  132  242616.34        3.97118700e+01        4.50891060e-07    0.00   21.22
  133  242616.59        4.00167300e+01        5.54457960e-07    0.00   21.22
  134  242616.93        4.03508700e+01        7.18578160e-07    0.00   20.77
  135  242617.19        4.06040000e+01        8.99798060e-07    0.00   20.77
  136  242617.44        4.09033200e+01        1.07574796e-06    0.00   20.77
  137  242617.68        4.12095000e+01        1.23732526e-06    0.00   20.77
  138  242618.03        4.15343200e+01        1.53482376e-06    0.00   21.18
  139  242618.30        4.18041900e+01        1.92330736e-06    0.00   21.18
  140  242618.56        4.21055700e+01        2.23822206e-06    0.00   21.18
  141  242618.87        4.24409400e+01        2.66711586e-06    0.00   20.96
  142  242619.14        4.27124300e+01        3.94933476e-06    0.00   20.96
  143  242619.38        4.30149300e+01        4.03573336e-06    0.00   20.96
  144  242619.63        4.33079500e+01        5.48386966e-06    0.00   20.96
  145  242620.04        4.36196000e+01        6.53893606e-06    0.00   20.88
  146  242620.29        4.39056000e+01        6.67776866e-06    0.00   20.88
  147  242620.53        4.42117400e+01        8.91898666e-06    0.00   20.88
  148  242620.81        4.45278300e+01        1.06936897e-05    0.00   20.88
  149  242621.08        4.48318900e+01        1.21577546e-05    0.00   21.22
  150  242621.36        4.51128500e+01        1.53220858e-05    0.00   21.22
  151  242621.60        4.54160500e+01        1.84386313e-05    0.00   21.22
  152  242621.87        4.57494300e+01        2.12505506e-05    0.00   20.77

File: data/figure09/Ic_2021-10-07_20-48-47312460_Anneal226.txt
# Ic = 39.08 A, n = 30.51 , Tavg = 0.00 K, Anneal226_00K___3600s
#idx    t_s     iHTS_A                vHTS_V                tHTS_K  tTAR_K
    0  251890.32        4.32061200e-02        8.33619000e-09    0.00   21.23
    1  251890.57        3.52145000e-01       -3.96354100e-08    0.00   21.23
    2  251890.89        6.79014800e-01       -4.60812100e-08    0.00   20.81
    3  251891.14        9.44674300e-01       -7.88680100e-08    0.00   20.81
    4  251891.38        1.24790500e+00       -1.10229310e-07    0.00   20.81
    5  251891.64        1.52217800e+00       -5.24651100e-08    0.00   20.81
    6  251892.07        1.87819200e+00        1.12491900e-08    0.00   21.03
    7  251892.32        2.14471700e+00       -4.01313100e-08    0.00   21.03
    8  251892.56        2.45150600e+00       -1.31798010e-07    0.00   21.03
    9  251892.83        2.80156800e+00       -5.52541100e-08    0.00   21.11
   10  251893.14        3.08504000e+00       -3.62266100e-08    0.00   21.11
   11  251893.38        3.35852300e+00       -9.70898100e-08    0.00   21.11
   12  251893.63        3.64012700e+00       -3.15162100e-08    0.00   21.11
   13  251893.99        3.99048900e+00       -9.14498100e-08    0.00   20.77
   14  251894.25        4.26941800e+00       -1.53986410e-07    0.00   20.77
   15  251894.50        4.56571600e+00       -8.21501100e-08    0.00   20.77
   16  251894.74        4.91308100e+00       -1.18404110e-07    0.00   20.77
   17  251895.05        5.19331700e+00       -1.90110910e-07    0.00   21.23
   18  251895.32        5.47862600e+00       -1.36313210e-07    0.00   21.23
   19  251895.56        5.75861700e+00       -1.50878310e-07    0.00   21.23
   20  251895.88        6.11947300e+00       -8.20197100e-08    0.00   20.80
   21  251896.20        6.38092100e+00       -4.76835100e-08    0.00   20.80
   22  251896.44        6.68926900e+00       -8.74119100e-08    0.00   20.80
   23  251896.68        6.97727800e+00       -8.58005100e-08    0.00   20.80
   24  251896.99        7.31963500e+00       -1.20012810e-07    0.00   21.04
   25  251897.24        7.64155200e+00       -1.38234610e-07    0.00   21.04
   26  251897.48        7.87542500e+00       -1.41271510e-07    0.00   21.04
   27  251897.73        8.21458800e+00       -1.85586410e-07    0.00   21.04
   28  251898.04        8.48281500e+00       -1.85834310e-07    0.00   21.10
   29  251898.31        8.80781400e+00       -1.61786510e-07    0.00   21.10
   30  251898.55        9.07267700e+00       -1.88251510e-07    0.00   21.10
   31  251898.81        9.43403400e+00       -2.25686810e-07    0.00   20.77
   32  251899.11        9.71699000e+00       -1.47159510e-07    0.00   20.77
   33  251899.36        9.96964300e+00       -1.41767410e-07    0.00   20.77
   34  251899.60        1.02555400e+01       -2.03870210e-07    0.00   20.77
   35  251899.97        1.06251900e+01       -2.17257610e-07    0.00   20.77
   36  251900.22        1.09024500e+01       -1.49638710e-07    0.00   21.22
   37  251900.48        1.11608400e+01       -1.70524210e-07    0.00   21.22
   38  251900.72        1.14856500e+01       -1.07552210e-07    0.00   21.22
   39  251900.97        1.17991500e+01       -1.95003710e-07    0.00   20.80
   40  251901.23        1.20758800e+01       -1.52672110e-07    0.00   20.80
   41  251901.49        1.23495600e+01       -1.90789110e-07    0.00   20.80
   42  251901.76        1.27102400e+01       -2.35413910e-07    0.00   20.80
   43  251902.18        1.30034600e+01       -2.16944210e-07    0.00   21.03
   44  251902.42        1.32369700e+01       -2.10064610e-07    0.00   21.03
   45  251902.67        1.35303400e+01       -2.88343910e-07    0.00   21.03
   46  251902.98        1.38880300e+01       -2.69688310e-07    0.00   21.10
   47  251903.23        1.41658900e+01       -2.22770210e-07    0.00   21.10
   48  251903.49        1.44401200e+01       -2.69502310e-07    0.00   21.10
   49  251903.76        1.48214800e+01       -2.04362510e-07    0.00   21.10
   50  251904.05        1.50843100e+01       -2.13349510e-07    0.00   20.77
   51  251904.30        1.53393700e+01       -2.37645210e-07    0.00   20.77
   52  251904.56        1.56424600e+01       -2.39690510e-07    0.00   20.77
   53  251904.88        1.59878800e+01       -2.76939810e-07    0.00   20.77
   54  251905.19        1.62667000e+01       -2.69874210e-07    0.00   21.23
   55  251905.43        1.65446500e+01       -2.96401110e-07    0.00   21.23
   56  251905.67        1.68519000e+01       -2.37397310e-07    0.00   21.23
   57  251905.99        1.72006800e+01       -2.67643010e-07    0.00   20.80
   58  251906.25        1.74696500e+01       -2.08699310e-07    0.00   20.80
   59  251906.50        1.77549400e+01       -2.62240010e-07    0.00   20.80
   60  251906.80        1.81356200e+01       -3.25265410e-07    0.00   20.80
   61  251907.11        1.83781000e+01       -2.68740610e-07    0.00   21.05
   62  251907.37        1.86521400e+01       -2.92168610e-07    0.00   21.05
   63  251907.61        1.89638400e+01       -3.57494410e-07    0.00   21.05
   64  251908.05        1.92840200e+01       -3.36111710e-07    0.00   21.10
   65  251908.30        1.95503800e+01       -2.97560810e-07    0.00   21.10
   66  251908.55        1.98603200e+01       -2.81632210e-07    0.00   21.10
   67  251908.86        2.02063700e+01       -3.23839910e-07    0.00   20.78
   68  251909.11        2.04831400e+01       -3.05246210e-07    0.00   20.78
   69  251909.39        2.07599300e+01       -2.89565510e-07    0.00   20.78
   70  251909.63        2.10400700e+01       -3.53899610e-07    0.00   20.78
   71  251909.97        2.13790600e+01       -2.89379610e-07    0.00   21.23
   72  251910.22        2.16703300e+01       -3.31029410e-07    0.00   21.23
   73  251910.47        2.19572300e+01       -4.14948910e-07    0.00   21.23
   74  251910.72        2.22791000e+01       -3.35429910e-07    0.00   21.23
   75  251911.00        2.25865100e+01       -3.77575610e-07    0.00   20.80
   76  251911.25        2.28751400e+01       -3.47391910e-07    0.00   20.80
   77  251911.51        2.31666300e+01       -3.54147610e-07    0.00   20.80
   78  251911.80        2.34893100e+01       -4.13523410e-07    0.00   20.80
   79  251912.09        2.37924100e+01       -3.40512210e-07    0.00   21.04
   80  251912.34        2.40694000e+01       -3.28983510e-07    0.00   21.04
   81  251912.59        2.43730300e+01       -3.89722410e-07    0.00   21.04
   82  251912.98        2.46937000e+01       -3.36482410e-07    0.00   21.10
   83  251913.24        2.50007500e+01       -3.42370410e-07    0.00   21.10
   84  251913.49        2.52633600e+01       -4.12034710e-07    0.00   21.10
   85  251913.80        2.55974500e+01       -3.70199010e-07    0.00   21.10
   86  251914.11        2.58807400e+01       -3.43610010e-07    0.00   20.78
   87  251914.37        2.61594200e+01       -3.81045310e-07    0.00   20.78
   88  251914.62        2.64614500e+01       -3.93751010e-07    0.00   20.78
   89  251915.04        2.67822600e+01       -3.73731810e-07    0.00   21.24
   90  251915.30        2.70515200e+01       -4.04969110e-07    0.00   21.24
   91  251915.54        2.73577600e+01       -4.27653410e-07    0.00   21.24
   92  251915.81        2.76611600e+01       -3.66976010e-07    0.00   21.24
   93  251916.10        2.79879400e+01       -4.03295710e-07    0.00   20.80
   94  251916.36        2.82644900e+01       -4.45565310e-07    0.00   20.80
   95  251916.61        2.85632400e+01       -3.92325410e-07    0.00   20.80
   96  251916.93        2.88937000e+01       -4.19596210e-07    0.00   21.06
   97  251917.18        2.91560500e+01       -4.94094910e-07    0.00   21.06
   98  251917.43        2.94638600e+01       -4.59944510e-07    0.00   21.06
   99  251917.67        2.97493300e+01       -5.04569310e-07    0.00   21.06
  100  251917.93        3.00735200e+01       -4.50523710e-07    0.00   21.10
  101  251918.23        3.04065500e+01       -4.63603310e-07    0.00   21.10
  102  251918.48        3.06743500e+01       -5.32029810e-07    0.00   21.10
  103  251918.73        3.10134400e+01       -5.34075510e-07    0.00   21.10
  104  251919.01        3.13049100e+01       -5.28497410e-07    0.00   20.79
  105  251919.28        3.15816300e+01       -4.76435110e-07    0.00   20.79
  106  251919.53        3.18651100e+01       -4.23381110e-07    0.00   20.79
  107  251919.78        3.22256200e+01       -4.58585210e-07    0.00   21.24
  108  251920.02        3.25123000e+01       -4.45445610e-07    0.00   21.24
  109  251920.28        3.28096700e+01       -4.39433710e-07    0.00   21.24
  110  251920.52        3.30697200e+01       -5.22175510e-07    0.00   21.24
  111  251920.79        3.34359300e+01       -4.90070410e-07    0.00   21.24
  112  251921.05        3.37276100e+01       -5.32340110e-07    0.00   20.81
  113  251921.31        3.39683700e+01       -5.80931610e-07    0.00   20.81
  114  251921.56        3.42758600e+01       -4.81455410e-07    0.00   20.81
  115  251921.89        3.46395200e+01       -4.97322010e-07    0.00   21.06
  116  251922.15        3.49035300e+01       -5.17217210e-07    0.00   21.06
  117  251922.39        3.51736900e+01       -4.37512310e-07    0.00   21.06
  118  251922.64        3.54839400e+01       -4.92611610e-07    0.00   21.06
  119  251922.98        3.58343500e+01       -4.38070110e-07    0.00   21.11
  120  251923.24        3.61213500e+01       -4.15014010e-07    0.00   21.11
  121  251923.49        3.63856300e+01       -4.51581510e-07    0.00   21.11
  122  251923.73        3.67244700e+01       -4.60568510e-07    0.00   21.11
  123  251924.03        3.70433100e+01       -4.58400510e-07    0.00   20.79
  124  251924.27        3.72994700e+01       -4.76252210e-07    0.00   20.79
  125  251924.51        3.75969100e+01       -4.02188710e-07    0.00   20.79
  126  251924.80        3.79598000e+01       -4.01197110e-07    0.00   20.79
  127  251925.08        3.82165700e+01       -3.48638910e-07    0.00   21.25
  128  251925.34        3.84924800e+01       -2.19536910e-07    0.00   21.25
  129  251925.59        3.87972800e+01       -1.59789210e-07    0.00   21.25
  130  251925.94        3.91489200e+01       -9.27900100e-08    0.00   20.81
  131  251926.20        3.93621000e+01       -4.71791000e-09    0.00   20.81
  132  251926.45        3.96859200e+01        4.54849900e-08    0.00   20.81
  133  251926.69        3.99949200e+01        1.35974190e-07    0.00   20.81
  134  251926.97        4.03035700e+01        2.80694990e-07    0.00   21.07
  135  251927.24        4.06046100e+01        3.95355890e-07    0.00   21.07
  136  251927.48        4.08763300e+01        5.65797990e-07    0.00   21.07
  137  251927.73        4.11619900e+01        8.55797290e-07    0.00   21.07
  138  251928.06        4.14888200e+01        1.10941499e-06    0.00   21.10
  139  251928.31        4.17579100e+01        1.46554589e-06    0.00   21.10
  140  251928.56        4.20737200e+01        1.82427979e-06    0.00   21.10
  141  251928.82        4.24134700e+01        2.90438629e-06    0.00   20.80
  142  251929.12        4.27096200e+01        3.06639919e-06    0.00   20.80
  143  251929.37        4.29925800e+01        4.28440879e-06    0.00   20.80
  144  251929.62        4.32762600e+01        4.42293169e-06    0.00   20.80
  145  251929.87        4.35984100e+01        6.18591939e-06    0.00   21.24
  146  251930.13        4.38968400e+01        7.57442239e-06    0.00   21.24
  147  251930.38        4.41676100e+01        7.85010449e-06    0.00   21.24
  148  251930.63        4.44520800e+01        1.03753099e-05    0.00   21.24
  149  251930.93        4.47920100e+01        1.19529203e-05    0.00   20.82
  150  251931.19        4.50715900e+01        1.53587216e-05    0.00   20.82
  151  251931.44        4.53794000e+01        1.81717569e-05    0.00   20.82
  152  251931.69        4.56627400e+01        2.11815132e-05    0.00   20.82

File: data/figure09/Ic_2021-10-07_20-54-03944059_Anneal226.txt
# Ic = 38.51 A, n = 27.20 , Tavg = 0.00 K, Anneal226_00K___3600s
#idx    t_s     iHTS_A                vHTS_V                tHTS_K  tTAR_K
    0  252207.10        1.14154500e-01        7.85038100e-08    0.00   21.21
    1  252207.34        3.96586600e-01        1.13893710e-07    0.00   21.21
    2  252207.59        6.69110100e-01        5.87945100e-08    0.00   21.21
    3  252207.83        1.03752600e+00        7.81939100e-08    0.00   20.93
    4  252208.10        1.32457600e+00        5.68112100e-08    0.00   20.93
    5  252208.35        1.56665800e+00        7.52189100e-08    0.00   20.93
    6  252208.60        1.87337600e+00        8.78626100e-08    0.00   20.93
    7  252208.85        2.23712500e+00        1.80744100e-08    0.00   20.92
    8  252209.15        2.52633000e+00        8.92881100e-08    0.00   20.92
    9  252209.40        2.77801100e+00        1.22632810e-07    0.00   20.92
   10  252209.64        3.06962300e+00        8.95980100e-08    0.00   20.92
   11  252210.00        3.43650600e+00        1.35028510e-07    0.00   21.21
   12  252210.26        3.68970200e+00        9.61678100e-08    0.00   21.21
   13  252210.51        3.99061500e+00        7.80080100e-08    0.00   21.21
   14  252210.76        4.34398600e+00        1.40234810e-07    0.00   21.21
   15  252211.00        4.64178100e+00        1.11538510e-07    0.00   20.78
   16  252211.25        4.89646800e+00        5.64393100e-08    0.00   20.78
   17  252211.50        5.19677100e+00        8.36480100e-08    0.00   20.78
   18  252211.76        5.57947300e+00        1.94999100e-08    0.00   20.78
   19  252212.05        5.83670400e+00        2.79910100e-08    0.00   21.21
   20  252212.31        6.11540400e+00        2.69374100e-08    0.00   21.21
   21  252212.55        6.42073600e+00        6.34425100e-08    0.00   21.21
   22  252212.86        6.78882300e+00        1.27837610e-07    0.00   20.93
   23  252213.15        7.04802800e+00        9.54218100e-08    0.00   20.93
   24  252213.39        7.33610500e+00        4.88757100e-08    0.00   20.93
   25  252213.63        7.64446200e+00        9.18890100e-08    0.00   20.93
   26  252213.89        7.95503000e+00        7.13740100e-08    0.00   20.91
   27  252214.13        8.25881300e+00        1.14263410e-07    0.00   20.91
   28  252214.38        8.53294500e+00        8.97197100e-08    0.00   20.91
   29  252214.62        8.83491400e+00        3.97028100e-08    0.00   20.91
   30  252214.99        9.14386900e+00        9.14552100e-08    0.00   21.21
   31  252215.24        9.45875800e+00        2.40221100e-08    0.00   21.21
   32  252215.48        9.72380900e+00       -2.74822900e-08    0.00   21.21
   33  252215.73        1.00430400e+01        6.66636100e-08    0.00   21.21
   34  252216.06        1.03564500e+01        9.96364100e-08    0.00   20.77
   35  252216.32        1.06230900e+01       -1.99828900e-08    0.00   20.77
   36  252216.57        1.09246400e+01        5.38340100e-08    0.00   20.77
   37  252216.96        1.12634700e+01        9.06494100e-08    0.00   21.22
   38  252217.21        1.15067600e+01        5.55694100e-08    0.00   21.22
   39  252217.46        1.18111700e+01        7.62703100e-08    0.00   21.22
   40  252217.70        1.20830900e+01        4.07564100e-08    0.00   21.22
   41  252218.02        1.24442400e+01        1.27591000e-09    0.00   20.91
   42  252218.29        1.27039900e+01        6.08996100e-08    0.00   20.91
   43  252218.53        1.30092800e+01        3.51142100e-08    0.00   20.91
   44  252218.83        1.33430500e+01       -7.74590000e-10    0.00   20.92
   45  252219.18        1.36121100e+01       -8.12252900e-08    0.00   20.92
   46  252219.42        1.38990700e+01       -5.00498900e-08    0.00   20.92
   47  252219.67        1.41515500e+01       -6.67221900e-08    0.00   20.92
   48  252219.97        1.45178400e+01       -5.06696900e-08    0.00   21.19
   49  252220.24        1.48341400e+01       -3.30056900e-08    0.00   21.19
   50  252220.48        1.50977200e+01       -5.33967900e-08    0.00   21.19
   51  252220.72        1.54041200e+01        3.66585100e-08    0.00   21.19
   52  252221.00        1.57208800e+01        5.62438100e-08    0.00   20.77
   53  252221.26        1.59957000e+01       -9.45379000e-09    0.00   20.77
   54  252221.51        1.62726800e+01       -1.45849000e-09    0.00   20.77
   55  252221.82        1.66249300e+01       -3.93275900e-08    0.00   20.77
   56  252222.09        1.69467500e+01       -9.51704900e-08    0.00   21.21
   57  252222.34        1.72018100e+01       -4.60212900e-08    0.00   21.21
   58  252222.58        1.74842100e+01       -7.99856900e-08    0.00   21.21
   59  252222.97        1.78424600e+01       -5.47602900e-08    0.00   20.91
   60  252223.22        1.81079500e+01       -3.44311900e-08    0.00   20.91
   61  252223.46        1.83852600e+01       -5.19092900e-08    0.00   20.91
   62  252223.70        1.86926900e+01       -2.55682900e-08    0.00   20.91
   63  252224.01        1.90431100e+01       -2.32130900e-08    0.00   20.93
   64  252224.26        1.92890400e+01       -3.68483900e-08    0.00   20.93
   65  252224.51        1.95877300e+01        1.46592100e-08    0.00   20.93
   66  252224.80        1.99508700e+01        6.55110000e-10    0.00   20.93
   67  252225.06        2.02443300e+01       -3.00228900e-08    0.00   21.20
   68  252225.32        2.04904200e+01        5.19752100e-08    0.00   21.20
   69  252225.57        2.07945000e+01        5.94710000e-10    0.00   21.20
   70  252225.84        2.11544700e+01        1.95821000e-09    0.00   21.20
   71  252226.14        2.14144500e+01       -1.08713900e-08    0.00   20.76
   72  252226.39        2.16937100e+01       -7.79944900e-08    0.00   20.76
   73  252226.63        2.19788800e+01       -5.21492900e-08    0.00   20.76
   74  252226.89        2.23766300e+01       -3.61587900e-08    0.00   21.21
   75  252227.17        2.26283700e+01       -1.28011490e-07    0.00   21.21
   76  252227.42        2.28928900e+01       -6.54747900e-08    0.00   21.21
   77  252227.67        2.32060700e+01       -3.07665900e-08    0.00   21.21
   78  252228.02        2.35345200e+01       -3.54149900e-08    0.00   20.89
   79  252228.27        2.38022500e+01        1.64831000e-09    0.00   20.89
   80  252228.52        2.41002800e+01       -3.63446900e-08    0.00   20.89
   81  252228.78        2.44666100e+01       -1.01670490e-07    0.00   20.89
   82  252229.12        2.47242700e+01       -5.51862900e-08    0.00   20.93
   83  252229.36        2.49970500e+01       -7.66309900e-08    0.00   20.93
   84  252229.61        2.53048500e+01       -1.08674090e-07    0.00   20.93
   85  252229.86        2.56365700e+01       -7.06190900e-08    0.00   20.93
   86  252230.12        2.59250300e+01       -1.11772990e-07    0.00   20.83
   87  252230.41        2.61982300e+01       -1.53418890e-07    0.00   20.83
   88  252230.65        2.65010000e+01       -1.52051390e-07    0.00   20.83
   89  252230.99        2.68347800e+01       -1.58929090e-07    0.00   20.77
   90  252231.25        2.71096300e+01       -7.35840900e-08    0.00   20.77
   91  252231.49        2.73996300e+01       -4.96602900e-08    0.00   20.77
   92  252231.74        2.77364100e+01       -1.19076690e-07    0.00   20.77
   93  252232.04        2.79820300e+01       -3.93097900e-08    0.00   21.21
   94  252232.31        2.83052600e+01       -6.71382900e-08    0.00   21.21
   95  252232.55        2.86064100e+01       -9.86855900e-08    0.00   21.21
   96  252232.82        2.89368900e+01       -4.30904900e-08    0.00   21.21
   97  252233.14        2.92323900e+01       -9.52147900e-08    0.00   20.89
   98  252233.39        2.95025600e+01       -1.51615590e-07    0.00   20.89
   99  252233.63        2.97846000e+01       -1.01350690e-07    0.00   20.89
  100  252233.99        3.01305800e+01       -1.00668890e-07    0.00   20.94
  101  252234.26        3.04090800e+01       -1.21555790e-07    0.00   20.94
  102  252234.50        3.07166800e+01       -6.36054900e-08    0.00   20.94
  103  252234.78        3.10453500e+01       -6.62705900e-08    0.00   20.94
  104  252235.12        3.13505200e+01       -8.71574900e-08    0.00   21.18
  105  252235.37        3.16180300e+01       -3.81941900e-08    0.00   21.18
  106  252235.62        3.19019800e+01       -7.69929900e-08    0.00   21.18
  107  252235.95        3.22687500e+01       -1.33269790e-07    0.00   20.76
  108  252236.22        3.25392300e+01       -1.25211990e-07    0.00   20.76
  109  252236.48        3.28260400e+01       -1.30416990e-07    0.00   20.76
  110  252236.76        3.31658200e+01       -1.50806790e-07    0.00   20.76
  111  252237.05        3.34509800e+01       -8.81460900e-08    0.00   21.22
  112  252237.31        3.37315400e+01       -9.34762900e-08    0.00   21.22
  113  252237.55        3.40066000e+01       -1.29671990e-07    0.00   21.22
  114  252237.81        3.43789000e+01       -6.55857900e-08    0.00   20.87
  115  252238.08        3.46514700e+01       -7.79815900e-08    0.00   20.87
  116  252238.33        3.49319700e+01       -5.07727900e-08    0.00   20.87
  117  252238.59        3.52101900e+01       -5.28800900e-08    0.00   20.87
  118  252238.92        3.55693500e+01       -1.49567190e-07    0.00   20.95
  119  252239.23        3.58723700e+01       -1.33762590e-07    0.00   20.95
  120  252239.48        3.61154900e+01       -2.48035900e-08    0.00   20.95
  121  252239.76        3.64937600e+01       -1.61885900e-08    0.00   20.95
  122  252240.06        3.67687600e+01       -4.92852900e-08    0.00   21.17
  123  252240.36        3.70482700e+01        1.13301100e-08    0.00   21.17
  124  252240.61        3.73259700e+01       -8.62709000e-09    0.00   21.17
  125  252240.88        3.76914000e+01       -2.34400900e-08    0.00   20.77
  126  252241.14        3.79512500e+01        4.74018100e-08    0.00   20.77
  127  252241.39        3.82287500e+01        2.12467100e-08    0.00   20.77
  128  252241.64        3.85286000e+01        7.43007100e-08    0.00   20.77
  129  252242.01        3.88753800e+01        1.65037910e-07    0.00   20.77
  130  252242.26        3.91548700e+01        3.02132110e-07    0.00   21.12
  131  252242.51        3.94131900e+01        3.10124910e-07    0.00   21.12
  132  252242.80        3.97742200e+01        4.73376710e-07    0.00   21.12
  133  252243.13        4.00614800e+01        6.35885410e-07    0.00   20.87
  134  252243.37        4.03133200e+01        6.79146610e-07    0.00   20.87
  135  252243.61        4.06039100e+01        8.54423010e-07    0.00   20.87
  136  252244.05        4.09650100e+01        1.04494621e-06    0.00   20.94
  137  252244.30        4.12114500e+01        1.30643521e-06    0.00   20.94
  138  252244.55        4.14887700e+01        1.47960431e-06    0.00   20.94
  139  252244.84        4.18381900e+01        1.70347211e-06    0.00   20.94
  140  252245.15        4.21378900e+01        2.09412521e-06    0.00   21.17
  141  252245.40        4.23874500e+01        3.25802711e-06    0.00   21.17
  142  252245.65        4.27019000e+01        3.29936711e-06    0.00   21.17
  143  252245.98        4.30403700e+01        4.51694271e-06    0.00   20.76
  144  252246.23        4.33621300e+01        5.54566871e-06    0.00   20.76
  145  252246.48        4.36160800e+01        5.69454201e-06    0.00   20.76
  146  252246.72        4.39494400e+01        7.05163221e-06    0.00   20.76
  147  252246.97        4.42523400e+01        9.09055241e-06    0.00   21.22
  148  252247.23        4.45221500e+01        1.02470168e-05    0.00   21.22
  149  252247.48        4.47879800e+01        1.16415422e-05    0.00   21.22
  150  252247.73        4.51406700e+01        1.51285375e-05    0.00   21.22
  151  252248.05        4.54596200e+01        1.79433048e-05    0.00   20.86
  152  252248.31        4.57033200e+01        2.08536888e-05    0.00   20.86

File: data/figure09/Ic_2021-10-07_20-54-50578553_Anneal226.txt
# Ic = 38.92 A, n = 29.22 , Tavg = 0.00 K, Anneal226_00K___3600s
#idx    t_s     iHTS_A                vHTS_V                tHTS_K  tTAR_K
    0  252252.44        1.22494600e-01       -1.73336260e-07    0.00   21.20
    1  252252.69        4.00272600e-01       -1.94223160e-07    0.00   21.20
    2  252252.93        6.75069300e-01       -2.06866860e-07    0.00   21.20
    3  252253.18        9.84822600e-01       -1.37636460e-07    0.00   21.20
    4  252253.46        1.33064500e+00       -1.93789360e-07    0.00   20.93
    5  252253.72        1.56802500e+00       -1.74637960e-07    0.00   20.93
    6  252253.97        1.87390100e+00       -1.70424060e-07    0.00   20.93
    7  252254.21        2.18934600e+00       -2.45543260e-07    0.00   20.93
    8  252254.51        2.53231600e+00       -2.32527660e-07    0.00   21.23
    9  252254.76        2.78842200e+00       -2.09781460e-07    0.00   21.23
   10  252255.01        3.09391400e+00       -2.07860060e-07    0.00   21.23
   11  252255.27        3.44220200e+00       -1.12846460e-07    0.00   21.23
   12  252255.61        3.71815500e+00       -1.43959860e-07    0.00   20.86
   13  252255.86        3.99174200e+00       -2.23540760e-07    0.00   20.86
   14  252256.10        4.29904700e+00       -1.60260360e-07    0.00   20.86
   15  252256.39        4.66788400e+00       -2.27631360e-07    0.00   20.99
   16  252256.70        4.93156600e+00       -2.31659960e-07    0.00   20.99
   17  252256.96        5.20176700e+00       -1.78358160e-07    0.00   20.99
   18  252257.20        5.51797600e+00       -2.17900660e-07    0.00   20.99
   19  252257.45        5.83421700e+00       -1.66210260e-07    0.00   21.17
   20  252257.71        6.11066100e+00       -1.98067460e-07    0.00   21.17
   21  252257.95        6.42208500e+00       -1.99678860e-07    0.00   21.17
   22  252258.19        6.73111400e+00       -1.23754760e-07    0.00   21.17
   23  252258.56        7.00386600e+00       -1.79969560e-07    0.00   20.78
   24  252258.82        7.33056200e+00       -2.21247560e-07    0.00   20.78
   25  252259.06        7.64170900e+00       -2.02777860e-07    0.00   20.78
   26  252259.36        7.92042600e+00       -2.59922360e-07    0.00   20.78
   27  252259.67        8.26155600e+00       -2.66863460e-07    0.00   21.23
   28  252259.92        8.53332400e+00       -2.30045360e-07    0.00   21.23
   29  252260.18        8.81588800e+00       -2.62272260e-07    0.00   21.23
   30  252260.45        9.15705300e+00       -2.96918460e-07    0.00   20.86
   31  252260.70        9.42492300e+00       -1.90066860e-07    0.00   20.86
   32  252260.95        9.72643600e+00       -2.31158860e-07    0.00   20.86
   33  252261.19        1.00129200e+01       -2.43802560e-07    0.00   20.86
   34  252261.48        1.03791000e+01       -2.60908760e-07    0.00   20.99
   35  252261.74        1.06615600e+01       -3.04603860e-07    0.00   20.99
   36  252261.99        1.09279600e+01       -2.38720360e-07    0.00   20.99
   37  252262.23        1.12585600e+01       -2.53099460e-07    0.00   20.99
   38  252262.61        1.15435300e+01       -2.91154460e-07    0.00   21.16
   39  252262.86        1.18102800e+01       -2.69523860e-07    0.00   21.16
   40  252263.10        1.20845900e+01       -2.73118560e-07    0.00   21.16
   41  252263.36        1.24471500e+01       -3.43588560e-07    0.00   20.79
   42  252263.65        1.27360500e+01       -2.90844560e-07    0.00   20.79
   43  252263.90        1.30058700e+01       -2.68408160e-07    0.00   20.79
   44  252264.15        1.32654600e+01       -2.78758660e-07    0.00   20.79
   45  252264.48        1.36444400e+01       -2.66053060e-07    0.00   21.24
   46  252264.74        1.39406200e+01       -2.47025460e-07    0.00   21.24
   47  252264.98        1.41754100e+01       -2.56260360e-07    0.00   21.24
   48  252265.22        1.45023600e+01       -2.89047160e-07    0.00   21.24
   49  252265.50        1.48268200e+01       -3.02000760e-07    0.00   20.86
   50  252265.76        1.51005000e+01       -2.38406260e-07    0.00   20.86
   51  252266.02        1.53753400e+01       -2.62202760e-07    0.00   20.86
   52  252266.30        1.57246400e+01       -3.13148660e-07    0.00   20.86
   53  252266.74        1.60372800e+01       -3.37010460e-07    0.00   21.00
   54  252266.98        1.62727500e+01       -3.01124660e-07    0.00   21.00
   55  252267.22        1.65694700e+01       -3.44943760e-07    0.00   21.00
   56  252267.56        1.69291500e+01       -3.31928260e-07    0.00   21.16
   57  252267.85        1.72067100e+01       -3.02488260e-07    0.00   21.16
   58  252268.09        1.74874800e+01       -3.20152260e-07    0.00   21.16
   59  252268.39        1.78383000e+01       -3.64962960e-07    0.00   21.16
   60  252268.69        1.81128800e+01       -3.38064160e-07    0.00   20.78
   61  252268.93        1.83929200e+01       -3.04719460e-07    0.00   20.78
   62  252269.18        1.87043400e+01       -3.75437460e-07    0.00   20.78
   63  252269.52        1.90400300e+01       -2.78502360e-07    0.00   21.23
   64  252269.77        1.92900600e+01       -2.85629960e-07    0.00   21.23
   65  252270.01        1.95908500e+01       -3.94774860e-07    0.00   21.23
   66  252270.27        1.99167000e+01       -3.52071360e-07    0.00   21.23
   67  252270.59        2.02472800e+01       -3.45749560e-07    0.00   20.85
   68  252270.84        2.04887700e+01       -3.78784260e-07    0.00   20.85
   69  252271.09        2.07920400e+01       -3.29201160e-07    0.00   20.85
   70  252271.48        2.11371700e+01       -3.40171460e-07    0.00   20.99
   71  252271.74        2.14188500e+01       -3.46057860e-07    0.00   20.99
   72  252271.99        2.16902600e+01       -3.04407060e-07    0.00   20.99
   73  252272.26        2.20710200e+01       -3.50023560e-07    0.00   20.99
   74  252272.59        2.23034600e+01       -3.79525560e-07    0.00   21.15
   75  252272.85        2.25966300e+01       -3.04345060e-07    0.00   21.15
   76  252273.09        2.29001100e+01       -3.16988760e-07    0.00   21.15
   77  252273.43        2.32024800e+01       -4.41690360e-07    0.00   21.15
   78  252273.70        2.35200600e+01       -4.06424360e-07    0.00   20.78
   79  252273.96        2.37996200e+01       -3.80641160e-07    0.00   20.78
   80  252274.20        2.40851700e+01       -3.66138060e-07    0.00   20.78
   81  252274.54        2.44529200e+01       -2.81288860e-07    0.00   21.23
   82  252274.81        2.47029600e+01       -3.24426260e-07    0.00   21.23
   83  252275.07        2.49805700e+01       -3.53928260e-07    0.00   21.23
   84  252275.50        2.53462400e+01       -3.39363160e-07    0.00   21.23
   85  252275.76        2.55946700e+01       -4.19192060e-07    0.00   20.84
   86  252276.00        2.58883300e+01       -3.97995260e-07    0.00   20.84
   87  252276.26        2.62817700e+01       -4.24088360e-07    0.00   20.84
   88  252276.54        2.65486300e+01       -3.77108360e-07    0.00   21.00
   89  252276.81        2.68055300e+01       -4.27001360e-07    0.00   21.00
   90  252277.06        2.70940200e+01       -3.97623360e-07    0.00   21.00
   91  252277.46        2.74483900e+01       -3.51759360e-07    0.00   21.00
   92  252277.72        2.77071200e+01       -3.59881460e-07    0.00   21.15
   93  252277.98        2.79943900e+01       -3.84363960e-07    0.00   21.15
   94  252278.23        2.83500000e+01       -3.17178860e-07    0.00   21.15
   95  252278.50        2.86473100e+01       -3.48850060e-07    0.00   20.78
   96  252278.76        2.89040100e+01       -4.03887360e-07    0.00   20.78
   97  252279.00        2.92010200e+01       -3.75996860e-07    0.00   20.78
   98  252279.30        2.95467300e+01       -4.53408460e-07    0.00   20.78
   99  252279.60        2.98200000e+01       -4.45351260e-07    0.00   21.22
  100  252279.90        3.01001100e+01       -3.61059960e-07    0.00   21.22
  101  252280.15        3.04086000e+01       -3.42776160e-07    0.00   21.22
  102  252280.47        3.07745000e+01       -2.99390860e-07    0.00   20.83
  103  252280.78        3.10096200e+01       -3.61741660e-07    0.00   20.83
  104  252281.02        3.13088400e+01       -4.07977960e-07    0.00   20.83
  105  252281.30        3.16656700e+01       -4.34690860e-07    0.00   20.83
  106  252281.65        3.19460300e+01       -3.46680860e-07    0.00   21.00
  107  252281.89        3.22073800e+01       -3.95954060e-07    0.00   21.00
  108  252282.14        3.25246400e+01       -4.70204760e-07    0.00   21.00
  109  252282.60        3.28316300e+01       -4.48078360e-07    0.00   21.14
  110  252282.86        3.31159600e+01       -3.87400960e-07    0.00   21.14
  111  252283.11        3.34259300e+01       -3.30194460e-07    0.00   21.14
  112  252283.56        3.37713200e+01       -3.55421860e-07    0.00   20.77
  113  252283.82        3.40146200e+01       -4.05999660e-07    0.00   20.77
  114  252284.08        3.43178300e+01       -3.45260360e-07    0.00   20.77
  115  252284.48        3.46759100e+01       -3.63110260e-07    0.00   21.22
  116  252284.75        3.49630400e+01       -3.34661960e-07    0.00   21.22
  117  252285.00        3.52214800e+01       -3.79100860e-07    0.00   21.22
  118  252285.29        3.55640600e+01       -3.46871760e-07    0.00   21.22
  119  252285.57        3.58827200e+01       -4.03024660e-07    0.00   20.83
  120  252285.81        3.61276000e+01       -4.03830360e-07    0.00   20.83
  121  252286.07        3.64327600e+01       -3.64659760e-07    0.00   20.83
  122  252286.54        3.67830300e+01       -3.59639460e-07    0.00   21.00
  123  252286.79        3.70555100e+01       -2.77641360e-07    0.00   21.00
  124  252287.04        3.73369700e+01       -2.33388460e-07    0.00   21.00
  125  252287.32        3.76414400e+01       -2.17273960e-07    0.00   21.00
  126  252287.59        3.79913500e+01       -2.74542460e-07    0.00   21.14
  127  252287.83        3.82414600e+01       -2.22852060e-07    0.00   21.14
  128  252288.08        3.85378100e+01       -1.50522660e-07    0.00   21.14
  129  252288.50        3.88987300e+01       -1.10918160e-07    0.00   20.78
  130  252288.76        3.91534000e+01        7.57622400e-08    0.00   20.78
  131  252289.01        3.94284500e+01        1.39104640e-07    0.00   20.78
  132  252289.27        3.97812800e+01        1.54164140e-07    0.00   20.78
  133  252289.59        4.00246900e+01        3.33529140e-07    0.00   21.23
  134  252289.84        4.03161700e+01        4.98950440e-07    0.00   21.23
  135  252290.08        4.06147100e+01        5.61115240e-07    0.00   21.23
  136  252290.33        4.09193600e+01        8.26322840e-07    0.00   21.23
  137  252290.68        4.12606200e+01        1.07405234e-06    0.00   20.83
  138  252290.92        4.15010300e+01        1.25490674e-06    0.00   20.83
  139  252291.17        4.18033700e+01        1.51571384e-06    0.00   20.83
  140  252291.44        4.21548100e+01        1.97008094e-06    0.00   21.02
  141  252291.69        4.23977500e+01        2.35887434e-06    0.00   21.02
  142  252291.93        4.26877200e+01        3.65615414e-06    0.00   21.02
  143  252292.18        4.30197600e+01        3.72780174e-06    0.00   21.02
  144  252292.49        4.33577200e+01        5.10819514e-06    0.00   21.14
  145  252292.78        4.36103300e+01        6.24457774e-06    0.00   21.14
  146  252293.03        4.39113200e+01        6.41179674e-06    0.00   21.14
  147  252293.32        4.42782600e+01        8.52273504e-06    0.00   21.14
  148  252293.64        4.45436400e+01        1.01501142e-05    0.00   20.79
  149  252293.92        4.48069400e+01        1.26221414e-05    0.00   20.79
  150  252294.16        4.51175600e+01        1.46139563e-05    0.00   20.79
  151  252294.60        4.54639100e+01        1.83903287e-05    0.00   21.24
  152  252294.87        4.57117500e+01        2.00718154e-05    0.00   21.24
