Repository: shortlab/2024-CryoHTS-Facility

# 2024-CryoHTS-Facility
Data repository for Alexis' RSI paper on the cryogenic HTS irradiation facility

File: data/figure09/Ic_2021-10-09_15-27-36782740_anneal271K.txt
# Ic = 38.74 A, n = 26.85 , Tavg = 0.00 K, Anneal271_00K___3600s
#idx    t_s     iHTS_A                vHTS_V                tHTS_K  tTAR_K
    0  405419.95        7.36370200e-02       -3.00592900e-08    0.00   20.80
    1  405420.20        3.82285300e-01       -7.50557900e-08    0.00   20.80
    2  405420.65        7.00063700e-01        1.53710100e-08    0.00   21.00
    3  405420.91        9.71575600e-01        1.34496100e-08    0.00   21.00
    4  405421.15        1.28034900e+00        2.16928100e-08    0.00   21.00
    5  405421.45        1.61214500e+00       -4.97684900e-08    0.00   21.18
    6  405421.74        1.93959800e+00       -3.52034900e-08    0.00   21.18
    7  405422.00        2.17645900e+00        4.89661000e-09    0.00   21.18
    8  405422.24        2.50969100e+00       -3.84883900e-08    0.00   21.18
    9  405422.49        2.81050600e+00       -1.10938900e-08    0.00   20.93
   10  405422.75        3.08159600e+00       -1.56802900e-08    0.00   20.93
   11  405422.99        3.39016600e+00        7.18981000e-09    0.00   20.93
   12  405423.23        3.71270000e+00       -1.79709000e-09    0.00   20.93
   13  405423.51        4.01813700e+00       -5.93131900e-08    0.00   20.94
   14  405423.78        4.33719500e+00       -2.82618900e-08    0.00   20.94
   15  405424.03        4.60169500e+00        2.91331000e-09    0.00   20.94
   16  405424.30        4.95161200e+00        6.82010000e-10    0.00   21.21
   17  405424.57        5.26053300e+00        4.40051100e-08    0.00   21.21
   18  405424.81        5.50490800e+00        1.04747100e-08    0.00   21.21
   19  405425.06        5.78858900e+00        2.21886100e-08    0.00   21.21
   20  405425.32        6.15525900e+00        4.74140100e-08    0.00   20.78
   21  405425.64        6.44128100e+00        2.23133100e-08    0.00   20.78
   22  405425.89        6.71966100e+00        1.99588100e-08    0.00   20.78
   23  405426.14        7.00544900e+00       -4.32190000e-10    0.00   20.78
   24  405426.44        7.35116300e+00       -1.54309900e-08    0.00   21.23
   25  405426.70        7.63046500e+00        1.71078100e-08    0.00   21.23
   26  405426.95        7.90909900e+00       -1.85298900e-08    0.00   21.23
   27  405427.19        8.22081600e+00       -7.25131900e-08    0.00   21.23
   28  405427.45        8.55563100e+00       -5.56550900e-08    0.00   20.92
   29  405427.71        8.82903000e+00       -6.89184900e-08    0.00   20.92
   30  405427.95        9.10513900e+00       -6.87789000e-09    0.00   20.92
   31  405428.20        9.41172000e+00       -6.07219000e-09    0.00   20.92
   32  405428.53        9.71279000e+00        2.49171100e-08    0.00   20.95
   33  405428.77        1.00066500e+01        6.37100000e-11    0.00   20.95
   34  405429.02        1.03069900e+01       -9.03010900e-08    0.00   20.95
   35  405429.29        1.06666700e+01       -5.19362900e-08    0.00   20.95
   36  405429.65        1.09568000e+01       -2.75787900e-08    0.00   21.20
   37  405429.90        1.11947800e+01       -1.59267900e-08    0.00   21.20
   38  405430.15        1.14920600e+01        1.12818100e-08    0.00   21.20
   39  405430.47        1.18305000e+01       -1.60969000e-09    0.00   20.78
   40  405430.72        1.20847100e+01       -2.96859900e-08    0.00   20.78
   41  405430.97        1.23770500e+01       -5.13165900e-08    0.00   20.78
   42  405431.21        1.26878800e+01       -1.98322900e-08    0.00   20.78
   43  405431.48        1.30339800e+01       -6.13612900e-08    0.00   21.23
   44  405431.74        1.33329400e+01       -4.53130900e-08    0.00   21.23
   45  405431.99        1.35791000e+01       -5.36801900e-08    0.00   21.23
   46  405432.26        1.39416500e+01       -1.10328590e-07    0.00   21.23
   47  405432.55        1.41980900e+01       -9.19209900e-08    0.00   20.91
   48  405432.82        1.45246000e+01       -3.11199900e-08    0.00   20.91
   49  405433.07        1.47746400e+01       -4.65525900e-08    0.00   20.91
   50  405433.45        1.51318900e+01       -4.01687900e-08    0.00   20.95
   51  405433.71        1.53668600e+01       -2.25048900e-08    0.00   20.95
   52  405433.96        1.56738200e+01       -4.08505900e-08    0.00   20.95
   53  405434.22        1.59863400e+01       -1.63070900e-08    0.00   20.95
   54  405434.48        1.63003900e+01       -7.02284900e-08    0.00   21.19
   55  405434.73        1.65774100e+01       -9.01235900e-08    0.00   21.19
   56  405434.98        1.68804200e+01       -7.63009000e-09    0.00   21.19
   57  405435.22        1.72110600e+01       -1.01155790e-07    0.00   21.19
   58  405435.49        1.75053400e+01       -7.64262900e-08    0.00   20.77
   59  405435.74        1.77864200e+01       -6.94829000e-09    0.00   20.77
   60  405435.99        1.80947000e+01       -1.31461900e-08    0.00   20.77
   61  405436.26        1.84354100e+01       -1.60591900e-08    0.00   20.77
   62  405436.58        1.87369100e+01       -5.05811900e-08    0.00   21.22
   63  405436.83        1.89917100e+01       -8.70865900e-08    0.00   21.22
   64  405437.08        1.92786200e+01       -3.57060900e-08    0.00   21.22
   65  405437.44        1.96220300e+01       -1.41688390e-07    0.00   20.90
   66  405437.72        1.99487800e+01       -1.31088690e-07    0.00   20.90
   67  405437.96        2.01960500e+01       -5.02065900e-08    0.00   20.90
   68  405438.21        2.04744400e+01       -7.22709900e-08    0.00   20.90
   69  405438.54        2.08089900e+01       -7.53078900e-08    0.00   20.95
   70  405438.79        2.11118600e+01       -1.20897900e-08    0.00   20.95
   71  405439.04        2.13749500e+01       -1.45688900e-08    0.00   20.95
   72  405439.33        2.17288300e+01       -4.48764900e-08    0.00   21.18
   73  405439.66        2.20374600e+01       -1.01462890e-07    0.00   21.18
   74  405439.91        2.23007900e+01       -5.11982900e-08    0.00   21.18
   75  405440.16        2.25624600e+01       -6.63209900e-08    0.00   21.18
   76  405440.48        2.29574600e+01       -4.98346900e-08    0.00   20.77
   77  405440.74        2.31997000e+01       -3.29765900e-08    0.00   20.77
   78  405440.98        2.34800200e+01       -1.02923900e-08    0.00   20.77
   79  405441.22        2.37990100e+01       -4.65229000e-09    0.00   20.77
   80  405441.52        2.41223300e+01       -8.18776900e-08    0.00   21.22
   81  405441.78        2.44023200e+01       -8.41088900e-08    0.00   21.22
   82  405442.02        2.46799400e+01       -6.34079900e-08    0.00   21.22
   83  405442.28        2.50458800e+01       -9.14223900e-08    0.00   21.22
   84  405442.57        2.53759000e+01       -7.35105900e-08    0.00   20.89
   85  405442.85        2.55693500e+01       -8.54103900e-08    0.00   20.89
   86  405443.09        2.58769600e+01       -1.01898190e-07    0.00   20.89
   87  405443.41        2.62279100e+01       -3.77522900e-08    0.00   20.95
   88  405443.69        2.64947900e+01       -8.69647900e-08    0.00   20.95
   89  405443.93        2.67733900e+01       -1.15970790e-07    0.00   20.95
   90  405444.17        2.70783000e+01       -2.16392900e-08    0.00   20.95
   91  405444.53        2.74380100e+01       -7.19039900e-08    0.00   21.18
   92  405444.79        2.77245200e+01       -1.23222290e-07    0.00   21.18
   93  405445.04        2.79755200e+01       -6.82472900e-08    0.00   21.18
   94  405445.33        2.83401200e+01       -6.11816900e-08    0.00   20.77
   95  405445.65        2.86455100e+01       -4.41995900e-08    0.00   20.77
   96  405445.89        2.88735400e+01       -1.05451900e-08    0.00   20.77
   97  405446.13        2.91851500e+01       -9.26667900e-08    0.00   20.77
   98  405446.50        2.95369500e+01       -1.27498790e-07    0.00   21.22
   99  405446.76        2.97769900e+01       -8.95058900e-08    0.00   21.22
  100  405447.00        3.00893900e+01       -6.45904900e-08    0.00   21.22
  101  405447.26        3.04446400e+01       -1.23222290e-07    0.00   21.22
  102  405447.56        3.07390300e+01       -1.11942190e-07    0.00   20.88
  103  405447.82        3.09917200e+01       -3.94891900e-08    0.00   20.88
  104  405448.06        3.12940000e+01       -3.47959000e-09    0.00   20.88
  105  405448.38        3.16676900e+01        8.85411000e-09    0.00   20.96
  106  405448.64        3.19301300e+01       -8.19444900e-08    0.00   20.96
  107  405448.89        3.22058100e+01       -1.17147790e-07    0.00   20.96
  108  405449.13        3.25125100e+01       -4.83492900e-08    0.00   20.96
  109  405449.47        3.28562500e+01       -1.02577690e-07    0.00   21.17
  110  405449.73        3.31619600e+01       -1.25943690e-07    0.00   21.17
  111  405449.97        3.34115800e+01       -7.11545900e-08    0.00   21.17
  112  405450.22        3.37344200e+01       -1.58792290e-07    0.00   21.17
  113  405450.54        3.40258800e+01       -9.90448900e-08    0.00   20.77
  114  405450.79        3.43653500e+01       -2.11039000e-09    0.00   20.77
  115  405451.03        3.46161900e+01       -1.86586900e-08    0.00   20.77
  116  405451.33        3.49876800e+01       -2.57242900e-08    0.00   21.22
  117  405451.65        3.52517700e+01       -3.11163900e-08    0.00   21.22
  118  405451.90        3.55070200e+01       -1.26377490e-07    0.00   21.22
  119  405452.14        3.58267600e+01       -9.48303900e-08    0.00   21.22
  120  405452.53        3.60928100e+01       -2.93189900e-08    0.00   20.88
  121  405452.78        3.64221200e+01       -1.14691900e-08    0.00   20.88
  122  405453.02        3.67243100e+01       -1.73859000e-09    0.00   20.88
  123  405453.35        3.70918900e+01        3.29694100e-08    0.00   20.88
  124  405453.63        3.73533800e+01        7.49621000e-09    0.00   20.97
  125  405453.90        3.76814100e+01        1.48431000e-09    0.00   20.97
  126  405454.16        3.79388400e+01        7.98253100e-08    0.00   20.97
  127  405454.44        3.82603500e+01        8.94939100e-08    0.00   21.17
  128  405454.70        3.85802100e+01        9.45142100e-08    0.00   21.17
  129  405454.94        3.88336000e+01        1.95479310e-07    0.00   21.17
  130  405455.19        3.91372300e+01        2.23929510e-07    0.00   21.17
  131  405455.49        3.94456600e+01        3.64373910e-07    0.00   20.77
  132  405455.74        3.97485300e+01        4.20526510e-07    0.00   20.77
  133  405456.00        4.00224800e+01        4.60564610e-07    0.00   20.77
  134  405456.24        4.03454200e+01        6.13713610e-07    0.00   20.77
  135  405456.49        4.06367500e+01        6.28588510e-07    0.00   21.23
  136  405456.74        4.09034900e+01        8.63735110e-07    0.00   21.23
  137  405456.99        4.12049400e+01        1.08506061e-06    0.00   21.23
  138  405457.23        4.15252700e+01        1.28704871e-06    0.00   21.23
  139  405457.50        4.18267800e+01        1.46691046e-06    0.00   20.87
  140  405457.75        4.20953300e+01        1.80481755e-06    0.00   20.87
  141  405457.99        4.23812500e+01        2.20426935e-06    0.00   20.87
  142  405458.26        4.27450000e+01        2.55147323e-06    0.00   20.87
  143  405458.55        4.30350400e+01        3.85953067e-06    0.00   20.98
  144  405458.79        4.33088800e+01        3.97400507e-06    0.00   20.98
  145  405459.04        4.35917700e+01        5.01766198e-06    0.00   20.98
  146  405459.35        4.39938200e+01        6.22928079e-06    0.00   21.17
  147  405459.62        4.42399300e+01        7.53566481e-06    0.00   21.17
  148  405459.90        4.45373500e+01        7.76851825e-06    0.00   21.17
  149  405460.14        4.47922600e+01        1.02799514e-05    0.00   21.17
  150  405460.38        4.51388500e+01        1.07564446e-05    0.00   20.78
  151  405460.63        4.54388800e+01        1.46743764e-05    0.00   20.78
  152  405460.89        4.56965000e+01        1.74181198e-05    0.00   20.78
  153  405461.13        4.60068700e+01        2.00536490e-05    0.00   20.78

File: data/figure09/Ic_2021-10-09_15-28-25146021_Anneal271.txt
# Ic = 38.69 A, n = 26.65 , Tavg = 0.00 K, Anneal271_00K___3600s
#idx    t_s     iHTS_A                vHTS_V                tHTS_K  tTAR_K
    0  405468.28        7.69173200e-02       -1.93869000e-08    0.00   20.79
    1  405468.52        3.87462900e-01       -6.04787000e-08    0.00   20.79
    2  405468.83        7.03991400e-01        2.38122000e-08    0.00   20.79
    3  405469.13        1.01066600e+00        3.30470000e-08    0.00   21.24
    4  405469.38        1.27856600e+00       -1.55442000e-08    0.00   21.24
    5  405469.62        1.55812700e+00        3.97407000e-08    0.00   21.24
    6  405469.91        1.91341200e+00        3.50303000e-08    0.00   20.87
    7  405470.21        2.22050500e+00        4.19099000e-08    0.00   20.87
    8  405470.47        2.48520100e+00        3.43485000e-08    0.00   20.87
    9  405470.71        2.77023600e+00        3.25511000e-08    0.00   20.87
   10  405471.02        3.11521800e+00        2.03414000e-08    0.00   21.00
   11  405471.28        3.45342000e+00        3.50923000e-08    0.00   21.00
   12  405471.53        3.67593800e+00       -3.59500000e-10    0.00   21.00
   13  405471.83        4.04092700e+00       -2.81878000e-08    0.00   21.17
   14  405472.16        4.30734700e+00       -2.79399000e-08    0.00   21.17
   15  405472.41        4.60464300e+00        3.53393000e-08    0.00   21.17
   16  405472.65        4.88491500e+00        4.94693000e-08    0.00   21.17
   17  405472.97        5.22768200e+00        2.61025000e-08    0.00   20.78
   18  405473.23        5.51429400e+00        1.33969000e-08    0.00   20.78
   19  405473.47        5.79392700e+00       -1.49893000e-08    0.00   20.78
   20  405473.72        6.10413100e+00       -1.38737000e-08    0.00   20.78
   21  405474.04        6.44611900e+00       -4.56687000e-08    0.00   21.24
   22  405474.29        6.72722800e+00       -4.33135000e-08    0.00   21.24
   23  405474.54        7.00816400e+00        3.91410000e-09    0.00   21.24
   24  405474.86        7.36043800e+00       -3.33970000e-08    0.00   21.24
   25  405475.18        7.65369000e+00       -4.05245000e-08    0.00   20.86
   26  405475.42        7.91207000e+00       -1.50513000e-08    0.00   20.86
   27  405475.66        8.22151900e+00       -4.70942000e-08    0.00   20.86
   28  405475.91        8.55939500e+00        5.27770000e-09    0.00   21.01
   29  405476.16        8.85801300e+00       -7.96200000e-10    0.00   21.01
   30  405476.42        9.11254800e+00       -7.60382000e-08    0.00   21.01
   31  405476.66        9.41842700e+00       -5.44460000e-09    0.00   21.01
   32  405476.96        9.76661900e+00       -2.06294000e-08    0.00   21.16
   33  405477.22        1.00065000e+01       -2.24268000e-08    0.00   21.16
   34  405477.46        1.03106700e+01        3.55852000e-08    0.00   21.16
   35  405477.70        1.06147600e+01        2.30270000e-09    0.00   21.16
   36  405477.95        1.09513500e+01       -5.32070000e-09    0.00   20.79
   37  405478.19        1.12085900e+01       -2.88716000e-08    0.00   20.79
   38  405478.44        1.14985400e+01       -2.13066000e-08    0.00   20.79
   39  405478.69        1.18016100e+01       -3.02279000e-08    0.00   20.79
   40  405479.01        1.21130200e+01       -6.30756000e-08    0.00   21.23
   41  405479.29        1.24178300e+01       -8.65034000e-08    0.00   21.23
   42  405479.53        1.26932500e+01       -3.32639000e-08    0.00   21.23
   43  405479.81        1.30614400e+01       -7.23723000e-08    0.00   21.23
   44  405480.07        1.33095500e+01        1.32010000e-09    0.00   20.86
   45  405480.33        1.36406800e+01       -1.28300000e-09    0.00   20.86
   46  405480.59        1.38906700e+01       -7.14427000e-08    0.00   20.86
   47  405481.02        1.42072200e+01       -2.74379000e-08    0.00   21.00
   48  405481.29        1.45283900e+01       -3.71685000e-08    0.00   21.00
   49  405481.55        1.47819000e+01       -3.35738000e-08    0.00   21.00
   50  405481.88        1.51487300e+01       -7.72686000e-08    0.00   21.16
   51  405482.17        1.53692600e+01       -5.09278000e-08    0.00   21.16
   52  405482.42        1.56710800e+01        1.30340000e-08    0.00   21.16
   53  405482.67        1.59828200e+01       -4.49778000e-08    0.00   21.16
   54  405482.91        1.63062000e+01       -1.15094000e-08    0.00   20.78
   55  405483.20        1.66449000e+01       -8.43962000e-08    0.00   20.78
   56  405483.44        1.68856400e+01       -9.65440000e-08    0.00   20.78
   57  405483.69        1.71979700e+01       -3.99576000e-08    0.00   20.78
   58  405483.95        1.75122600e+01       -8.16691000e-08    0.00   21.24
   59  405484.20        1.77924400e+01       -6.59874000e-08    0.00   21.24
   60  405484.45        1.81002800e+01       -2.67535000e-08    0.00   21.24
   61  405484.71        1.83849100e+01       -1.56581000e-08    0.00   21.24
   62  405485.01        1.87167100e+01        2.40701000e-08    0.00   20.84
   63  405485.25        1.89980700e+01       -1.90050000e-08    0.00   20.84
   64  405485.50        1.92732400e+01       -2.82860000e-09    0.00   20.84
   65  405485.76        1.96403200e+01        1.46400000e-10    0.00   20.84
   66  405486.01        1.99394400e+01       -7.72648000e-08    0.00   21.01
   67  405486.27        2.01804000e+01       -9.37510000e-08    0.00   21.01
   68  405486.51        2.04950200e+01       -3.14627000e-08    0.00   21.01
   69  405486.81        2.08453900e+01       -1.06379000e-08    0.00   21.01
   70  405487.06        2.11268600e+01       -3.80944000e-08    0.00   21.14
   71  405487.32        2.13755400e+01       -7.64590000e-08    0.00   21.14
   72  405487.56        2.16881900e+01       -3.07189000e-08    0.00   21.14
   73  405487.85        2.20459200e+01       -1.93769000e-08    0.00   20.78
   74  405488.14        2.23361900e+01       -7.18107000e-08    0.00   20.78
   75  405488.39        2.25839100e+01       -5.84853000e-08    0.00   20.78
   76  405488.64        2.28923200e+01       -7.03232000e-08    0.00   20.78
   77  405488.90        2.32625000e+01       -9.40609000e-08    0.00   21.23
   78  405489.16        2.35029400e+01       -2.18560000e-08    0.00   21.23
   79  405489.41        2.38046800e+01       -7.82564000e-08    0.00   21.23
   80  405489.65        2.40968000e+01       -3.58631000e-08    0.00   21.23
   81  405489.99        2.44556400e+01       -2.17940000e-08    0.00   20.85
   82  405490.24        2.47030900e+01       -7.56518000e-08    0.00   20.85
   83  405490.48        2.49891300e+01       -7.03827000e-08    0.00   20.85
   84  405490.74        2.53446600e+01       -8.50716000e-08    0.00   20.85
   85  405491.06        2.56106000e+01       -8.78606000e-08    0.00   21.00
   86  405491.31        2.58836600e+01       -4.53434000e-08    0.00   21.00
   87  405491.57        2.61920400e+01       -2.22254000e-08    0.00   21.00
   88  405491.81        2.65549600e+01       -3.67284000e-08    0.00   21.15
   89  405492.06        2.68100300e+01       -3.25758000e-08    0.00   21.15
   90  405492.33        2.70818000e+01       -3.93934000e-08    0.00   21.15
   91  405492.58        2.73933700e+01       -2.79894000e-08    0.00   21.15
   92  405492.83        2.77266600e+01       -5.98700000e-09    0.00   20.77
   93  405493.11        2.80114400e+01       -6.12718000e-08    0.00   20.77
   94  405493.36        2.82936200e+01       -1.10854600e-07    0.00   20.77
   95  405493.60        2.85987100e+01       -5.37724000e-08    0.00   20.77
   96  405493.94        2.89110400e+01       -1.40442000e-08    0.00   21.23
   97  405494.27        2.91970700e+01       -3.55508000e-08    0.00   21.23
   98  405494.52        2.94923800e+01       -5.75531000e-08    0.00   21.23
   99  405494.81        2.98386600e+01       -1.10544700e-07    0.00   20.84
  100  405495.06        3.01338100e+01       -6.26354000e-08    0.00   20.84
  101  405495.32        3.03866600e+01       -3.52409000e-08    0.00   20.84
  102  405495.58        3.07056000e+01       -9.68475000e-08    0.00   20.84
  103  405495.91        3.10314900e+01       -7.93690000e-08    0.00   21.00
  104  405496.23        3.13502000e+01       -6.44906000e-08    0.00   21.00
  105  405496.47        3.16112400e+01       -1.15497800e-07    0.00   21.00
  106  405496.72        3.18956900e+01       -8.01081000e-08    0.00   21.00
  107  405497.02        3.22375800e+01       -9.92594000e-08    0.00   21.14
  108  405497.28        3.25105200e+01       -1.36570500e-07    0.00   21.14
  109  405497.53        3.28666900e+01       -6.09568000e-08    0.00   21.14
  110  405497.81        3.31535100e+01       -4.99866000e-08    0.00   21.14
  111  405498.10        3.34706800e+01       -7.04395000e-08    0.00   20.77
  112  405498.38        3.37142900e+01       -1.05085400e-07    0.00   20.77
  113  405498.62        3.40001400e+01       -9.40533000e-08    0.00   20.77
  114  405498.96        3.43557100e+01       -1.05209400e-07    0.00   21.23
  115  405499.22        3.46203400e+01       -1.07688500e-07    0.00   21.23
  116  405499.48        3.49321000e+01       -3.96362000e-08    0.00   21.23
  117  405499.72        3.52256700e+01       -8.33710000e-09    0.00   21.23
  118  405499.97        3.55485500e+01       -3.41800000e-10    0.00   20.85
  119  405500.23        3.58812300e+01       -5.34574000e-08    0.00   20.85
  120  405500.48        3.61104600e+01       -7.47160000e-08    0.00   20.85
  121  405500.72        3.64082500e+01       -6.16780000e-09    0.00   20.85
  122  405500.97        3.67629000e+01       -1.58984000e-08    0.00   21.00
  123  405501.21        3.70415100e+01        1.99251000e-08    0.00   21.00
  124  405501.46        3.73225000e+01       -1.83156000e-08    0.00   21.00
  125  405501.72        3.76368000e+01        3.89519000e-08    0.00   21.00
  126  405501.99        3.79818800e+01        9.28086000e-08    0.00   21.15
  127  405502.25        3.82238300e+01        7.73109000e-08    0.00   21.15
  128  405502.50        3.85734300e+01        1.53110600e-07    0.00   21.15
  129  405502.81        3.88922200e+01        1.91599200e-07    0.00   20.77
  130  405503.06        3.91874000e+01        2.61882800e-07    0.00   20.77
  131  405503.37        3.94240000e+01        3.32042500e-07    0.00   20.77
  132  405503.63        3.97173200e+01        3.78030500e-07    0.00   20.77
  133  405503.97        4.00420400e+01        4.69200900e-07    0.00   21.24
  134  405504.22        4.02965300e+01        6.38278200e-07    0.00   21.24
  135  405504.46        4.06376400e+01        7.18912200e-07    0.00   21.24
  136  405504.71        4.09153700e+01        8.95055000e-07    0.00   21.24
  137  405505.04        4.12450200e+01        1.14377470e-06    0.00   20.84
  138  405505.30        4.15088000e+01        1.30634420e-06    0.00   20.84
  139  405505.55        4.18055800e+01        1.52680169e-06    0.00   20.84
  140  405505.80        4.21544600e+01        1.81066314e-06    0.00   21.01
  141  405506.09        4.23732100e+01        2.16214311e-06    0.00   21.01
  142  405506.35        4.26933500e+01        2.64030711e-06    0.00   21.01
  143  405506.59        4.30530500e+01        3.94117348e-06    0.00   21.01
  144  405506.96        4.33416300e+01        4.03184801e-06    0.00   21.14
  145  405507.21        4.35908700e+01        5.31226148e-06    0.00   21.14
  146  405507.46        4.38967300e+01        6.27677063e-06    0.00   21.14
  147  405507.70        4.42436700e+01        7.28584208e-06    0.00   21.14
  148  405507.97        4.45149400e+01        8.82631736e-06    0.00   20.78
  149  405508.22        4.48016100e+01        9.92470009e-06    0.00   20.78
  150  405508.47        4.50965800e+01        1.05881193e-05    0.00   20.78
  151  405508.71        4.54084700e+01        1.40403363e-05    0.00   20.78
  152  405509.00        4.57201900e+01        1.64017928e-05    0.00   21.23
  153  405509.26        4.60068400e+01        1.99804520e-05    0.00   21.23
  154  405509.50        4.63097700e+01        2.46410762e-05    0.00   21.23

File: data/figure09/Ic_2021-10-09_15-29-14279030_Anneal271.txt
# Ic = 38.87 A, n = 27.45 , Tavg = 0.00 K, Anneal271_00K___3600s
#idx    t_s     iHTS_A                vHTS_V                tHTS_K  tTAR_K
    0  405516.60        1.07625300e-01       -7.92023300e-08    0.00   21.24
    1  405516.84        3.91854600e-01       -1.43288030e-07    0.00   21.24
    2  405517.08        6.72693400e-01       -8.27351300e-08    0.00   21.24
    3  405517.34        1.03324100e+00       -1.39631330e-07    0.00   20.85
    4  405517.63        1.31653200e+00       -1.33681430e-07    0.00   20.85
    5  405517.88        1.55923900e+00       -8.81892300e-08    0.00   20.85
    6  405518.12        1.87387400e+00       -1.26182030e-07    0.00   20.85
    7  405518.39        2.21306800e+00       -9.64943300e-08    0.00   21.02
    8  405518.65        2.52717600e+00       -9.20318300e-08    0.00   21.02
    9  405518.89        2.77560600e+00       -1.01824430e-07    0.00   21.02
   10  405519.13        3.09019500e+00       -9.94073300e-08    0.00   21.02
   11  405519.44        3.43142400e+00       -1.02076730e-07    0.00   21.15
   12  405519.70        3.68182700e+00       -8.80760300e-08    0.00   21.15
   13  405519.94        3.98627100e+00       -7.18996300e-08    0.00   21.15
   14  405520.18        4.29328900e+00       -1.33444330e-07    0.00   21.15
   15  405520.48        4.63889800e+00       -8.68984300e-08    0.00   20.79
   16  405520.74        4.88779000e+00       -6.24789300e-08    0.00   20.79
   17  405520.99        5.19504200e+00       -1.08776930e-07    0.00   20.79
   18  405521.24        5.55296000e+00       -8.20021300e-08    0.00   20.79
   19  405521.48        5.82860500e+00       -1.54021230e-07    0.00   21.24
   20  405521.74        6.10506900e+00       -1.34250030e-07    0.00   21.24
   21  405521.98        6.41737400e+00       -4.76041300e-08    0.00   21.24
   22  405522.22        6.76982700e+00       -3.86172300e-08    0.00   21.24
   23  405522.50        7.04577300e+00       -5.66529300e-08    0.00   20.84
   24  405522.76        7.32368300e+00       -1.03756630e-07    0.00   20.84
   25  405523.01        7.63662600e+00       -7.89032300e-08    0.00   20.84
   26  405523.29        7.95054700e+00       -1.08590930e-07    0.00   20.84
   27  405523.57        8.30014300e+00       -1.61086730e-07    0.00   21.03
   28  405523.83        8.52881200e+00       -1.13487230e-07    0.00   21.03
   29  405524.07        8.83048900e+00       -7.16517300e-08    0.00   21.03
   30  405524.35        9.16714700e+00       -7.74157300e-08    0.00   21.14
   31  405524.66        9.46887900e+00       -8.97495300e-08    0.00   21.14
   32  405524.90        9.72367000e+00       -4.64265300e-08    0.00   21.14
   33  405525.14        1.00065700e+01       -3.24185300e-08    0.00   21.14
   34  405525.50        1.03485800e+01       -6.11126300e-08    0.00   20.79
   35  405525.77        1.06143100e+01       -9.98480300e-08    0.00   20.79
   36  405526.01        1.09217800e+01       -1.50670430e-07    0.00   20.79
   37  405526.30        1.12574700e+01       -8.99314300e-08    0.00   21.24
   38  405526.57        1.15305600e+01       -6.14213300e-08    0.00   21.24
   39  405526.82        1.18436700e+01       -7.40650300e-08    0.00   21.24
   40  405527.07        1.20785700e+01       -2.99362300e-08    0.00   21.24
   41  405527.46        1.24365400e+01       -9.91043300e-08    0.00   20.83
   42  405527.73        1.27024400e+01       -1.44658530e-07    0.00   20.83
   43  405527.97        1.30027100e+01       -7.17098300e-08    0.00   20.83
   44  405528.22        1.32795600e+01       -5.72068300e-08    0.00   20.83
   45  405528.49        1.36264100e+01       -8.32997300e-08    0.00   21.03
   46  405528.73        1.39033600e+01       -7.64201300e-08    0.00   21.03
   47  405528.97        1.41722100e+01       -1.67714530e-07    0.00   21.03
   48  405529.22        1.44651100e+01       -1.51290230e-07    0.00   21.03
   49  405529.53        1.48310200e+01       -9.51996300e-08    0.00   21.13
   50  405529.78        1.50896400e+01       -1.38894530e-07    0.00   21.13
   51  405530.02        1.53705100e+01       -1.51476130e-07    0.00   21.13
   52  405530.31        1.57360400e+01       -1.20486930e-07    0.00   20.78
   53  405530.63        1.60159200e+01       -9.90423300e-08    0.00   20.78
   54  405530.89        1.62697500e+01       -9.47658300e-08    0.00   20.78
   55  405531.13        1.65743200e+01       -1.20802230e-07    0.00   20.78
   56  405531.47        1.69333400e+01       -1.41384530e-07    0.00   21.24
   57  405531.72        1.72047500e+01       -1.19260830e-07    0.00   21.24
   58  405531.96        1.74801300e+01       -5.88937300e-08    0.00   21.24
   59  405532.21        1.77646600e+01       -7.94086300e-08    0.00   21.24
   60  405532.51        1.81516100e+01       -9.17423300e-08    0.00   20.82
   61  405532.76        1.83817000e+01       -1.72252530e-07    0.00   20.82
   62  405533.01        1.86899300e+01       -1.59546930e-07    0.00   20.82
   63  405533.31        1.90522600e+01       -1.19012930e-07    0.00   21.03
   64  405533.57        1.93146300e+01       -1.47399130e-07    0.00   21.03
   65  405534.95        1.96395200e+01       -1.09158330e-07    0.00   21.03
   66  405535.19        1.98884900e+01       -9.33537300e-08    0.00   20.81
   67  405535.47        2.02304000e+01       -8.01523300e-08    0.00   20.78
   68  405535.72        2.04800300e+01       -1.23723330e-07    0.00   20.78
   69  405535.96        2.07897700e+01       -1.27194130e-07    0.00   20.78
   70  405536.20        2.10978900e+01       -1.00233430e-07    0.00   20.78
   71  405536.53        2.14079000e+01       -1.42998630e-07    0.00   21.23
   72  405536.77        2.16858700e+01       -1.75537430e-07    0.00   21.23
   73  405537.01        2.19949000e+01       -1.40704230e-07    0.00   21.23
   74  405537.30        2.23527700e+01       -1.42624330e-07    0.00   21.23
   75  405537.61        2.26151300e+01       -1.13865630e-07    0.00   20.82
   76  405537.87        2.28866600e+01       -9.47762300e-08    0.00   20.82
   77  405538.12        2.31962100e+01       -1.65059930e-07    0.00   20.82
   78  405538.41        2.35172400e+01       -1.76525930e-07    0.00   21.04
   79  405538.71        2.38068300e+01       -1.81422330e-07    0.00   21.04
   80  405538.95        2.40978900e+01       -2.31500930e-07    0.00   21.04
   81  405539.19        2.44053400e+01       -1.68344830e-07    0.00   21.04
   82  405539.49        2.47229700e+01       -1.72311430e-07    0.00   21.11
   83  405539.74        2.49928200e+01       -1.46590330e-07    0.00   21.11
   84  405539.99        2.52974200e+01       -1.14857330e-07    0.00   21.11
   85  405540.23        2.56027500e+01       -2.12101630e-07    0.00   21.11
   86  405540.50        2.59203700e+01       -1.70885930e-07    0.00   20.78
   87  405540.75        2.61907600e+01       -1.71319730e-07    0.00   20.78
   88  405541.00        2.64962800e+01       -2.01441330e-07    0.00   20.78
   89  405541.24        2.68197700e+01       -1.22480630e-07    0.00   20.78
   90  405541.49        2.71139200e+01       -1.41446130e-07    0.00   21.23
   91  405541.74        2.73956800e+01       -1.64068330e-07    0.00   21.23
   92  405541.98        2.76713700e+01       -1.85884730e-07    0.00   21.23
   93  405542.22        2.79980700e+01       -1.54089730e-07    0.00   21.23
   94  405542.51        2.83225700e+01       -1.19877530e-07    0.00   20.81
   95  405542.76        2.86480700e+01       -1.39834530e-07    0.00   20.81
   96  405543.01        2.88825800e+01       -1.51919730e-07    0.00   20.81
   97  405543.28        2.92434600e+01       -1.78260030e-07    0.00   21.04
   98  405543.63        2.95300300e+01       -1.84395730e-07    0.00   21.04
   99  405543.88        2.97789300e+01       -1.51981030e-07    0.00   21.04
  100  405544.13        3.00889100e+01       -1.20805730e-07    0.00   21.04
  101  405544.47        3.04312800e+01       -1.90283730e-07    0.00   21.10
  102  405544.73        3.07227100e+01       -1.64500630e-07    0.00   21.10
  103  405544.98        3.09874700e+01       -1.19876130e-07    0.00   21.10
  104  405545.22        3.13071200e+01       -2.19847530e-07    0.00   21.10
  105  405545.51        3.16422900e+01       -1.66483930e-07    0.00   20.78
  106  405545.75        3.19010200e+01       -1.60534030e-07    0.00   20.78
  107  405546.01        3.21858300e+01       -1.68653230e-07    0.00   20.78
  108  405546.27        3.25703700e+01       -1.43985730e-07    0.00   20.78
  109  405546.56        3.28552900e+01       -8.54780300e-08    0.00   21.23
  110  405546.84        3.31597500e+01       -1.14112130e-07    0.00   21.23
  111  405547.09        3.34089400e+01       -1.24028630e-07    0.00   21.23
  112  405547.45        3.37823900e+01       -1.88548330e-07    0.00   20.81
  113  405547.72        3.40271600e+01       -2.44081130e-07    0.00   20.81
  114  405547.97        3.43180900e+01       -2.12348130e-07    0.00   20.81
  115  405548.23        3.46394400e+01       -1.51981030e-07    0.00   20.81
  116  405548.52        3.49775600e+01       -1.29668730e-07    0.00   21.04
  117  405548.77        3.52030900e+01       -1.33947030e-07    0.00   21.04
  118  405549.01        3.55194800e+01       -1.25954130e-07    0.00   21.04
  119  405549.28        3.59214700e+01       -1.15295630e-07    0.00   21.04
  120  405549.57        3.61424200e+01       -5.44946300e-08    0.00   21.11
  121  405549.83        3.64680200e+01       -1.03271730e-07    0.00   21.11
  122  405550.08        3.67246500e+01       -1.12010730e-07    0.00   21.11
  123  405550.47        3.70865300e+01       -7.91001300e-08    0.00   20.78
  124  405550.76        3.73384000e+01       -4.63754300e-08    0.00   20.78
  125  405551.01        3.76238300e+01       -8.57938300e-08    0.00   20.78
  126  405551.25        3.79920900e+01        2.19869700e-08    0.00   20.78
  127  405551.51        3.82618000e+01       -2.86643000e-09    0.00   21.23
  128  405551.75        3.85277100e+01        5.53314700e-08    0.00   21.23
  129  405551.99        3.88394400e+01        1.09128870e-07    0.00   21.23
  130  405552.26        3.91845900e+01        1.47307670e-07    0.00   21.23
  131  405552.56        3.94427300e+01        2.31722570e-07    0.00   20.81
  132  405552.81        3.97215700e+01        3.03989570e-07    0.00   20.81
  133  405553.05        4.00207300e+01        3.98506970e-07    0.00   20.81
  134  405553.37        4.03609100e+01        5.92561870e-07    0.00   21.04
  135  405553.64        4.06200100e+01        6.79579870e-07    0.00   21.04
  136  405553.89        4.09058800e+01        7.83393970e-07    0.00   21.04
  137  405554.14        4.12111700e+01        9.89720770e-07    0.00   21.04
  138  405554.52        4.15239200e+01        1.23025967e-06    0.00   21.11
  139  405554.77        4.18242200e+01        1.49261827e-06    0.00   21.11
  140  405555.02        4.21025400e+01        1.73241586e-06    0.00   21.11
  141  405555.29        4.24280300e+01        2.05439509e-06    0.00   21.11
  142  405555.57        4.27231200e+01        2.59075748e-06    0.00   20.78
  143  405555.85        4.30592400e+01        3.80373972e-06    0.00   20.78
  144  405556.09        4.33119700e+01        3.84514139e-06    0.00   20.78
  145  405556.44        4.36168600e+01        5.00333459e-06    0.00   21.24
  146  405556.70        4.38977600e+01        6.03620716e-06    0.00   21.24
  147  405556.94        4.42101000e+01        7.17382348e-06    0.00   21.24
  148  405557.19        4.44820100e+01        8.44779261e-06    0.00   21.24
  149  405557.52        4.48235600e+01        1.00677260e-05    0.00   20.82
  150  405557.79        4.51546400e+01        1.17898651e-05    0.00   20.82
  151  405558.03        4.54119700e+01        1.34708575e-05    0.00   20.82
  152  405558.38        4.57564200e+01        1.72021127e-05    0.00   21.05
  153  405558.63        4.60381300e+01        2.00476890e-05    0.00   21.05

File: data/figure09/Ic_2021-10-09_18-21-27072297_Anneal274.txt
# Ic = 38.78 A, n = 27.21 , Tavg = 0.00 K, Anneal274_00K___3600s
#idx    t_s     iHTS_A                vHTS_V                tHTS_K  tTAR_K
    0  415851.01        7.79308600e-02        5.40019500e-08    0.00   21.27
    1  415851.26        3.61028000e-01        2.40662500e-08    0.00   21.27
    2  415851.50        6.33635800e-01        2.68553500e-08    0.00   21.27
    3  415851.76        1.01997300e+00        7.78636500e-08    0.00   21.27
    4  415852.02        1.28691400e+00        1.15856550e-07    0.00   20.86
    5  415852.27        1.57393700e+00        9.45984500e-08    0.00   20.86
    6  415852.52        1.83898300e+00        1.10529050e-07    0.00   20.86
    7  415852.77        2.20156300e+00        9.35490500e-08    0.00   20.86
    8  415853.08        2.49853400e+00        1.56425500e-08    0.00   21.27
    9  415853.35        2.79647700e+00        5.81598500e-08    0.00   21.27
   10  415853.60        3.05760700e+00        8.43147500e-08    0.00   21.27
   11  415853.99        3.39282800e+00        7.03695500e-08    0.00   20.80
   12  415854.24        3.64745900e+00        6.00811500e-08    0.00   20.80
   13  415854.49        3.95872000e+00        4.53922500e-08    0.00   20.80
   14  415854.73        4.35605200e+00        1.53326500e-08    0.00   20.80
   15  415855.03        4.60881700e+00        2.56830500e-08    0.00   21.18
   16  415855.30        4.85267600e+00        3.51657500e-08    0.00   21.18
   17  415855.54        5.16372900e+00        6.44816500e-08    0.00   21.18
   18  415855.88        5.53536500e+00        1.11027550e-07    0.00   21.05
   19  415856.13        5.79530400e+00        5.82837500e-08    0.00   21.05
   20  415856.38        6.07255700e+00        1.26056500e-08    0.00   21.05
   21  415856.63        6.38603400e+00        4.38427500e-08    0.00   21.05
   22  415856.99        6.72700800e+00        4.55781500e-08    0.00   20.87
   23  415857.24        6.98338300e+00       -1.34873500e-08    0.00   20.87
   24  415857.49        7.29085200e+00       -1.60904500e-08    0.00   20.87
   25  415857.77        7.65894000e+00        1.21097500e-08    0.00   20.87
   26  415858.04        7.91385800e+00        5.92754500e-08    0.00   21.26
   27  415858.29        8.18978600e+00        9.03275500e-08    0.00   21.26
   28  415858.53        8.49421600e+00        3.58494500e-08    0.00   21.26
   29  415858.81        8.86195500e+00        7.17358500e-08    0.00   20.80
   30  415859.12        9.11080900e+00        1.11092250e-07    0.00   20.80
   31  415859.37        9.38413700e+00        9.13210500e-08    0.00   20.80
   32  415859.62        9.68977400e+00        1.03592850e-07    0.00   20.80
   33  415859.94        1.00257000e+01        6.77072500e-08    0.00   21.17
   34  415860.22        1.03360500e+01        1.14810950e-07    0.00   21.17
   35  415860.46        1.05833100e+01        9.83246500e-08    0.00   21.17
   36  415860.71        1.08895000e+01        5.66750500e-08    0.00   21.17
   37  415861.01        1.11949000e+01        1.75046500e-08    0.00   21.05
   38  415861.26        1.14680600e+01        5.94640500e-08    0.00   21.05
   39  415861.50        1.17745200e+01        7.13019500e-08    0.00   21.05
   40  415861.77        1.21007300e+01        6.86369500e-08    0.00   21.05
   41  415862.06        1.23881700e+01        8.78502500e-08    0.00   20.85
   42  415862.37        1.26612200e+01        4.39074500e-08    0.00   20.85
   43  415862.61        1.29692400e+01       -2.07980500e-08    0.00   20.85
   44  415862.86        1.33016500e+01        2.38185000e-09    0.00   21.27
   45  415863.16        1.35890600e+01        1.62030500e-08    0.00   21.27
   46  415863.41        1.38617900e+01        1.94879500e-08    0.00   21.27
   47  415863.65        1.41356900e+01        4.36515000e-09    0.00   21.27
   48  415863.90        1.44796600e+01       -2.20996500e-08    0.00   20.79
   49  415864.14        1.47830700e+01       -1.80092500e-08    0.00   20.79
   50  415864.39        1.50580700e+01       -9.33275000e-09    0.00   20.79
   51  415864.63        1.53380900e+01       -5.99696500e-08    0.00   20.79
   52  415864.92        1.56931600e+01       -3.43725500e-08    0.00   21.17
   53  415865.18        1.59613200e+01        3.36799500e-08    0.00   21.17
   54  415865.43        1.62521100e+01        7.48956500e-08    0.00   21.17
   55  415865.68        1.65466600e+01        6.18801500e-08    0.00   21.17
   56  415865.94        1.68853700e+01        2.01066500e-08    0.00   21.04
   57  415866.22        1.72209100e+01        4.06215500e-08    0.00   21.04
   58  415866.47        1.74491900e+01        1.61399500e-08    0.00   21.04
   59  415866.71        1.77551200e+01       -2.29684500e-08    0.00   21.04
   60  415866.99        1.81149700e+01       -4.39791500e-08    0.00   20.85
   61  415867.24        1.83528200e+01       -3.25751500e-08    0.00   20.85
   62  415867.49        1.86566300e+01       -1.11925500e-08    0.00   20.85
   63  415867.73        1.89940400e+01       -1.15024500e-08    0.00   20.85
   64  415868.02        1.92829500e+01       -2.26585500e-08    0.00   21.25
   65  415868.26        1.95492900e+01        3.52913500e-08    0.00   21.25
   66  415868.51        1.98633400e+01       -2.04893500e-08    0.00   21.25
   67  415868.77        2.02009300e+01       -1.62128500e-08    0.00   21.25
   68  415869.12        2.04817200e+01       -4.44130500e-08    0.00   20.80
   69  415869.38        2.08048300e+01       -6.14571500e-08    0.00   20.80
   70  415869.62        2.10497900e+01       -1.16432050e-07    0.00   20.80
   71  415869.92        2.13988200e+01       -8.73641500e-08    0.00   21.16
   72  415870.21        2.16769900e+01       -3.15215500e-08    0.00   21.16
   73  415870.46        2.19645600e+01       -4.18915000e-09    0.00   21.16
   74  415870.70        2.23011000e+01       -1.15026500e-08    0.00   21.16
   75  415870.95        2.26436500e+01       -3.73476500e-08    0.00   21.05
   76  415871.23        2.29139100e+01       -1.47874500e-08    0.00   21.05
   77  415871.48        2.31682000e+01       -4.33595500e-08    0.00   21.05
   78  415871.72        2.34612800e+01       -6.05896500e-08    0.00   21.05
   79  415871.98        2.38214300e+01       -3.38148500e-08    0.00   20.85
   80  415872.23        2.40704900e+01       -1.09862550e-07    0.00   20.85
   81  415872.47        2.43503700e+01       -8.16623500e-08    0.00   20.85
   82  415872.72        2.46770000e+01       -6.59197500e-08    0.00   20.85
   83  415873.03        2.49778500e+01       -4.73261500e-08    0.00   21.26
   84  415873.28        2.52759500e+01        2.14699500e-08    0.00   21.26
   85  415873.52        2.55371300e+01       -1.83202500e-08    0.00   21.26
   86  415873.81        2.59120400e+01       -1.21223500e-08    0.00   21.26
   87  415874.08        2.62262600e+01       -7.67040500e-08    0.00   20.79
   88  415874.33        2.65194900e+01       -7.19316500e-08    0.00   20.79
   89  415874.58        2.67458500e+01       -4.95574500e-08    0.00   20.79
   90  415874.87        2.71070000e+01       -4.28017500e-08    0.00   21.16
   91  415875.16        2.73700500e+01       -3.92689500e-08    0.00   21.16
   92  415875.41        2.76400600e+01        8.33055000e-09    0.00   21.16
   93  415875.66        2.79566800e+01       -1.72046500e-08    0.00   21.16
   94  415875.99        2.82847700e+01       -1.01992650e-07    0.00   21.04
   95  415876.26        2.85715700e+01       -1.02554550e-07    0.00   21.04
   96  415876.50        2.88404500e+01       -6.46870500e-08    0.00   21.04
   97  415876.77        2.92171800e+01       -6.80958500e-08    0.00   21.04
   98  415877.07        2.95294200e+01       -3.45034500e-08    0.00   20.85
   99  415877.32        2.97534400e+01       -4.83247500e-08    0.00   20.85
  100  415877.56        3.00634400e+01       -9.58622500e-08    0.00   20.85
  101  415877.88        3.04034500e+01       -1.16377150e-07    0.00   20.85
  102  415878.16        3.06792000e+01       -9.81554500e-08    0.00   21.25
  103  415878.41        3.09615800e+01       -6.86536500e-08    0.00   21.25
  104  415878.65        3.12804900e+01       -7.16906500e-08    0.00   21.25
  105  415878.91        3.16164100e+01       -9.66060500e-08    0.00   20.80
  106  415879.16        3.19020200e+01       -5.23533500e-08    0.00   20.80
  107  415879.41        3.21761000e+01       -4.95023500e-08    0.00   20.80
  108  415879.65        3.24402500e+01       -6.52448500e-08    0.00   20.80
  109  415880.00        3.29043600e+01       -8.07395500e-08    0.00   21.16
  110  415880.27        3.30735400e+01       -8.78050500e-08    0.00   21.16
  111  415880.51        3.33857900e+01       -8.18551500e-08    0.00   21.16
  112  415880.77        3.37559900e+01       -1.01936150e-07    0.00   21.16
  113  415881.03        3.40106000e+01       -1.39805050e-07    0.00   21.05
  114  415881.28        3.42528200e+01       -1.55423650e-07    0.00   21.05
  115  415881.53        3.45889700e+01       -9.22055500e-08    0.00   21.05
  116  415881.78        3.49567200e+01       -1.27285150e-07    0.00   21.05
  117  415882.06        3.52131800e+01       -8.94772500e-08    0.00   20.84
  118  415882.32        3.54154400e+01       -6.92713500e-08    0.00   20.84
  119  415882.57        3.57386600e+01       -1.04165350e-07    0.00   20.84
  120  415882.88        3.61921100e+01       -1.05404850e-07    0.00   20.84
  121  415883.16        3.64419800e+01       -3.53691500e-08    0.00   21.26
  122  415883.41        3.67062300e+01       -8.03655000e-09    0.00   21.26
  123  415883.67        3.70066700e+01        5.62351500e-08    0.00   21.26
  124  415883.91        3.73088600e+01        2.28287500e-08    0.00   20.79
  125  415884.23        3.76331800e+01        2.55558500e-08    0.00   20.79
  126  415884.47        3.79012200e+01        1.83662500e-08    0.00   20.79
  127  415884.72        3.81625200e+01        9.10671500e-08    0.00   20.79
  128  415884.96        3.85888200e+01        1.69903850e-07    0.00   21.16
  129  415885.22        3.87860300e+01        2.33927750e-07    0.00   21.16
  130  415885.46        3.90963400e+01        2.34733450e-07    0.00   21.16
  131  415885.70        3.93792000e+01        2.98695250e-07    0.00   21.16
  132  415885.95        3.97792900e+01        3.88440250e-07    0.00   21.04
  133  415886.19        3.99465900e+01        4.67524850e-07    0.00   21.04
  134  415886.43        4.02340200e+01        5.22313950e-07    0.00   21.04
  135  415886.68        4.06003500e+01        6.52282950e-07    0.00   21.04
  136  415886.93        4.09076800e+01        8.56502250e-07    0.00   20.85
  137  415887.17        4.11997700e+01        1.04392545e-06    0.00   20.85
  138  415887.42        4.14421900e+01        1.26692426e-06    0.00   20.85
  139  415887.66        4.17486800e+01        1.42912278e-06    0.00   20.85
  140  415888.01        4.21270900e+01        1.80031480e-06    0.00   21.26
  141  415888.28        4.24054500e+01        2.39301862e-06    0.00   21.26
  142  415888.53        4.26593400e+01        2.63547855e-06    0.00   21.26
  143  415888.77        4.30377500e+01        3.71489630e-06    0.00   21.26
  144  415889.03        4.33039800e+01        3.93045756e-06    0.00   20.80
  145  415889.29        4.35806300e+01        4.44537502e-06    0.00   20.80
  146  415889.53        4.39039700e+01        6.22793897e-06    0.00   20.80
  147  415889.82        4.42518700e+01        7.37708254e-06    0.00   21.16
  148  415890.07        4.44879300e+01        8.59595194e-06    0.00   21.16
  149  415890.35        4.47870700e+01        1.05327804e-05    0.00   21.16
  150  415890.59        4.50818500e+01        1.09030419e-05    0.00   21.16
  151  415890.90        4.54521700e+01        1.45508069e-05    0.00   21.06
  152  415891.16        4.56994400e+01        1.81573581e-05    0.00   21.06
  153  415891.42        4.59904200e+01        2.10038622e-05    0.00   21.06
