Repository: shortlab/2024-CryoHTS-Facility

# 2024-CryoHTS-Facility
Data repository for Alexis' RSI paper on the cryogenic HTS irradiation facility

File: data/figure09/Ic_2021-10-09_21-24-00959740_Anneal277.txt
# Ic = 38.62 A, n = 26.29 , Tavg = 0.00 K, Anneal277_00K___3600s
#idx    t_s     iHTS_A                vHTS_V                tHTS_K  tTAR_K
    0  426803.97        5.94302700e-02        4.94154800e-08    0.00   20.80
    1  426804.22        3.74897900e-01        3.31770800e-08    0.00   20.80
    2  426804.49        7.34342300e-01        3.30531800e-08    0.00   20.89
    3  426804.79        1.00062900e+00        7.93511800e-08    0.00   20.89
    4  426805.04        1.27081500e+00        1.59737380e-07    0.00   20.89
    5  426805.36        1.59415600e+00        1.10712280e-07    0.00   20.89
    6  426805.70        1.89120300e+00        7.62522800e-08    0.00   21.24
    7  426805.95        2.16622800e+00        4.96014800e-08    0.00   21.24
    8  426806.20        2.47438700e+00        4.29697800e-08    0.00   21.24
    9  426806.50        2.78810700e+00       -5.00172000e-09    0.00   21.06
   10  426806.76        3.09516000e+00        5.58615800e-08    0.00   21.06
   11  426807.01        3.38083500e+00        1.00734780e-07    0.00   21.06
   12  426807.31        3.71828900e+00        5.05327800e-08    0.00   20.84
   13  426807.60        4.00559400e+00        1.07429080e-07    0.00   20.84
   14  426807.85        4.33434100e+00        8.38152800e-08    0.00   20.84
   15  426808.10        4.59451700e+00        3.06375800e-08    0.00   20.84
   16  426808.48        4.90300200e+00        7.65637800e-08    0.00   21.26
   17  426808.73        5.18862800e+00        7.81131800e-08    0.00   21.26
   18  426808.97        5.49325300e+00        1.75601800e-08    0.00   21.26
   19  426809.22        5.79478300e+00        4.29713800e-08    0.00   21.26
   20  426809.48        6.12587300e+00        4.73718800e-08    0.00   20.79
   21  426809.76        6.41711700e+00        6.21846800e-08    0.00   20.79
   22  426810.00        6.71556300e+00        1.39843880e-07    0.00   20.79
   23  426810.25        7.05038000e+00        7.11715800e-08    0.00   20.79
   24  426810.51        7.36603900e+00        9.73265800e-08    0.00   21.15
   25  426810.77        7.62142600e+00        5.19582800e-08    0.00   21.15
   26  426811.02        7.90069800e+00        6.24325800e-08    0.00   21.15
   27  426811.31        8.25623700e+00        1.02346780e-07    0.00   21.15
   28  426811.58        8.54806400e+00        4.99129800e-08    0.00   21.05
   29  426811.86        8.87342500e+00       -3.02253200e-08    0.00   21.05
   30  426812.10        9.10130800e+00       -6.17762000e-09    0.00   21.05
   31  426812.44        9.45632500e+00        7.58158000e-09    0.00   20.84
   32  426812.74        9.77312200e+00        4.04316800e-08    0.00   20.84
   33  426812.98        9.99395600e+00        5.40683800e-08    0.00   20.84
   34  426813.23        1.03222800e+01        2.88437800e-08    0.00   20.84
   35  426813.57        1.06474600e+01        2.69223800e-08    0.00   21.25
   36  426813.88        1.09284700e+01        7.78067800e-08    0.00   21.25
   37  426814.14        1.11873700e+01        1.08486180e-07    0.00   21.25
   38  426814.46        1.15258000e+01        4.45862800e-08    0.00   20.80
   39  426814.73        1.18049200e+01       -2.21646200e-08    0.00   20.80
   40  426814.98        1.20871600e+01        2.61786800e-08    0.00   20.80
   41  426815.22        1.23817800e+01       -3.88092000e-09    0.00   20.80
   42  426815.49        1.27128200e+01        7.66291800e-08    0.00   21.13
   43  426815.76        1.30439500e+01        7.01214800e-08    0.00   21.13
   44  426816.00        1.32676800e+01        3.99038000e-09    0.00   21.13
   45  426816.27        1.36248300e+01        5.71059800e-08    0.00   21.13
   46  426816.57        1.39111100e+01        5.45028800e-08    0.00   21.06
   47  426816.82        1.42138400e+01        4.61357800e-08    0.00   21.06
   48  426817.07        1.44620900e+01        9.86315800e-08    0.00   21.06
   49  426817.34        1.48232900e+01        2.63026800e-08    0.00   20.82
   50  426817.66        1.51048100e+01       -1.83219200e-08    0.00   20.82
   51  426817.91        1.53563500e+01        2.31698000e-09    0.00   20.82
   52  426818.17        1.56585900e+01       -1.05746200e-08    0.00   20.82
   53  426818.50        1.60250500e+01        2.69223800e-08    0.00   21.25
   54  426818.76        1.62548800e+01        7.84860800e-08    0.00   21.25
   55  426819.00        1.65641700e+01        4.17208000e-09    0.00   21.25
   56  426819.25        1.69260000e+01        5.05939800e-08    0.00   21.25
   57  426819.54        1.72178600e+01        3.95617800e-08    0.00   20.79
   58  426819.80        1.74647600e+01        1.43984800e-08    0.00   20.79
   59  426820.04        1.77759000e+01        2.74139800e-08    0.00   20.79
   60  426820.34        1.81453200e+01       -1.16325200e-08    0.00   21.13
   61  426820.65        1.84286500e+01       -3.46885200e-08    0.00   21.13
   62  426820.90        1.86774500e+01       -7.29402000e-09    0.00   21.13
   63  426821.15        1.89834100e+01        1.50698000e-09    0.00   21.13
   64  426821.53        1.93114500e+01       -2.77469200e-08    0.00   21.06
   65  426821.79        1.96275500e+01       -6.95204200e-08    0.00   21.06
   66  426822.05        1.98831900e+01       -5.11128200e-08    0.00   21.06
   67  426822.33        2.02505900e+01       -6.53059200e-08    0.00   20.82
   68  426822.64        2.04988700e+01       -5.37262000e-09    0.00   20.82
   69  426822.89        2.07786100e+01        4.96023800e-08    0.00   20.82
   70  426823.14        2.10844500e+01        4.85378000e-09    0.00   20.82
   71  426823.53        2.14152200e+01        3.15665800e-08    0.00   21.24
   72  426823.79        2.16780500e+01       -1.32439200e-08    0.00   21.24
   73  426824.04        2.19889500e+01        1.13615800e-08    0.00   21.24
   74  426824.28        2.23929600e+01        6.89908000e-09    0.00   21.24
   75  426824.53        2.26029800e+01        2.90854800e-08    0.00   20.80
   76  426824.79        2.28848900e+01       -3.74820200e-08    0.00   20.80
   77  426825.03        2.31894700e+01        6.46028000e-09    0.00   20.80
   78  426825.31        2.35352600e+01        1.76783800e-08    0.00   20.80
   79  426825.61        2.38179000e+01       -4.96303200e-08    0.00   21.11
   80  426825.86        2.40906900e+01       -2.50868200e-08    0.00   21.11
   81  426826.10        2.43963900e+01       -1.40546200e-08    0.00   21.11
   82  426826.34        2.47277600e+01       -1.46744200e-08    0.00   21.07
   83  426826.66        2.50152900e+01        1.17903800e-08    0.00   21.07
   84  426826.90        2.52909600e+01       -3.36399200e-08    0.00   21.07
   85  426827.15        2.55697200e+01       -1.40546200e-08    0.00   21.07
   86  426827.41        2.59109600e+01       -3.20284200e-08    0.00   20.80
   87  426827.66        2.62171300e+01       -7.31822200e-08    0.00   20.80
   88  426827.91        2.64838000e+01       -2.93633200e-08    0.00   20.80
   89  426828.15        2.67734300e+01       -4.10153200e-08    0.00   20.80
   90  426828.40        2.71188500e+01       -5.16137200e-08    0.00   21.25
   91  426828.68        2.74328300e+01       -5.52704200e-08    0.00   21.25
   92  426828.93        2.76679100e+01       -5.35970200e-08    0.00   21.25
   93  426829.18        2.79743200e+01        4.02385800e-08    0.00   21.25
   94  426829.51        2.83117200e+01        2.08392800e-08    0.00   20.78
   95  426829.76        2.85899600e+01       -2.60165200e-08    0.00   20.78
   96  426830.00        2.88682900e+01        8.19568000e-09    0.00   20.78
   97  426830.27        2.92293700e+01       -4.60351200e-08    0.00   20.78
   98  426830.54        2.95224000e+01       -6.54940200e-08    0.00   21.11
   99  426830.79        2.97629200e+01       -2.22930200e-08    0.00   21.11
  100  426831.03        3.00820600e+01       -7.37972200e-08    0.00   21.11
  101  426831.32        3.04489800e+01       -8.89819200e-08    0.00   21.11
  102  426831.58        3.07349400e+01       -9.34444200e-08    0.00   21.07
  103  426831.85        3.10350900e+01       -4.93776200e-08    0.00   21.07
  104  426832.10        3.12884400e+01        1.11134800e-08    0.00   21.07
  105  426832.34        3.16656400e+01       -3.25194200e-08    0.00   20.81
  106  426832.63        3.19250500e+01        3.67598000e-09    0.00   20.81
  107  426832.88        3.21956900e+01        1.30967800e-08    0.00   20.81
  108  426833.12        3.25053300e+01       -8.72465200e-08    0.00   20.81
  109  426833.46        3.28367200e+01       -6.54920200e-08    0.00   21.24
  110  426833.71        3.31480200e+01       -5.94181200e-08    0.00   21.24
  111  426833.96        3.34122000e+01       -7.52847200e-08    0.00   21.24
  112  426834.20        3.37107700e+01       -6.45624200e-08    0.00   21.24
  113  426834.51        3.40356900e+01       -7.58425200e-08    0.00   20.80
  114  426834.79        3.43378000e+01       -1.59092200e-08    0.00   20.80
  115  426835.04        3.45981500e+01        5.13375800e-08    0.00   20.80
  116  426835.32        3.49641600e+01        6.15518000e-09    0.00   21.10
  117  426835.67        3.52582400e+01        5.59738000e-09    0.00   21.10
  118  426835.92        3.55043000e+01       -4.65266200e-08    0.00   21.10
  119  426836.16        3.58114200e+01       -6.71026200e-08    0.00   21.10
  120  426836.54        3.61306700e+01       -9.02803200e-08    0.00   21.08
  121  426836.79        3.64061600e+01       -4.90012200e-08    0.00   21.08
  122  426837.04        3.67202600e+01        8.20498000e-09    0.00   21.08
  123  426837.32        3.70750000e+01        2.02287800e-08    0.00   21.08
  124  426837.57        3.73501700e+01        1.11895080e-07    0.00   20.80
  125  426837.83        3.76293900e+01        1.05697180e-07    0.00   20.80
  126  426838.08        3.79236400e+01        5.54945800e-08    0.00   20.80
  127  426838.35        3.82555000e+01        1.29806880e-07    0.00   21.25
  128  426838.66        3.85473300e+01        1.95380180e-07    0.00   21.25
  129  426838.91        3.88225200e+01        1.76228780e-07    0.00   21.25
  130  426839.16        3.91264300e+01        2.28786580e-07    0.00   21.25
  131  426839.47        3.94430700e+01        3.62598280e-07    0.00   20.79
  132  426839.72        3.97193600e+01        4.60028580e-07    0.00   20.79
  133  426839.96        4.00297500e+01        5.35890280e-07    0.00   20.79
  134  426840.20        4.03446600e+01        6.20305080e-07    0.00   20.79
  135  426840.52        4.06122200e+01        7.89196680e-07    0.00   21.10
  136  426840.78        4.08976100e+01        9.51952280e-07    0.00   21.10
  137  426841.03        4.11989600e+01        1.01950898e-06    0.00   21.10
  138  426841.32        4.15237900e+01        1.29481768e-06    0.00   21.10
  139  426841.57        4.18277900e+01        1.60043388e-06    0.00   21.08
  140  426841.81        4.20903800e+01        1.81661508e-06    0.00   21.08
  141  426842.06        4.23521700e+01        2.17293018e-06    0.00   21.08
  142  426842.40        4.27554100e+01        2.58025438e-06    0.00   20.81
  143  426842.68        4.29992000e+01        3.88298190e-06    0.00   20.81
  144  426842.92        4.33113800e+01        3.98171371e-06    0.00   20.81
  145  426843.17        4.35872700e+01        5.12521768e-06    0.00   20.81
  146  426843.41        4.39334100e+01        6.56968942e-06    0.00   21.25
  147  426843.69        4.41785800e+01        6.72513158e-06    0.00   21.25
  148  426843.94        4.44787900e+01        7.92658549e-06    0.00   21.25
  149  426844.19        4.47841400e+01        1.00854838e-05    0.00   21.25
  150  426844.52        4.51246700e+01        1.16546564e-05    0.00   20.81
  151  426844.76        4.54138900e+01        1.30533886e-05    0.00   20.81
  152  426845.01        4.56759300e+01        1.69443597e-05    0.00   20.81
  153  426845.26        4.60619000e+01        2.04102822e-05    0.00   20.81

File: data/figure09/Ic_2021-10-09_21-24-50172837_Anneal277.txt
# Ic = 38.87 A, n = 27.26 , Tavg = 0.00 K, Anneal277_00K___3600s
#idx    t_s     iHTS_A                vHTS_V                tHTS_K  tTAR_K
    0  426853.10        9.77555400e-02       -1.37901700e-08    0.00   21.11
    1  426853.39        4.04691700e-01        5.97163300e-08    0.00   21.11
    2  426853.64        7.10962600e-01        1.85600300e-08    0.00   21.11
    3  426853.91        1.03505600e+00       -3.77229700e-08    0.00   21.09
    4  426854.22        1.30782200e+00       -6.48967000e-09    0.00   21.09
    5  426854.48        1.55236900e+00       -1.64062700e-08    0.00   21.09
    6  426854.72        1.87621200e+00        6.21593000e-09    0.00   21.09
    7  426855.07        2.20276700e+00        7.30908300e-08    0.00   20.82
    8  426855.32        2.48128700e+00        3.11932300e-08    0.00   20.82
    9  426855.57        2.76637000e+00        2.96438300e-08    0.00   20.82
   10  426855.89        3.12034500e+00        2.00991300e-08    0.00   21.26
   11  426856.21        3.42133600e+00        9.25283000e-09    0.00   21.26
   12  426856.45        3.67253000e+00       -3.74789700e-08    0.00   21.26
   13  426856.70        3.98213700e+00        3.92273000e-09    0.00   21.26
   14  426857.06        4.35453100e+00        8.75703000e-09    0.00   20.81
   15  426857.31        4.59765500e+00        1.68142300e-08    0.00   20.81
   16  426857.56        4.88015000e+00        5.14602300e-08    0.00   20.81
   17  426857.87        5.24632000e+00        5.84403000e-09    0.00   21.11
   18  426858.15        5.53329900e+00       -2.06827700e-08    0.00   21.11
   19  426858.39        5.78716300e+00        2.25162300e-08    0.00   21.11
   20  426858.63        6.09741200e+00        7.76533000e-09    0.00   21.11
   21  426858.90        6.45439400e+00        1.07163000e-09    0.00   21.09
   22  426859.16        6.74935300e+00        2.48714300e-08    0.00   21.09
   23  426859.40        7.00232400e+00       -6.05350700e-08    0.00   21.09
   24  426859.65        7.31588100e+00        2.49313000e-09    0.00   21.09
   25  426859.94        7.70042000e+00        2.53581300e-08    0.00   20.82
   26  426860.25        7.92881700e+00       -4.40589700e-08    0.00   20.82
   27  426860.50        8.21259100e+00       -8.58325700e-08    0.00   20.82
   28  426860.74        8.56586200e+00       -6.53176700e-08    0.00   20.82
   29  426861.03        8.85681100e+00       -3.82329700e-08    0.00   21.25
   30  426861.27        9.10456600e+00        4.11616300e-08    0.00   21.25
   31  426861.51        9.40912700e+00       -3.11673700e-08    0.00   21.25
   32  426861.78        9.77570300e+00        3.46539300e-08    0.00   21.25
   33  426862.02        1.00242700e+01        4.03643000e-09    0.00   20.81
   34  426862.28        1.03003400e+01       -2.90517000e-09    0.00   20.81
   35  426862.54        1.06059500e+01        1.22796300e-08    0.00   20.81
   36  426862.80        1.09617500e+01       -7.80147000e-09    0.00   21.11
   37  426863.16        1.12248800e+01       -8.22377700e-08    0.00   21.11
   38  426863.41        1.14911300e+01       -8.97371700e-08    0.00   21.11
   39  426863.66        1.17973300e+01       -7.17633700e-08    0.00   21.11
   40  426863.98        1.21251300e+01       -6.68050700e-08    0.00   21.08
   41  426864.24        1.24007400e+01       -7.98737000e-09    0.00   21.08
   42  426864.48        1.26864800e+01       -2.80064700e-08    0.00   21.08
   43  426864.73        1.30157100e+01       -3.27788700e-08    0.00   21.08
   44  426864.98        1.33027900e+01       -4.45467000e-09    0.00   20.82
   45  426865.23        1.35841400e+01       -4.47407700e-08    0.00   20.82
   46  426865.48        1.38839300e+01        4.96683000e-09    0.00   20.82
   47  426865.72        1.41699300e+01       -1.23007000e-09    0.00   20.82
   48  426866.07        1.45004200e+01       -3.87263700e-08    0.00   21.25
   49  426866.32        1.47735200e+01       -1.85833700e-08    0.00   21.25
   50  426866.56        1.50815300e+01       -2.49671700e-08    0.00   21.25
   51  426866.88        1.54185800e+01       -5.10601700e-08    0.00   20.80
   52  426867.15        1.57003100e+01       -5.75678700e-08    0.00   20.80
   53  426867.39        1.59767200e+01       -4.34987700e-08    0.00   20.80
   54  426867.64        1.62628500e+01       -5.06882700e-08    0.00   20.80
   55  426868.00        1.66205300e+01       -4.35606700e-08    0.00   21.11
   56  426868.25        1.68777800e+01       -4.62877700e-08    0.00   21.11
   57  426868.50        1.71872200e+01       -2.52770700e-08    0.00   21.11
   58  426868.77        1.75251200e+01       -1.39349700e-08    0.00   21.11
   59  426869.03        1.78080800e+01       -3.42639700e-08    0.00   21.07
   60  426869.28        1.81122900e+01       -8.79373700e-08    0.00   21.07
   61  426869.52        1.83730600e+01       -7.58515700e-08    0.00   21.07
   62  426869.81        1.87346100e+01       -7.25047700e-08    0.00   20.81
   63  426870.08        1.90221700e+01       -3.76727700e-08    0.00   20.81
   64  426870.33        1.92720300e+01       -5.15559700e-08    0.00   20.81
   65  426870.58        1.95764600e+01       -1.05663270e-07    0.00   20.81
   66  426870.89        1.99268800e+01       -9.71722700e-08    0.00   21.24
   67  426871.14        2.02269500e+01       -1.04919570e-07    0.00   21.24
   68  426871.38        2.04720300e+01       -9.61775700e-08    0.00   21.24
   69  426871.63        2.07941100e+01       -4.62187700e-08    0.00   21.24
   70  426871.99        2.11204600e+01       -6.26401700e-08    0.00   20.79
   71  426872.24        2.13822400e+01       -4.39845700e-08    0.00   20.79
   72  426872.50        2.16799500e+01       -4.06377700e-08    0.00   20.79
   73  426872.74        2.20386700e+01       -6.48713700e-08    0.00   20.79
   74  426873.02        2.23309900e+01        1.50773000e-09    0.00   21.11
   75  426873.28        2.26299800e+01       -3.51216700e-08    0.00   21.11
   76  426873.54        2.28832800e+01       -1.13772470e-07    0.00   21.11
   77  426873.81        2.32518800e+01       -7.98081700e-08    0.00   21.06
   78  426874.06        2.35017600e+01       -8.65018700e-08    0.00   21.06
   79  426874.30        2.37810000e+01       -7.34243700e-08    0.00   21.06
   80  426874.55        2.40837100e+01       -6.00370700e-08    0.00   21.06
   81  426874.83        2.44523500e+01       -5.46448700e-08    0.00   20.81
   82  426875.16        2.47309200e+01       -3.76007700e-08    0.00   20.81
   83  426875.41        2.49840100e+01       -6.38796700e-08    0.00   20.81
   84  426875.65        2.52953800e+01       -1.15817770e-07    0.00   20.81
   85  426876.00        2.56168700e+01       -5.43349700e-08    0.00   21.24
   86  426876.27        2.59346900e+01       -5.85495700e-08    0.00   21.24
   87  426876.52        2.61829300e+01       -1.31374370e-07    0.00   21.24
   88  426876.81        2.65446300e+01       -1.38625870e-07    0.00   20.79
   89  426877.11        2.68019700e+01       -9.43111700e-08    0.00   20.79
   90  426877.38        2.70787000e+01       -7.86242700e-08    0.00   20.79
   91  426877.62        2.73888100e+01       -5.75465700e-08    0.00   20.79
   92  426877.98        2.77138600e+01       -4.35381700e-08    0.00   21.12
   93  426878.25        2.79751700e+01       -8.18409700e-08    0.00   21.12
   94  426878.49        2.82814400e+01       -1.46050670e-07    0.00   21.12
   95  426878.73        2.86501200e+01       -1.34460670e-07    0.00   21.12
   96  426879.02        2.89043400e+01       -1.45926670e-07    0.00   21.06
   97  426879.30        2.92362600e+01       -1.08739570e-07    0.00   21.06
   98  426879.55        2.94934900e+01       -5.80411700e-08    0.00   21.06
   99  426879.84        2.98350600e+01       -1.25411870e-07    0.00   20.81
  100  426880.14        3.01142500e+01       -5.58719700e-08    0.00   20.81
  101  426880.39        3.03986100e+01       -5.06037700e-08    0.00   20.81
  102  426880.63        3.07058600e+01       -1.37559570e-07    0.00   20.81
  103  426880.94        3.10212000e+01       -8.38242700e-08    0.00   21.24
  104  426881.22        3.13504000e+01       -7.52092700e-08    0.00   21.24
  105  426881.46        3.16158300e+01       -1.35390370e-07    0.00   21.24
  106  426881.70        3.18971100e+01       -1.34584670e-07    0.00   21.24
  107  426882.01        3.22357700e+01       -1.37869470e-07    0.00   20.78
  108  426882.27        3.25103600e+01       -1.08057870e-07    0.00   20.78
  109  426882.51        3.28233700e+01       -2.90352700e-08    0.00   20.78
  110  426882.76        3.31880100e+01       -9.07038700e-08    0.00   20.78
  111  426883.03        3.34404600e+01       -5.97765700e-08    0.00   21.11
  112  426883.28        3.37130300e+01       -1.14503470e-07    0.00   21.11
  113  426883.53        3.39932800e+01       -1.30121970e-07    0.00   21.11
  114  426883.79        3.43597200e+01       -6.91350700e-08    0.00   21.05
  115  426884.06        3.46573800e+01       -8.07250700e-08    0.00   21.05
  116  426884.32        3.49223500e+01       -1.38798870e-07    0.00   21.05
  117  426884.56        3.52046100e+01       -1.18407970e-07    0.00   21.05
  118  426884.84        3.55562400e+01       -1.77225570e-07    0.00   20.81
  119  426885.16        3.58900100e+01       -1.02417570e-07    0.00   20.81
  120  426885.40        3.61112300e+01       -4.50254700e-08    0.00   20.81
  121  426885.65        3.64158100e+01       -1.16114770e-07    0.00   20.81
  122  426885.99        3.67713200e+01       -5.77309700e-08    0.00   21.24
  123  426886.23        3.70460100e+01       -4.20504700e-08    0.00   21.24
  124  426886.49        3.73197300e+01       -7.83698700e-08    0.00   21.24
  125  426886.74        3.76837500e+01       -7.47131700e-08    0.00   21.24
  126  426887.01        3.79694200e+01       -1.45319700e-08    0.00   20.78
  127  426887.27        3.82226900e+01        3.73440300e-08    0.00   20.78
  128  426887.51        3.85292000e+01        1.79398730e-07    0.00   20.78
  129  426887.77        3.88918700e+01        1.78035230e-07    0.00   20.78
  130  426888.05        3.91663000e+01        2.77014930e-07    0.00   21.12
  131  426888.30        3.94159300e+01        2.84204430e-07    0.00   21.12
  132  426888.55        3.97163000e+01        3.03479730e-07    0.00   21.12
  133  426888.82        4.00619500e+01        4.52847930e-07    0.00   21.05
  134  426889.09        4.03395500e+01        5.54184230e-07    0.00   21.05
  135  426889.33        4.06041500e+01        6.67545230e-07    0.00   21.05
  136  426889.58        4.09109900e+01        8.38358930e-07    0.00   21.05
  137  426889.83        4.12683500e+01        9.41367130e-07    0.00   20.82
  138  426890.15        4.15119400e+01        1.21717143e-06    0.00   20.82
  139  426890.40        4.17929100e+01        1.53096853e-06    0.00   20.82
  140  426890.65        4.21099200e+01        1.66831283e-06    0.00   20.82
  141  426891.00        4.24384900e+01        2.03200263e-06    0.00   21.24
  142  426891.27        4.26984000e+01        2.62804973e-06    0.00   21.24
  143  426891.52        4.30039200e+01        3.01392783e-06    0.00   21.24
  144  426891.80        4.33695500e+01        4.17800776e-06    0.00   21.24
  145  426892.12        4.36300400e+01        5.23170403e-06    0.00   20.79
  146  426892.38        4.39512100e+01        5.34518664e-06    0.00   20.79
  147  426892.64        4.42108000e+01        6.68082306e-06    0.00   20.79
  148  426892.95        4.45412500e+01        8.34940792e-06    0.00   21.13
  149  426893.22        4.48514500e+01        1.01438091e-05    0.00   21.13
  150  426893.47        4.51016300e+01        1.15319413e-05    0.00   21.13
  151  426893.72        4.54178200e+01        1.35944623e-05    0.00   21.13
  152  426894.04        4.57361300e+01        1.64805697e-05    0.00   21.06
  153  426894.30        4.60091000e+01        1.92601976e-05    0.00   21.06
  154  426894.55        4.63138300e+01        2.36257406e-05    0.00   21.06

File: data/figure09/Ic_2021-10-09_21-27-17736267_Anneal277.txt
# Ic = 38.64 A, n = 26.22 , Tavg = 0.00 K, Anneal277_00K___3600s
#idx    t_s     iHTS_A                vHTS_V                tHTS_K  tTAR_K
    0  427000.98        9.44545800e-02        3.96763200e-08    0.00   21.09
    1  427001.24        3.90377200e-01        1.04753720e-07    0.00   21.09
    2  427001.48        6.66830200e-01        3.80029200e-08    0.00   21.09
    3  427001.72        1.03773800e+00        3.89945200e-08    0.00   21.10
    4  427001.97        1.31778600e+00        1.02365200e-08    0.00   21.10
    5  427002.23        1.56580800e+00        4.58741200e-08    0.00   21.10
    6  427002.47        1.87430100e+00        6.43437200e-08    0.00   21.10
    7  427002.75        2.23252400e+00        1.10422200e-08    0.00   21.15
    8  427003.09        2.54626200e+00        1.94713200e-08    0.00   21.15
    9  427003.35        2.82956000e+00        3.29206200e-08    0.00   21.15
   10  427003.59        3.08849900e+00        2.31900200e-08    0.00   21.15
   11  427003.91        3.44096100e+00        5.87037200e-08    0.00   21.03
   12  427004.22        3.68445000e+00        6.93640200e-08    0.00   21.03
   13  427004.46        3.99285800e+00        3.92424200e-08    0.00   21.03
   14  427004.70        4.30075700e+00        4.06060200e-08    0.00   21.03
   15  427004.95        4.65095300e+00        5.12663200e-08    0.00   20.83
   16  427005.21        4.89440800e+00       -2.46573800e-08    0.00   20.83
   17  427005.45        5.20046700e+00       -1.89553800e-08    0.00   20.83
   18  427005.69        5.51511400e+00       -1.10558000e-09    0.00   20.83
   19  427005.99        5.82836500e+00       -2.92437800e-08    0.00   21.24
   20  427006.26        6.12467400e+00        3.16942000e-09    0.00   21.24
   21  427006.51        6.42021800e+00        6.63632000e-09    0.00   21.24
   22  427006.78        6.78803000e+00        4.55565200e-08    0.00   21.24
   23  427007.04        7.04106600e+00        6.87365200e-08    0.00   20.78
   24  427007.31        7.32425500e+00        4.28914200e-08    0.00   20.78
   25  427007.55        7.63893100e+00        1.21604220e-07    0.00   20.78
   26  427007.81        8.02238600e+00        8.01406200e-08    0.00   20.78
   27  427008.08        8.25187700e+00       -8.55078000e-09    0.00   21.15
   28  427008.32        8.52997400e+00        3.08056200e-08    0.00   21.15
   29  427008.57        8.83500700e+00       -5.14188000e-09    0.00   21.15
   30  427008.83        9.15345900e+00        2.41119200e-08    0.00   21.02
   31  427009.17        9.46882500e+00        1.83479200e-08    0.00   21.02
   32  427009.42        9.72583600e+00       -2.72062800e-08    0.00   21.02
   33  427009.66        1.00069200e+01       -3.65438000e-09    0.00   21.02
   34  427009.98        1.03688600e+01        1.33277200e-08    0.00   20.83
   35  427010.22        1.06384400e+01        1.01668200e-08    0.00   20.83
   36  427010.47        1.09270300e+01        8.23098200e-08    0.00   20.83
   37  427010.71        1.12040500e+01        6.48319200e-08    0.00   20.83
   38  427011.02        1.15353700e+01        1.26220000e-10    0.00   21.24
   39  427011.28        1.18088600e+01        7.81572200e-08    0.00   21.24
   40  427011.53        1.20858200e+01        6.79928200e-08    0.00   21.24
   41  427011.81        1.24485700e+01        3.91727200e-08    0.00   21.24
   42  427012.08        1.27353800e+01        6.22220000e-10    0.00   20.78
   43  427012.35        1.30362100e+01       -4.76938000e-09    0.00   20.78
   44  427012.60        1.32809800e+01        5.70542000e-09    0.00   20.78
   45  427012.94        1.36379000e+01        2.25016200e-08    0.00   21.14
   46  427013.22        1.39563200e+01        1.77293200e-08    0.00   21.14
   47  427013.46        1.41736200e+01       -2.55936800e-08    0.00   21.14
   48  427013.71        1.44809200e+01        4.40392000e-09    0.00   21.14
   49  427014.03        1.47979700e+01        2.23157200e-08    0.00   21.01
   50  427014.30        1.51018800e+01        5.88210200e-08    0.00   21.01
   51  427014.55        1.53728800e+01        5.10737200e-08    0.00   21.01
   52  427014.84        1.57362200e+01       -2.77009800e-08    0.00   20.83
   53  427015.14        1.60214800e+01        6.01532000e-09    0.00   20.83
   54  427015.38        1.62725100e+01        3.32859200e-08    0.00   20.83
   55  427015.62        1.65864100e+01        2.01464200e-08    0.00   20.83
   56  427015.90        1.69584600e+01        8.03276200e-08    0.00   21.23
   57  427016.18        1.72260100e+01        5.06399200e-08    0.00   21.23
   58  427016.42        1.74927400e+01        2.88854200e-08    0.00   21.23
   59  427016.66        1.77878400e+01        9.54504200e-08    0.00   21.23
   60  427017.01        1.81254200e+01        6.90475200e-08    0.00   20.76
   61  427017.26        1.83846700e+01       -1.65448800e-08    0.00   20.76
   62  427017.51        1.86899100e+01        2.29662000e-09    0.00   20.76
   63  427017.76        1.90556200e+01        5.61220000e-10    0.00   20.76
   64  427018.01        1.93115900e+01        3.05572200e-08    0.00   21.14
   65  427018.25        1.95873500e+01        6.49521200e-08    0.00   21.14
   66  427018.49        1.98930600e+01        6.56512000e-09    0.00   21.14
   67  427018.76        2.02599000e+01        3.86081200e-08    0.00   21.14
   68  427019.00        2.05147900e+01        3.53852200e-08    0.00   21.00
   69  427019.24        2.07945400e+01        1.01888220e-07    0.00   21.00
   70  427019.49        2.10988700e+01        7.85843200e-08    0.00   21.00
   71  427019.73        2.13997800e+01        8.62076200e-08    0.00   21.00
   72  427020.01        2.17245700e+01        4.73470200e-08    0.00   20.83
   73  427020.28        2.19979300e+01        6.99902000e-09    0.00   20.83
   74  427020.52        2.23042500e+01        7.39220000e-10    0.00   20.83
   75  427020.81        2.26397300e+01       -1.28480000e-10    0.00   21.22
   76  427021.09        2.29315900e+01       -2.73370800e-08    0.00   21.22
   77  427021.34        2.32612300e+01        4.45792000e-09    0.00   21.22
   78  427021.59        2.34879000e+01       -1.14086800e-08    0.00   21.22
   79  427021.85        2.38413100e+01        3.40422000e-09    0.00   20.76
   80  427022.10        2.41361500e+01        8.04436200e-08    0.00   20.76
   81  427022.34        2.44164700e+01        2.93733200e-08    0.00   20.76
   82  427022.59        2.46942800e+01        7.60431200e-08    0.00   20.76
   83  427022.84        2.50594300e+01        5.34209200e-08    0.00   21.15
   84  427023.16        2.53349300e+01       -3.92989800e-08    0.00   21.15
   85  427023.41        2.55833500e+01       -6.92346800e-08    0.00   21.15
   86  427023.65        2.58887100e+01       -4.84717800e-08    0.00   21.15
   87  427024.01        2.62251400e+01        4.27102000e-09    0.00   21.00
   88  427024.26        2.65014700e+01        7.43052200e-08    0.00   21.00
   89  427024.52        2.67820100e+01        2.65191200e-08    0.00   21.00
   90  427024.76        2.70922900e+01       -3.81865800e-08    0.00   21.00
   91  427025.05        2.74321700e+01        3.64120000e-10    0.00   20.83
   92  427025.29        2.76745600e+01       -2.14523800e-08    0.00   20.83
   93  427025.54        2.79862600e+01       -1.25893800e-08    0.00   20.83
   94  427025.82        2.83317800e+01       -7.87898000e-09    0.00   21.23
   95  427026.13        2.86306700e+01       -6.06847800e-08    0.00   21.23
   96  427026.37        2.88993600e+01       -7.83486800e-08    0.00   21.23
   97  427026.62        2.91938600e+01       -5.18218800e-08    0.00   21.23
   98  427026.87        2.95348800e+01       -1.29612800e-08    0.00   20.76
   99  427027.16        2.97715400e+01        4.39272000e-09    0.00   20.76
  100  427027.42        3.00944600e+01       -4.72973800e-08    0.00   20.76
  101  427027.66        3.04062200e+01       -7.24606800e-08    0.00   20.76
  102  427028.02        3.07588200e+01       -3.60248000e-09    0.00   21.15
  103  427028.29        3.10375400e+01        1.79041200e-08    0.00   21.15
  104  427028.53        3.13022600e+01       -4.95286800e-08    0.00   21.15
  105  427028.81        3.16767000e+01       -1.22794800e-08    0.00   20.99
  106  427029.13        3.19361500e+01       -2.92078000e-09    0.00   20.99
  107  427029.38        3.22144200e+01        9.41302000e-09    0.00   20.99
  108  427029.62        3.25170800e+01        7.01520200e-08    0.00   20.99
  109  427029.98        3.28729100e+01        3.19753200e-08    0.00   20.83
  110  427030.24        3.31077200e+01       -2.26866800e-08    0.00   20.83
  111  427030.50        3.34130500e+01        4.69773200e-08    0.00   20.83
  112  427030.75        3.37774100e+01        2.33634200e-08    0.00   20.83
  113  427030.99        3.40375700e+01       -6.16091800e-08    0.00   21.22
  114  427031.24        3.43054000e+01       -6.07638000e-09    0.00   21.22
  115  427031.49        3.45989900e+01       -1.74804800e-08    0.00   21.22
  116  427031.75        3.49839600e+01        3.77425200e-08    0.00   21.22
  117  427032.02        3.52470700e+01        5.40428200e-08    0.00   20.76
  118  427032.30        3.55750500e+01       -1.59929800e-08    0.00   20.76
  119  427032.55        3.58311200e+01        4.37544200e-08    0.00   20.76
  120  427032.83        3.61734700e+01        4.46841200e-08    0.00   21.15
  121  427033.11        3.64515200e+01        5.15637200e-08    0.00   21.15
  122  427033.36        3.67370800e+01        1.27115620e-07    0.00   21.15
  123  427033.61        3.70446500e+01        1.06290820e-07    0.00   21.15
  124  427033.85        3.73731800e+01        9.84815200e-08    0.00   20.98
  125  427034.17        3.76780700e+01        1.00836620e-07    0.00   20.98
  126  427034.43        3.79349300e+01        1.02510120e-07    0.00   20.98
  127  427034.67        3.82222500e+01        1.62443320e-07    0.00   20.98
  128  427035.03        3.85562400e+01        2.36817620e-07    0.00   20.84
  129  427035.28        3.88332900e+01        2.59315920e-07    0.00   20.84
  130  427035.53        3.91470000e+01        3.14786720e-07    0.00   20.84
  131  427035.82        3.94560300e+01        3.87861120e-07    0.00   20.84
  132  427036.08        3.97580900e+01        4.50213620e-07    0.00   21.22
  133  427036.35        4.00797500e+01        5.68717020e-07    0.00   21.22
  134  427036.59        4.03020100e+01        6.57842220e-07    0.00   21.22
  135  427036.93        4.06470000e+01        7.93513220e-07    0.00   20.77
  136  427037.25        4.09318300e+01        9.02161720e-07    0.00   20.77
  137  427037.50        4.12197900e+01        1.14914622e-06    0.00   20.77
  138  427037.76        4.15297900e+01        1.32466952e-06    0.00   20.77
  139  427038.02        4.18300600e+01        1.55473392e-06    0.00   21.16
  140  427038.31        4.21493500e+01        1.91111052e-06    0.00   21.16
  141  427038.55        4.23956800e+01        2.13900572e-06    0.00   21.16
  142  427038.82        4.27455300e+01        2.57359932e-06    0.00   20.98
  143  427039.07        4.30437700e+01        3.79903932e-06    0.00   20.98
  144  427039.33        4.33670800e+01        3.86523242e-06    0.00   20.98
  145  427039.58        4.35983400e+01        5.09829574e-06    0.00   20.98
  146  427039.88        4.39812900e+01        5.30902282e-06    0.00   20.85
  147  427040.15        4.42438800e+01        7.08284904e-06    0.00   20.85
  148  427040.40        4.44853200e+01        8.37993623e-06    0.00   20.85
  149  427040.65        4.47892200e+01        9.72047038e-06    0.00   20.85
  150  427041.03        4.51487800e+01        1.17517555e-05    0.00   21.23
  151  427041.28        4.54773800e+01        1.43406023e-05    0.00   21.23
  152  427041.52        4.56986500e+01        1.62305253e-05    0.00   21.23
  153  427041.81        4.60658400e+01        1.93831443e-05    0.00   21.23
  154  427042.08        4.63517000e+01        2.51999890e-05    0.00   20.77
