Repository: shortlab/2024-CryoHTS-Facility

# 2024-CryoHTS-Facility
Data repository for Alexis' RSI paper on the cryogenic HTS irradiation facility

File: data/figure09/Ic_2021-10-11_21-57-22181736_Anneal301.txt
# Ic = 38.35 A, n = 25.44 , Tavg = 0.00 K, Anneal301_00K___3600s
#idx    t_s     iHTS_A                vHTS_V                tHTS_K  tTAR_K
    0  124462.54        7.25073000e-02        7.64628800e-08    0.00   21.15
    1  124462.78        3.69128400e-01        5.21672800e-08    0.00   21.15
    2  124463.03        6.43650500e-01        2.22936800e-08    0.00   21.15
    3  124463.33        9.86734100e-01        4.61553800e-08    0.00   20.90
    4  124463.59        1.25728400e+00        2.64461800e-08    0.00   20.90
    5  124463.84        1.53677100e+00        1.03498000e-09    0.00   20.90
    6  124464.08        1.82809800e+00        1.46082800e-08    0.00   20.90
    7  124464.43        2.19014500e+00        7.99336800e-08    0.00   21.01
    8  124464.68        2.46851700e+00        7.47274800e-08    0.00   21.01
    9  124464.93        2.75548700e+00       -7.33212000e-09    0.00   21.01
   10  124465.21        3.05630900e+00        5.80738000e-09    0.00   21.20
   11  124465.48        3.40544800e+00        9.46408000e-09    0.00   21.20
   12  124465.73        3.65563900e+00        6.17678000e-09    0.00   21.20
   13  124465.99        3.96449000e+00        6.31928800e-08    0.00   21.20
   14  124466.30        4.31169300e+00        1.31125800e-08    0.00   21.08
   15  124466.57        4.58370300e+00       -1.03773200e-08    0.00   21.08
   16  124466.82        4.84682900e+00        1.09432800e-08    0.00   21.08
   17  124467.06        5.17474400e+00       -2.32688200e-08    0.00   21.08
   18  124467.41        5.52053200e+00       -2.03558200e-08    0.00   21.15
   19  124467.67        5.74911200e+00        9.02198000e-09    0.00   21.15
   20  124467.93        6.08156500e+00        1.80708800e-08    0.00   21.15
   21  124468.23        6.43829000e+00        5.32746800e-08    0.00   20.82
   22  124468.59        6.68185100e+00       -7.03042000e-09    0.00   20.82
   23  124468.84        6.99004100e+00       -4.10567200e-08    0.00   20.82
   24  124469.08        7.30078600e+00       -1.58934200e-08    0.00   20.82
   25  124469.39        7.65695900e+00        2.11697800e-08    0.00   21.27
   26  124469.64        7.88983600e+00        2.38968800e-08    0.00   21.27
   27  124469.88        8.19817800e+00        1.17490800e-08    0.00   21.27
   28  124470.14        8.52320800e+00        1.31125800e-08    0.00   21.27
   29  124470.43        8.84262400e+00        3.31998000e-09    0.00   20.83
   30  124470.68        9.09024400e+00        4.13127800e-08    0.00   20.83
   31  124470.94        9.39565000e+00        5.29027800e-08    0.00   20.83
   32  124471.31        9.74923800e+00       -6.96852000e-09    0.00   20.81
   33  124471.57        9.98805800e+00       -2.32282000e-09    0.00   20.81
   34  124471.82        1.02905300e+01        2.18451800e-08    0.00   20.81
   35  124472.06        1.05711600e+01       -1.31754200e-08    0.00   20.81
   36  124472.42        1.09343500e+01       -4.21814200e-08    0.00   21.26
   37  124472.68        1.11737200e+01       -1.31134200e-08    0.00   21.26
   38  124472.94        1.14780500e+01        1.03763800e-08    0.00   21.26
   39  124473.25        1.18336100e+01       -1.64603200e-08    0.00   20.82
   40  124473.61        1.20576300e+01       -1.15020200e-08    0.00   20.82
   41  124473.86        1.23400100e+01        3.40522800e-08    0.00   20.82
   42  124474.11        1.26688000e+01        2.20283800e-08    0.00   20.82
   43  124474.40        1.30098000e+01        1.76898800e-08    0.00   21.26
   44  124474.66        1.32533800e+01        1.33513800e-08    0.00   21.26
   45  124474.91        1.35622600e+01       -1.74519200e-08    0.00   21.26
   46  124475.20        1.39198600e+01        4.60140800e-08    0.00   21.18
   47  124475.46        1.41747500e+01        7.14872800e-08    0.00   21.18
   48  124475.74        1.44905100e+01        7.27888800e-08    0.00   21.18
   49  124475.99        1.47598900e+01        8.28293800e-08    0.00   21.18
   50  124476.30        1.50997100e+01        1.60784800e-08    0.00   21.09
   51  124476.57        1.53542200e+01       -1.02004200e-08    0.00   21.09
   52  124476.82        1.56569700e+01        3.32464800e-08    0.00   21.09
   53  124477.06        1.59686900e+01        1.60784800e-08    0.00   21.09
   54  124477.41        1.62845000e+01       -4.91229200e-08    0.00   21.26
   55  124477.66        1.65574900e+01       -1.72653200e-08    0.00   21.26
   56  124477.91        1.68621400e+01       -2.14174200e-08    0.00   21.26
   57  124478.16        1.72049400e+01        1.19270800e-08    0.00   21.26
   58  124478.43        1.74959600e+01        3.37435800e-08    0.00   20.82
   59  124478.67        1.77750400e+01       -3.97010200e-08    0.00   20.82
   60  124478.92        1.80627500e+01       -1.29263200e-08    0.00   20.82
   61  124479.16        1.83985300e+01       -6.48052000e-09    0.00   20.82
   62  124479.50        1.86988900e+01        3.25039800e-08    0.00   21.26
   63  124479.74        1.89795100e+01        8.30165800e-08    0.00   21.26
   64  124479.98        1.92607000e+01        2.09139800e-08    0.00   21.26
   65  124480.26        1.96099800e+01        9.07608000e-09    0.00   20.81
   66  124480.56        1.98978900e+01        3.25008000e-09    0.00   20.81
   67  124480.82        2.01772500e+01       -1.72028200e-08    0.00   20.81
   68  124481.06        2.04555400e+01        1.62035800e-08    0.00   20.81
   69  124481.45        2.08122800e+01        5.27709800e-08    0.00   21.10
   70  124481.74        2.10734500e+01        5.24610800e-08    0.00   21.10
   71  124481.98        2.13544400e+01        1.37244800e-08    0.00   21.10
   72  124482.33        2.17072500e+01       -1.00753200e-08    0.00   21.25
   73  124482.58        2.19923900e+01        8.82818000e-09    0.00   21.25
   74  124482.83        2.22812800e+01        8.12191800e-08    0.00   21.25
   75  124483.09        2.25402300e+01        1.92408780e-07    0.00   21.25
   76  124483.39        2.29006400e+01        1.79893880e-07    0.00   20.86
   77  124483.64        2.31775800e+01        1.69052380e-07    0.00   20.86
   78  124483.89        2.34429600e+01        1.49841380e-07    0.00   20.86
   79  124484.18        2.38049300e+01        1.48911680e-07    0.00   20.86
   80  124484.49        2.40994400e+01        1.39366980e-07    0.00   21.25
   81  124484.74        2.43666900e+01        1.28396780e-07    0.00   21.25
   82  124484.98        2.46409300e+01        8.66852800e-08    0.00   21.25
   83  124485.32        2.50117000e+01        1.19347980e-07    0.00   20.81
   84  124485.60        2.52780000e+01        1.40234680e-07    0.00   20.81
   85  124485.84        2.55591400e+01        1.01312180e-07    0.00   20.81
   86  124486.09        2.58605500e+01        9.81512800e-08    0.00   20.81
   87  124486.37        2.61957100e+01        1.38375380e-07    0.00   21.10
   88  124486.62        2.64801500e+01        1.22632780e-07    0.00   21.10
   89  124486.86        2.67534200e+01        1.29636380e-07    0.00   21.10
   90  124487.11        2.70636300e+01        1.35090480e-07    0.00   21.10
   91  124487.43        2.74057300e+01        7.85660800e-08    0.00   21.10
   92  124487.69        2.76595000e+01        1.28706680e-07    0.00   21.10
   93  124487.93        2.79574500e+01        1.21765080e-07    0.00   21.10
   94  124488.20        2.82574300e+01        1.51080980e-07    0.00   21.10
   95  124488.48        2.86095100e+01        1.46804480e-07    0.00   20.84
   96  124488.73        2.88529100e+01        1.42589880e-07    0.00   20.84
   97  124488.98        2.91420900e+01        1.71657880e-07    0.00   20.84
   98  124489.29        2.95081000e+01        1.43954680e-07    0.00   21.04
   99  124489.57        2.97599700e+01        6.13387800e-08    0.00   21.04
  100  124489.82        3.00687000e+01        9.58708000e-09    0.00   21.04
  101  124490.06        3.03790600e+01        5.98516800e-08    0.00   21.04
  102  124490.34        3.07256900e+01        1.04971980e-07    0.00   20.79
  103  124490.60        3.09724700e+01        1.61372480e-07    0.00   20.79
  104  124490.84        3.12861500e+01        9.17705800e-08    0.00   20.79
  105  124491.08        3.15985200e+01        1.02616780e-07    0.00   20.79
  106  124491.37        3.18884200e+01        8.88575800e-08    0.00   21.11
  107  124491.64        3.21916300e+01        9.33819800e-08    0.00   21.11
  108  124491.89        3.25017400e+01        1.24805080e-07    0.00   21.11
  109  124492.15        3.28368600e+01        9.98897800e-08    0.00   21.11
  110  124492.42        3.31165600e+01        7.46644800e-08    0.00   21.25
  111  124492.68        3.33932900e+01        1.29267580e-07    0.00   21.25
  112  124492.92        3.37041700e+01        1.02306880e-07    0.00   21.25
  113  124493.23        3.40157400e+01        9.76585800e-08    0.00   20.84
  114  124493.53        3.43215400e+01        8.81757800e-08    0.00   20.84
  115  124493.79        3.46010400e+01        1.41663280e-07    0.00   20.84
  116  124494.03        3.48918700e+01        1.14950580e-07    0.00   20.84
  117  124494.39        3.52314900e+01        8.05524800e-08    0.00   21.05
  118  124494.65        3.54986500e+01        8.67502800e-08    0.00   21.05
  119  124494.90        3.58080400e+01        1.17553680e-07    0.00   21.05
  120  124495.16        3.61271600e+01        1.10120880e-07    0.00   21.05
  121  124495.42        3.64411200e+01        9.17178800e-08    0.00   20.79
  122  124495.69        3.67081000e+01        8.54603800e-08    0.00   20.79
  123  124495.94        3.70241200e+01        1.39815480e-07    0.00   20.79
  124  124496.20        3.73512400e+01        1.24816680e-07    0.00   21.11
  125  124496.45        3.75976200e+01        1.86299280e-07    0.00   21.11
  126  124496.71        3.79253200e+01        2.42761680e-07    0.00   21.11
  127  124496.96        3.82055000e+01        2.44435080e-07    0.00   21.11
  128  124497.31        3.85615700e+01        2.89369480e-07    0.00   21.08
  129  124497.56        3.88457400e+01        4.05393180e-07    0.00   21.08
  130  124497.81        3.91268300e+01        3.85188180e-07    0.00   21.08
  131  124498.06        3.93780500e+01        4.84291780e-07    0.00   21.08
  132  124498.41        3.97358200e+01        6.11471580e-07    0.00   20.83
  133  124498.65        4.00094500e+01        6.32606280e-07    0.00   20.83
  134  124498.90        4.02831600e+01        7.00472680e-07    0.00   20.83
  135  124499.15        4.05721600e+01        7.96167380e-07    0.00   20.83
  136  124499.49        4.09249200e+01        1.07655798e-06    0.00   21.06
  137  124499.75        4.11889100e+01        1.35924178e-06    0.00   21.06
  138  124499.99        4.14520100e+01        1.49627618e-06    0.00   21.06
  139  124500.41        4.18217900e+01        1.74257858e-06    0.00   21.13
  140  124500.67        4.20942100e+01        2.05488808e-06    0.00   21.13
  141  124500.91        4.23769700e+01        2.39973668e-06    0.00   21.13
  142  124501.20        4.26657700e+01        2.70237838e-06    0.00   21.13
  143  124501.47        4.30197000e+01        4.01595064e-06    0.00   20.80
  144  124501.74        4.32987200e+01        4.21421972e-06    0.00   20.80
  145  124501.98        4.35698400e+01        5.34768168e-06    0.00   20.80
  146  124502.34        4.39259600e+01        6.37410686e-06    0.00   21.08
  147  124502.66        4.41982700e+01        7.71501071e-06    0.00   21.08
  148  124502.90        4.44802300e+01        8.79938573e-06    0.00   21.08
  149  124503.18        4.48120300e+01        1.05010662e-05    0.00   21.08
  150  124503.49        4.51063000e+01        1.27189032e-05    0.00   20.84
  151  124503.74        4.53893200e+01        1.32555141e-05    0.00   20.84
  152  124503.98        4.56797300e+01        1.74615168e-05    0.00   20.84
  153  124504.42        4.60336300e+01        2.11705777e-05    0.00   21.25

File: data/figure09/Ic_2021-10-11_21-58-07386010_Anneal301.txt
# Ic = 38.88 A, n = 27.73 , Tavg = 0.00 K, Anneal301_00K___3600s
#idx    t_s     iHTS_A                vHTS_V                tHTS_K  tTAR_K
    0  124508.43        8.81102900e-02        2.96195100e-08    0.00   20.84
    1  124508.68        3.72844100e-01        1.52405100e-08    0.00   20.84
    2  124508.92        6.52900900e-01        7.07732100e-08    0.00   20.84
    3  124509.19        9.52525800e-01        7.89544100e-08    0.00   20.84
    4  124509.46        1.29856200e+00        5.58984100e-08    0.00   21.09
    5  124509.72        1.54238900e+00        7.05931000e-09    0.00   21.09
    6  124509.96        1.85376700e+00       -2.52314900e-08    0.00   21.09
    7  124510.33        2.20174600e+00       -5.64629000e-09    0.00   20.79
    8  124510.59        2.47074800e+00       -2.85719000e-09    0.00   20.79
    9  124510.84        2.73713600e+00       -2.48539000e-09    0.00   20.79
   10  124511.08        3.07210900e+00        2.53430100e-08    0.00   20.79
   11  124511.39        3.41469200e+00        9.34573100e-08    0.00   21.15
   12  124511.67        3.66402600e+00        7.20748100e-08    0.00   21.15
   13  124511.91        3.97009700e+00        8.26731100e-08    0.00   21.15
   14  124512.17        4.31629400e+00        5.29234100e-08    0.00   21.15
   15  124512.50        4.58284700e+00       -2.54090000e-10    0.00   21.27
   16  124512.76        4.87209000e+00        1.49333100e-08    0.00   21.27
   17  124513.01        5.18034600e+00        4.53049100e-08    0.00   21.27
   18  124513.44        5.54190100e+00        7.83400100e-08    0.00   20.86
   19  124513.70        5.77523300e+00        4.74747100e-08    0.00   20.86
   20  124513.95        6.08617300e+00        5.29908100e-08    0.00   20.86
   21  124514.25        6.43279600e+00        5.29908100e-08    0.00   21.10
   22  124514.55        6.74348300e+00       -8.73969000e-09    0.00   21.10
   23  124514.81        6.99170200e+00       -3.65680900e-08    0.00   21.10
   24  124515.05        7.28788700e+00       -4.21529000e-09    0.00   21.10
   25  124515.31        7.68005400e+00        2.99968100e-08    0.00   21.12
   26  124515.57        7.92061300e+00        1.05238710e-07    0.00   21.12
   27  124515.81        8.20694000e+00        4.17107100e-08    0.00   21.12
   28  124516.05        8.48904600e+00        5.16273100e-08    0.00   21.12
   29  124516.38        8.84797600e+00        5.81970100e-08    0.00   20.82
   30  124516.63        9.09571900e+00        4.83361000e-09    0.00   20.82
   31  124516.88        9.37825300e+00       -1.61151900e-08    0.00   20.82
   32  124517.15        9.73180600e+00       -1.78505900e-08    0.00   20.82
   33  124517.41        1.00212800e+01        3.09265100e-08    0.00   21.06
   34  124517.66        1.02978000e+01        1.00590310e-07    0.00   21.06
   35  124517.91        1.05992800e+01        6.65641100e-08    0.00   21.06
   36  124518.19        1.09404500e+01        5.49122100e-08    0.00   21.06
   37  124518.56        1.11805900e+01        1.91494100e-08    0.00   20.85
   38  124518.80        1.14820900e+01        6.61839100e-08    0.00   20.85
   39  124519.05        1.17862600e+01        6.97131100e-08    0.00   20.85
   40  124519.41        1.20999500e+01        8.66431000e-09    0.00   21.26
   41  124519.66        1.23690300e+01       -6.39649000e-09    0.00   21.26
   42  124519.90        1.26776400e+01       -2.17051900e-08    0.00   21.26
   43  124520.15        1.29751900e+01       -4.16529000e-09    0.00   21.26
   44  124520.45        1.32946300e+01        2.02542100e-08    0.00   21.11
   45  124520.73        1.35690600e+01        1.87048100e-08    0.00   21.11
   46  124520.98        1.38652400e+01        1.44283100e-08    0.00   21.11
   47  124521.28        1.41927800e+01       -7.57409000e-09    0.00   21.16
   48  124521.56        1.44601800e+01       -3.08160900e-08    0.00   21.16
   49  124521.80        1.47662200e+01       -4.16002900e-08    0.00   21.16
   50  124522.04        1.50761000e+01       -5.99459900e-08    0.00   21.16
   51  124522.38        1.53979900e+01       -5.23845900e-08    0.00   21.04
   52  124522.63        1.56628900e+01       -4.46991900e-08    0.00   21.04
   53  124522.88        1.59721400e+01       -8.45513900e-08    0.00   21.04
   54  124523.12        1.62537200e+01       -6.31068900e-08    0.00   21.04
   55  124523.39        1.65937300e+01       -3.91739000e-09    0.00   20.85
   56  124523.64        1.68652400e+01       -2.47421900e-08    0.00   20.85
   57  124523.88        1.71937500e+01       -7.02343900e-08    0.00   20.85
   58  124524.12        1.74374300e+01       -9.99220900e-08    0.00   20.85
   59  124524.41        1.78007700e+01       -3.39773900e-08    0.00   21.10
   60  124524.67        1.80808700e+01       -2.62943900e-08    0.00   21.10
   61  124524.93        1.83513500e+01       -8.46180900e-08    0.00   21.10
   62  124525.24        1.87111800e+01       -6.90613900e-08    0.00   21.09
   63  124525.53        1.90187900e+01       -4.21007900e-08    0.00   21.09
   64  124525.80        1.92625100e+01       -3.10065900e-08    0.00   21.09
   65  124526.04        1.95469100e+01       -4.81746900e-08    0.00   21.09
   66  124526.36        1.99156700e+01       -9.73236900e-08    0.00   21.15
   67  124526.62        2.01858000e+01       -1.18582290e-07    0.00   21.15
   68  124526.86        2.04646600e+01       -6.51567900e-08    0.00   21.15
   69  124527.11        2.07755500e+01       -6.85655900e-08    0.00   21.15
   70  124527.39        2.11182300e+01       -2.46227900e-08    0.00   21.04
   71  124527.65        2.13635300e+01       -8.50839000e-09    0.00   21.04
   72  124527.90        2.16724000e+01       -5.69136900e-08    0.00   21.04
   73  124528.15        2.20141000e+01       -1.43343900e-08    0.00   21.04
   74  124528.45        2.23216000e+01       -6.42270900e-08    0.00   20.84
   75  124528.71        2.25726700e+01       -1.28498890e-07    0.00   20.84
   76  124528.95        2.28769700e+01       -7.60649900e-08    0.00   20.84
   77  124529.28        2.32276300e+01       -7.44535900e-08    0.00   21.10
   78  124529.58        2.34811500e+01       -1.24036390e-07    0.00   21.10
   79  124529.82        2.37760900e+01       -1.77585890e-07    0.00   21.10
   80  124530.07        2.40644800e+01       -1.38167490e-07    0.00   21.10
   81  124530.36        2.44240800e+01       -1.59303590e-07    0.00   21.08
   82  124530.61        2.46713600e+01       -1.49390390e-07    0.00   21.08
   83  124530.86        2.49693400e+01       -1.17349490e-07    0.00   21.08
   84  124531.12        2.52651300e+01       -1.28381690e-07    0.00   21.08
   85  124531.43        2.55994100e+01       -1.15304190e-07    0.00   20.81
   86  124531.70        2.58673500e+01       -1.33030090e-07    0.00   20.81
   87  124531.94        2.61747300e+01       -1.51127790e-07    0.00   20.81
   88  124532.19        2.65207900e+01       -1.35757090e-07    0.00   21.02
   89  124532.49        2.67879000e+01       -1.70341190e-07    0.00   21.02
   90  124532.74        2.70652900e+01       -1.63089690e-07    0.00   21.02
   91  124532.98        2.73791100e+01       -1.07804790e-07    0.00   21.02
   92  124533.28        2.76978100e+01       -1.83666490e-07    0.00   20.85
   93  124533.55        2.79451800e+01       -1.65444790e-07    0.00   20.85
   94  124533.80        2.82791700e+01       -1.16419790e-07    0.00   20.85
   95  124534.04        2.85892700e+01       -1.18898890e-07    0.00   20.85
   96  124534.37        2.89041600e+01       -8.86533900e-08    0.00   21.24
   97  124534.63        2.91732400e+01       -8.44388900e-08    0.00   21.24
   98  124534.88        2.94866400e+01       -1.42202890e-07    0.00   21.24
   99  124535.15        2.97847300e+01       -9.88798900e-08    0.00   21.24
  100  124535.45        3.01028400e+01       -8.27034900e-08    0.00   20.77
  101  124535.70        3.03769900e+01       -1.42388790e-07    0.00   20.77
  102  124535.96        3.06964500e+01       -1.19766590e-07    0.00   20.77
  103  124536.27        3.10261400e+01       -1.27329590e-07    0.00   20.81
  104  124536.55        3.13182100e+01       -1.71586090e-07    0.00   20.81
  105  124536.79        3.15988700e+01       -1.91855390e-07    0.00   20.81
  106  124537.04        3.18784600e+01       -1.93528790e-07    0.00   20.81
  107  124537.36        3.22240300e+01       -1.49462090e-07    0.00   21.02
  108  124537.60        3.25030600e+01       -1.07502490e-07    0.00   21.02
  109  124537.85        3.28083500e+01       -1.41280890e-07    0.00   21.02
  110  124538.10        3.30865800e+01       -1.27831490e-07    0.00   21.02
  111  124538.37        3.34327600e+01       -1.35330890e-07    0.00   20.85
  112  124538.63        3.37155600e+01       -1.46487090e-07    0.00   20.85
  113  124538.88        3.39995200e+01       -7.24226900e-08    0.00   20.85
  114  124539.12        3.42910700e+01       -1.22253490e-07    0.00   20.85
  115  124539.42        3.46341400e+01       -1.37933990e-07    0.00   21.24
  116  124539.69        3.49107900e+01       -1.25972190e-07    0.00   21.24
  117  124539.93        3.51954600e+01       -1.60556190e-07    0.00   21.24
  118  124540.18        3.55535000e+01       -1.51135490e-07    0.00   21.06
  119  124540.44        3.58482800e+01       -1.19588390e-07    0.00   21.06
  120  124540.72        3.60965800e+01       -1.36322590e-07    0.00   21.06
  121  124540.97        3.63793400e+01       -7.44059900e-08    0.00   21.06
  122  124541.30        3.67532000e+01       -8.70495900e-08    0.00   20.82
  123  124541.60        3.70317100e+01       -4.33546900e-08    0.00   20.82
  124  124541.85        3.73101500e+01       -4.74199000e-09    0.00   20.82
  125  124542.10        3.76007200e+01       -2.43249900e-08    0.00   20.82
  126  124542.42        3.79634600e+01       -1.66339900e-08    0.00   21.25
  127  124542.70        3.82088100e+01        3.93980100e-08    0.00   21.25
  128  124542.95        3.85151000e+01        7.06972100e-08    0.00   21.25
  129  124543.25        3.88589700e+01        7.33003100e-08    0.00   20.87
  130  124543.50        3.91422400e+01        1.87464810e-07    0.00   20.87
  131  124543.74        3.93852300e+01        2.22234710e-07    0.00   20.87
  132  124544.00        3.96912900e+01        3.16690010e-07    0.00   20.87
  133  124544.25        4.00479800e+01        4.56513710e-07    0.00   21.23
  134  124544.50        4.03001500e+01        5.45700810e-07    0.00   21.23
  135  124544.75        4.05977400e+01        6.74430310e-07    0.00   21.23
  136  124545.00        4.08693000e+01        7.53019110e-07    0.00   21.23
  137  124545.36        4.12335200e+01        9.61762810e-07    0.00   20.78
  138  124545.62        4.14746100e+01        1.31497861e-06    0.00   20.78
  139  124545.86        4.17823700e+01        1.50866161e-06    0.00   20.78
  140  124546.10        4.20920400e+01        1.74969621e-06    0.00   20.78
  141  124546.38        4.24079800e+01        2.24007051e-06    0.00   21.18
  142  124546.64        4.26813500e+01        2.59477371e-06    0.00   21.18
  143  124546.89        4.29960600e+01        3.08632561e-06    0.00   21.18
  144  124547.15        4.33294200e+01        4.41514584e-06    0.00   21.18
  145  124547.46        4.36146500e+01        4.67644742e-06    0.00   21.25
  146  124547.71        4.38839700e+01        6.24704594e-06    0.00   21.25
  147  124547.96        4.41906100e+01        7.34301249e-06    0.00   21.25
  148  124548.33        4.45124500e+01        8.65416820e-06    0.00   20.79
  149  124548.60        4.47811700e+01        1.02083426e-05    0.00   20.79
  150  124548.84        4.50904800e+01        1.22126674e-05    0.00   20.79
  151  124549.08        4.53815500e+01        1.40627289e-05    0.00   20.79
  152  124549.37        4.57215900e+01        1.64437117e-05    0.00   21.14
  153  124549.63        4.59967600e+01        2.12552604e-05    0.00   21.14

File: data/figure09/Ic_2021-10-11_21-58-53131980_Anneal301.txt
# Ic = 38.77 A, n = 27.16 , Tavg = 0.00 K, Anneal301_00K___3600s
#idx    t_s     iHTS_A                vHTS_V                tHTS_K  tTAR_K
    0  124553.75        6.45427600e-02        3.08951900e-08    0.00   20.90
    1  124554.00        3.75358400e-01        3.06444900e-08    0.00   20.90
    2  124554.39        6.90962400e-01        6.47929900e-08    0.00   21.16
    3  124554.65        9.58957000e-01        2.51886900e-08    0.00   21.16
    4  124554.89        1.27092700e+00        3.70265900e-08    0.00   21.16
    5  124555.15        1.57759400e+00        3.35557900e-08    0.00   21.16
    6  124555.41        1.89278700e+00       -1.29901100e-08    0.00   21.05
    7  124555.66        2.16738800e+00       -2.69973100e-08    0.00   21.05
    8  124555.92        2.47487400e+00       -3.56941000e-09    0.00   21.05
    9  124556.25        2.80457500e+00       -8.34171000e-09    0.00   21.21
   10  124556.55        3.07343800e+00        2.31433900e-08    0.00   21.21
   11  124556.80        3.38128600e+00        4.42160900e-08    0.00   21.21
   12  124557.04        3.66727400e+00        8.39249000e-09    0.00   21.21
   13  124557.43        4.01001900e+00        4.43400900e-08    0.00   20.99
   14  124557.68        4.28349100e+00        4.68811900e-08    0.00   20.99
   15  124557.92        4.59480400e+00        2.96511900e-08    0.00   20.99
   16  124558.31        4.91256900e+00       -2.84848100e-08    0.00   20.79
   17  124558.61        5.18392200e+00       -2.86707100e-08    0.00   20.79
   18  124558.85        5.49799700e+00       -2.39181000e-09    0.00   20.79
   19  124559.10        5.75883300e+00        2.10980900e-08    0.00   20.79
   20  124559.43        6.12437500e+00        4.14890900e-08    0.00   21.17
   21  124559.69        6.40113500e+00        3.49739000e-09    0.00   21.17
   22  124559.93        6.71443400e+00        1.26779000e-09    0.00   21.17
   23  124560.20        6.98336100e+00        2.74859900e-08    0.00   21.17
   24  124560.47        7.34594900e+00        7.28099000e-09    0.00   21.04
   25  124560.74        7.62193100e+00        1.91188900e-08    0.00   21.04
   26  124560.98        7.89571200e+00        5.46325900e-08    0.00   21.04
   27  124561.39        8.24472500e+00        2.38911900e-08    0.00   21.22
   28  124561.66        8.51626500e+00        5.59340900e-08    0.00   21.22
   29  124561.92        8.81825200e+00        3.96337900e-08    0.00   21.22
   30  124562.17        9.13330300e+00        8.95439000e-09    0.00   21.22
   31  124562.49        9.43419900e+00       -5.00492100e-08    0.00   20.96
   32  124562.75        9.71206200e+00       -2.42661100e-08    0.00   20.96
   33  124562.99        9.99553300e+00        4.96742900e-08    0.00   20.96
   34  124563.38        1.02907500e+01        1.80032900e-08    0.00   20.91
   35  124563.64        1.06079800e+01        1.82689000e-09    0.00   20.91
   36  124563.89        1.09125300e+01       -3.17655100e-08    0.00   20.91
   37  124564.15        1.11789300e+01       -3.89550100e-08    0.00   20.91
   38  124564.47        1.15252500e+01       -5.28382100e-08    0.00   21.17
   39  124564.73        1.17964500e+01       -2.19729100e-08    0.00   21.17
   40  124564.97        1.20506700e+01       -3.19515100e-08    0.00   21.17
   41  124565.35        1.24215300e+01       -5.82304100e-08    0.00   20.78
   42  124565.61        1.26893100e+01        6.35319000e-09    0.00   20.78
   43  124565.85        1.29943300e+01        5.53800900e-08    0.00   20.78
   44  124566.09        1.32692600e+01        3.18291900e-08    0.00   20.78
   45  124566.41        1.36081500e+01        4.93049000e-09    0.00   21.21
   46  124566.67        1.38801500e+01        1.42892900e-08    0.00   21.21
   47  124566.91        1.41597700e+01       -1.67620100e-08    0.00   21.21
   48  124567.17        1.45017200e+01        9.14509000e-09    0.00   21.21
   49  124567.45        1.48083700e+01       -5.19658100e-08    0.00   20.96
   50  124567.70        1.50760400e+01       -5.71720100e-08    0.00   20.96
   51  124567.95        1.53623900e+01       -4.57679100e-08    0.00   20.96
   52  124568.34        1.57101700e+01       -3.43639100e-08    0.00   20.78
   53  124568.59        1.59759400e+01       -1.76916100e-08    0.00   20.78
   54  124568.84        1.62545000e+01        1.21819900e-08    0.00   20.78
   55  124569.10        1.65465700e+01        1.25538900e-08    0.00   20.78
   56  124569.34        1.69114800e+01       -5.17201000e-09    0.00   21.17
   57  124569.59        1.72086400e+01       -2.72363100e-08    0.00   21.17
   58  124569.83        1.74666400e+01       -9.55367100e-08    0.00   21.17
   59  124570.09        1.77561600e+01       -8.50623100e-08    0.00   21.17
   60  124570.40        1.81235700e+01       -3.20707100e-08    0.00   21.00
   61  124570.67        1.83730300e+01       -3.73388100e-08    0.00   21.00
   62  124570.91        1.86603500e+01       -2.87238100e-08    0.00   21.00
   63  124571.19        1.90238000e+01       -5.50647100e-08    0.00   21.00
   64  124571.50        1.92984900e+01       -2.79152100e-08    0.00   21.22
   65  124571.74        1.95849600e+01       -6.89971000e-09    0.00   21.22
   66  124571.99        1.98821100e+01       -4.65640100e-08    0.00   21.22
   67  124572.34        2.02221700e+01       -1.90455100e-08    0.00   20.93
   68  124572.59        2.04668700e+01       -3.62136100e-08    0.00   20.93
   69  124572.85        2.07761900e+01       -2.31981100e-08    0.00   20.93
   70  124573.09        2.10859500e+01       -2.31981100e-08    0.00   20.93
   71  124573.44        2.14078400e+01       -3.67714100e-08    0.00   20.92
   72  124573.69        2.16761100e+01       -9.11266100e-08    0.00   20.92
   73  124573.93        2.19863300e+01       -9.00729100e-08    0.00   20.92
   74  124574.32        2.23416200e+01       -3.82589100e-08    0.00   21.17
   75  124574.57        2.25787300e+01       -3.13173100e-08    0.00   21.17
   76  124574.82        2.28815700e+01       -2.56772100e-08    0.00   21.17
   77  124575.06        2.31644700e+01       -3.19991100e-08    0.00   21.17
   78  124575.33        2.35260200e+01       -9.22422100e-08    0.00   20.98
   79  124575.57        2.37946600e+01       -9.69525100e-08    0.00   20.98
   80  124575.82        2.40856200e+01       -8.40610100e-08    0.00   20.98
   81  124576.06        2.43711300e+01       -1.17095510e-07    0.00   20.98
   82  124576.39        2.47094600e+01       -4.89812100e-08    0.00   20.86
   83  124576.64        2.49791900e+01       -7.29049100e-08    0.00   20.86
   84  124576.89        2.52660600e+01       -7.07356100e-08    0.00   20.86
   85  124577.14        2.55604400e+01       -6.83185100e-08    0.00   20.86
   86  124577.45        2.59084800e+01       -1.24156810e-07    0.00   21.23
   87  124577.72        2.61816000e+01       -5.47975100e-08    0.00   21.23
   88  124577.98        2.64697400e+01       -4.12232100e-08    0.00   21.23
   89  124578.28        2.68134000e+01       -9.33471100e-08    0.00   20.77
   90  124578.52        2.70878900e+01       -1.04875110e-07    0.00   20.77
   91  124578.77        2.73847400e+01       -8.62815100e-08    0.00   20.77
   92  124579.01        2.76383400e+01       -1.10515110e-07    0.00   20.77
   93  124579.38        2.80107000e+01       -7.66129100e-08    0.00   21.18
   94  124579.64        2.82751200e+01       -1.00784510e-07    0.00   21.18
   95  124579.88        2.85817100e+01       -1.18324410e-07    0.00   21.18
   96  124580.13        2.88518400e+01       -6.83698100e-08    0.00   21.18
   97  124580.42        2.92135800e+01       -1.02457910e-07    0.00   20.97
   98  124580.67        2.94860300e+01       -7.79764100e-08    0.00   20.97
   99  124580.91        2.97440800e+01       -7.39478100e-08    0.00   20.97
  100  124581.23        3.01130300e+01       -1.55511510e-07    0.00   20.97
  101  124581.51        3.04199700e+01       -1.19254110e-07    0.00   20.87
  102  124581.76        3.06983900e+01       -4.57476100e-08    0.00   20.87
  103  124582.02        3.09576200e+01       -6.54568100e-08    0.00   20.87
  104  124582.33        3.13254600e+01       -1.04441210e-07    0.00   21.22
  105  124582.60        3.16074000e+01       -1.19625910e-07    0.00   21.22
  106  124582.84        3.18886900e+01       -1.03635510e-07    0.00   21.22
  107  124583.09        3.21731700e+01       -6.80599100e-08    0.00   21.22
  108  124583.42        3.25370800e+01       -7.29606100e-08    0.00   20.77
  109  124583.68        3.28060600e+01       -1.39901810e-07    0.00   20.77
  110  124583.93        3.30861600e+01       -9.60210100e-08    0.00   20.77
  111  124584.25        3.34482500e+01       -7.88529100e-08    0.00   21.18
  112  124584.50        3.37316500e+01       -1.23601410e-07    0.00   21.18
  113  124584.75        3.39760400e+01       -7.74274100e-08    0.00   21.18
  114  124585.00        3.43019200e+01       -8.13321100e-08    0.00   21.18
  115  124585.33        3.46403200e+01       -6.91223100e-08    0.00   20.77
  116  124585.58        3.48964700e+01       -5.79042100e-08    0.00   20.77
  117  124585.83        3.52000400e+01       -1.01537110e-07    0.00   20.77
  118  124586.08        3.55070400e+01       -7.13535100e-08    0.00   20.77
  119  124586.36        3.58485600e+01       -5.77183100e-08    0.00   21.22
  120  124586.61        3.60983100e+01       -1.22237910e-07    0.00   21.22
  121  124586.85        3.64038200e+01       -1.05317710e-07    0.00   21.22
  122  124587.10        3.67239900e+01       -3.72034100e-08    0.00   21.22
  123  124587.43        3.70694800e+01       -2.20806100e-08    0.00   20.90
  124  124587.69        3.73166900e+01       -3.61101000e-09    0.00   20.90
  125  124587.94        3.76148100e+01        1.80813900e-08    0.00   20.90
  126  124588.20        3.79183600e+01        2.25438900e-08    0.00   20.90
  127  124588.58        3.82390800e+01        3.25843900e-08    0.00   20.95
  128  124588.83        3.85138200e+01        8.17952900e-08    0.00   20.95
  129  124589.07        3.88020800e+01        1.27842590e-07    0.00   20.95
  130  124589.36        3.91589800e+01        2.05992090e-07    0.00   21.19
  131  124589.61        3.94060000e+01        2.71931890e-07    0.00   21.19
  132  124589.86        3.97151100e+01        3.10606490e-07    0.00   21.19
  133  124590.11        4.00130900e+01        4.66854490e-07    0.00   21.19
  134  124590.38        4.03193600e+01        5.76432590e-07    0.00   20.77
  135  124590.63        4.05889000e+01        7.15202590e-07    0.00   20.77
  136  124590.88        4.08943400e+01        8.55521990e-07    0.00   20.77
  137  124591.12        4.12066700e+01        9.79788990e-07    0.00   20.77
  138  124591.38        4.15041300e+01        1.22144339e-06    0.00   21.23
  139  124591.63        4.17893300e+01        1.46830399e-06    0.00   21.23
  140  124591.87        4.20982300e+01        1.75687619e-06    0.00   21.23
  141  124592.11        4.23757300e+01        2.15384889e-06    0.00   21.23
  142  124592.41        4.27267700e+01        3.46289799e-06    0.00   20.88
  143  124592.67        4.29938400e+01        3.39701479e-06    0.00   20.88
  144  124592.93        4.32984200e+01        4.43255253e-06    0.00   20.88
  145  124593.21        4.35771800e+01        4.57361573e-06    0.00   20.88
  146  124593.52        4.39282900e+01        6.28980201e-06    0.00   20.77
  147  124593.78        4.41935600e+01        7.26230757e-06    0.00   20.77
  148  124594.03        4.44508800e+01        7.60250787e-06    0.00   20.77
  149  124594.37        4.48250800e+01        1.01366252e-05    0.00   21.21
  150  124594.63        4.51003700e+01        1.23470905e-05    0.00   21.21
  151  124594.88        4.53807900e+01        1.39444639e-05    0.00   21.21
  152  124595.14        4.57090600e+01        1.71752403e-05    0.00   21.21
  153  124595.41        4.60357100e+01        2.09645092e-05    0.00   20.79
