Repository: shortlab/2024-CryoHTS-Facility

# 2024-CryoHTS-Facility
Data repository for Alexis' RSI paper on the cryogenic HTS irradiation facility

File: data/figure09/Ic_2021-10-02_22-14-26054220_anneal103K.txt
# Ic = 37.85 A, n = 27.68 , Tavg = 0.00 K, Anneal103_00K___3600s
#idx    t_s     iHTS_A                vHTS_V                tHTS_K  tTAR_K
    0  14876.57        8.16762500e-02       -5.08180000e-10    0.00   21.22
    1  14876.83        3.63794200e-01       -8.18080000e-10    0.00   21.22
    2  14877.07        6.18621400e-01       -8.56558000e-09    0.00   21.22
    3  14877.38        9.88596400e-01        3.35794200e-08    0.00   21.13
    4  14877.66        1.27867200e+00        3.33298200e-08    0.00   21.13
    5  14877.90        1.53462900e+00       -1.78032800e-08    0.00   21.13
    6  14878.14        1.84883300e+00        3.90319200e-08    0.00   21.13
    7  14878.40        2.18470000e+00        2.58802000e-09    0.00   21.16
    8  14878.65        2.47267900e+00        5.42789200e-08    0.00   21.16
    9  14878.91        2.81856900e+00        2.05001200e-08    0.00   21.16
   10  14879.15        3.06076100e+00       -7.57668000e-09    0.00   21.16
   11  14879.44        3.40635800e+00        2.09212000e-09    0.00   20.87
   12  14879.69        3.66837100e+00       -1.24110800e-08    0.00   20.87
   13  14879.94        3.96009600e+00       -1.12953800e-08    0.00   20.87
   14  14880.18        4.27019800e+00       -1.67495800e-08    0.00   20.87
   15  14880.52        4.61493700e+00       -4.48262800e-08    0.00   21.27
   16  14880.76        4.87948500e+00       -1.05516800e-08    0.00   21.27
   17  14881.01        5.17030000e+00        8.90992000e-09    0.00   21.27
   18  14881.32        5.54330800e+00       -2.10261800e-08    0.00   20.81
   19  14881.63        5.80026900e+00       -2.43238000e-09    0.00   20.81
   20  14881.88        6.08030500e+00        1.38063200e-08    0.00   20.81
   21  14882.12        6.38931700e+00       -5.41851800e-08    0.00   20.81
   22  14882.43        6.73775900e+00       -7.65597800e-08    0.00   20.81
   23  14882.67        6.98601300e+00       -2.19558800e-08    0.00   21.30
   24  14882.92        7.29859100e+00       -6.49076800e-08    0.00   21.30
   25  14883.16        7.61060900e+00       -5.02834800e-08    0.00   21.30
   26  14883.55        7.92134500e+00       -1.02908980e-07    0.00   21.10
   27  14883.80        8.20211000e+00       -8.63624800e-08    0.00   21.10
   28  14884.04        8.52435100e+00       -2.89074800e-08    0.00   21.10
   29  14884.34        8.87755800e+00       -7.58878800e-08    0.00   20.85
   30  14884.64        9.15026700e+00       -1.11835980e-07    0.00   20.85
   31  14884.92        9.45272100e+00       -7.11154800e-08    0.00   20.85
   32  14885.23        9.74393800e+00       -3.00850800e-08    0.00   20.85
   33  14885.61        1.00371400e+01       -1.57058800e-08    0.00   21.25
   34  14885.88        1.03370800e+01       -8.87796800e-08    0.00   21.25
   35  14886.12        1.05910800e+01       -7.02477800e-08    0.00   21.25
   36  14886.51        1.09163600e+01       -1.03096880e-07    0.00   20.79
   37  14886.81        1.12203100e+01       -5.06002800e-08    0.00   20.79
   38  14887.06        1.14831400e+01       -8.99572800e-08    0.00   20.79
   39  14887.37        1.18563300e+01       -4.49601800e-08    0.00   21.17
   40  14887.70        1.21095900e+01       -2.17178800e-08    0.00   21.17
   41  14887.95        1.23632600e+01       -9.95640800e-08    0.00   21.17
   42  14888.26        1.27159400e+01       -1.49147680e-07    0.00   21.17
   43  14888.51        1.30090100e+01       -9.90682800e-08    0.00   21.27
   44  14888.76        1.32562000e+01       -1.40532480e-07    0.00   21.27
   45  14889.01        1.35628600e+01       -5.51218800e-08    0.00   21.27
   46  14889.30        1.39267200e+01       -9.91202800e-08    0.00   20.86
   47  14889.60        1.41787700e+01       -1.20994780e-07    0.00   20.86
   48  14889.85        1.44536400e+01       -8.78357800e-08    0.00   20.86
   49  14890.09        1.48194400e+01       -9.18643800e-08    0.00   20.86
   50  14890.34        1.51140300e+01       -9.04388800e-08    0.00   21.25
   51  14890.71        1.54124100e+01       -5.52964800e-08    0.00   21.25
   52  14890.97        1.56560000e+01       -1.03950380e-07    0.00   21.25
   53  14891.28        1.59572700e+01       -1.36923480e-07    0.00   21.25
   54  14891.53        1.62731300e+01       -1.18267680e-07    0.00   20.81
   55  14891.78        1.65700600e+01       -1.53967880e-07    0.00   20.81
   56  14892.03        1.68582100e+01       -1.36551680e-07    0.00   20.81
   57  14892.39        1.72129900e+01       -5.96970800e-08    0.00   21.13
   58  14892.64        1.74590000e+01       -2.98848800e-08    0.00   21.13
   59  14892.88        1.77602700e+01       -5.96970800e-08    0.00   21.13
   60  14893.13        1.80732000e+01       -9.02529800e-08    0.00   21.13
   61  14893.37        1.83863000e+01       -1.38472980e-07    0.00   21.28
   62  14893.65        1.86525600e+01       -1.46902180e-07    0.00   21.28
   63  14893.90        1.89722900e+01       -1.39712580e-07    0.00   21.28
   64  14894.15        1.92499500e+01       -1.18205680e-07    0.00   21.28
   65  14894.44        1.95939600e+01       -1.35250080e-07    0.00   20.85
   66  14894.69        1.98497100e+01       -1.66549680e-07    0.00   20.85
   67  14894.95        2.01772100e+01       -1.39528780e-07    0.00   20.85
   68  14895.21        2.04537100e+01       -1.83785080e-07    0.00   20.85
   69  14895.47        2.07960500e+01       -2.13785280e-07    0.00   21.26
   70  14895.74        2.11165500e+01       -1.81493980e-07    0.00   21.26
   71  14895.99        2.13543000e+01       -1.89241380e-07    0.00   21.26
   72  14896.28        2.17213400e+01       -1.73808480e-07    0.00   21.15
   73  14896.55        2.20060700e+01       -1.27633780e-07    0.00   21.15
   74  14896.80        2.22821800e+01       -1.24596780e-07    0.00   21.15
   75  14897.05        2.25580400e+01       -1.54966780e-07    0.00   21.15
   76  14897.36        2.29308200e+01       -1.27509880e-07    0.00   21.11
   77  14897.67        2.31993900e+01       -1.38480180e-07    0.00   21.11
   78  14897.91        2.34569500e+01       -1.64015780e-07    0.00   21.11
   79  14898.15        2.37427000e+01       -1.45421880e-07    0.00   21.11
   80  14898.49        2.41070700e+01       -1.97422680e-07    0.00   20.68
   81  14898.75        2.44246000e+01       -2.20912980e-07    0.00   20.68
   82  14899.00        2.46634400e+01       -1.70399680e-07    0.00   20.68
   83  14899.29        2.49725400e+01       -2.28970280e-07    0.00   20.68
   84  14899.54        2.52991500e+01       -2.05541980e-07    0.00   20.85
   85  14899.80        2.55597900e+01       -1.42508880e-07    0.00   20.85
   86  14900.06        2.58422900e+01       -1.58561580e-07    0.00   20.85
   87  14900.43        2.62049800e+01       -1.85646580e-07    0.00   20.85
   88  14900.67        2.64732700e+01       -1.81803880e-07    0.00   21.15
   89  14900.92        2.67515500e+01       -2.02878580e-07    0.00   21.15
   90  14901.16        2.70620600e+01       -2.03995980e-07    0.00   21.15
   91  14901.40        2.73977200e+01       -1.66994980e-07    0.00   21.09
   92  14901.65        2.76539200e+01       -1.75424280e-07    0.00   21.09
   93  14901.89        2.79608800e+01       -1.48215280e-07    0.00   21.09
   94  14902.14        2.82695200e+01       -2.03005080e-07    0.00   21.09
   95  14902.47        2.86116600e+01       -2.33498980e-07    0.00   20.80
   96  14902.72        2.88933900e+01       -2.17074480e-07    0.00   20.80
   97  14902.97        2.91641400e+01       -2.52340780e-07    0.00   20.80
   98  14903.27        2.94828400e+01       -2.01951480e-07    0.00   20.80
   99  14903.53        2.97884400e+01       -2.36597980e-07    0.00   21.11
  100  14903.79        3.00698700e+01       -2.14409280e-07    0.00   21.11
  101  14904.03        3.03557700e+01       -1.57574180e-07    0.00   21.11
  102  14904.31        3.06938500e+01       -1.70527880e-07    0.00   21.11
  103  14904.59        3.09970000e+01       -1.91043080e-07    0.00   20.85
  104  14904.84        3.12788100e+01       -1.99348280e-07    0.00   20.85
  105  14905.08        3.15703300e+01       -2.19305680e-07    0.00   20.85
  106  14905.33        3.19023100e+01       -2.22032780e-07    0.00   21.17
  107  14905.60        3.22169000e+01       -2.07405680e-07    0.00   21.17
  108  14905.85        3.24869100e+01       -2.06909780e-07    0.00   21.17
  109  14906.09        3.27756000e+01       -1.78647180e-07    0.00   21.17
  110  14906.45        3.31141200e+01       -2.28044780e-07    0.00   20.79
  111  14906.72        3.34135000e+01       -2.86178180e-07    0.00   20.79
  112  14906.97        3.36956300e+01       -2.40740380e-07    0.00   20.79
  113  14907.23        3.40304100e+01       -2.48976780e-07    0.00   20.79
  114  14907.49        3.43211100e+01       -2.33543880e-07    0.00   20.79
  115  14907.77        3.46285900e+01       -1.73113880e-07    0.00   20.79
  116  14908.01        3.49026500e+01       -2.36518980e-07    0.00   20.79
  117  14908.35        3.52265200e+01       -2.24990780e-07    0.00   20.79
  118  14908.65        3.55171800e+01       -1.95488480e-07    0.00   21.07
  119  14908.89        3.57982900e+01       -1.13737480e-07    0.00   21.07
  120  14909.14        3.60839400e+01       -1.02581180e-07    0.00   21.07
  121  14909.42        3.64319800e+01       -1.03014980e-07    0.00   20.91
  122  14909.70        3.67596800e+01       -9.52675800e-08    0.00   20.91
  123  14909.95        3.70193000e+01       -7.53721800e-08    0.00   20.91
  124  14910.20        3.72717700e+01       -1.83509800e-08    0.00   20.91
  125  14910.50        3.76341000e+01       -2.18217800e-08    0.00   21.27
  126  14910.76        3.79542100e+01        6.03011200e-08    0.00   21.27
  127  14911.00        3.81900900e+01        1.35172320e-07    0.00   21.27
  128  14911.32        3.85497900e+01        1.57794920e-07    0.00   20.78
  129  14911.62        3.88391000e+01        3.11318220e-07    0.00   20.78
  130  14911.88        3.91177000e+01        4.51082120e-07    0.00   20.78
  131  14912.12        3.93603600e+01        4.78848920e-07    0.00   20.78
  132  14912.39        3.97265100e+01        6.83195420e-07    0.00   21.14
  133  14912.68        4.00044700e+01        9.55842520e-07    0.00   21.14
  134  14912.93        4.02758000e+01        1.15591022e-06    0.00   21.14
  135  14913.17        4.05867600e+01        1.37296112e-06    0.00   21.14
  136  14913.42        4.09130100e+01        1.59788482e-06    0.00   21.07
  137  14913.69        4.11931800e+01        2.05479792e-06    0.00   21.07
  138  14913.93        4.14459000e+01        2.42382402e-06    0.00   21.07
  139  14914.18        4.17654900e+01        2.82551322e-06    0.00   21.07
  140  14914.43        4.21125100e+01        4.43196052e-06    0.00   20.78
  141  14914.70        4.23757400e+01        4.56038212e-06    0.00   20.78
  142  14914.95        4.26453300e+01        6.00425712e-06    0.00   20.78
  143  14915.20        4.29497500e+01        6.22750732e-06    0.00   20.78
  144  14915.53        4.33207200e+01        8.33041052e-06    0.00   21.28
  145  14915.79        4.36045800e+01        1.02914426e-05    0.00   21.28
  146  14916.03        4.38477600e+01        1.17822980e-05    0.00   21.28
  147  14916.35        4.42368800e+01        1.43995073e-05    0.00   20.81
  148  14916.61        4.44904900e+01        1.79556442e-05    0.00   20.81
  149  14916.85        4.47612200e+01        2.06785905e-05    0.00   20.81

File: data/figure09/Ic_2021-10-02_22-15-54628855_Anneal103.txt
# Ic = 37.66 A, n = 26.74 , Tavg = 0.00 K, Anneal103_00K___3600s
#idx    t_s     iHTS_A                vHTS_V                tHTS_K  tTAR_K
    0  14964.26        6.60201400e-02        7.98853600e-08    0.00   21.04
    1  14964.51        4.14501100e-01        1.49798260e-07    0.00   20.88
    2  14964.76        6.88934100e-01        1.78990660e-07    0.00   20.88
    3  14965.00        9.64037700e-01        1.12858460e-07    0.00   20.88
    4  14965.30        1.33057400e+00        1.72420860e-07    0.00   20.88
    5  14965.55        1.58046900e+00        1.22154160e-07    0.00   21.12
    6  14965.81        1.86451000e+00        1.45451960e-07    0.00   21.12
    7  14966.05        2.14395700e+00        1.92179260e-07    0.00   21.12
    8  14966.37        2.51701000e+00        1.64040560e-07    0.00   20.75
    9  14966.64        2.76784700e+00        1.46810260e-07    0.00   20.75
   10  14966.89        3.07559800e+00        1.09870560e-07    0.00   20.75
   11  14967.14        3.38436300e+00        6.27041600e-08    0.00   20.75
   12  14967.45        3.70408100e+00        1.09064760e-07    0.00   21.17
   13  14967.71        4.03125900e+00        1.34104460e-07    0.00   21.17
   14  14967.96        4.28532700e+00        6.76005600e-08    0.00   21.17
   15  14968.21        4.62223500e+00        1.16874160e-07    0.00   21.17
   16  14968.52        4.90864200e+00        8.52646600e-08    0.00   21.30
   17  14968.77        5.19706800e+00        5.97911600e-08    0.00   21.30
   18  14969.03        5.49959300e+00        1.04292360e-07    0.00   21.30
   19  14969.36        5.84248800e+00        7.75172600e-08    0.00   20.83
   20  14969.64        6.15090000e+00        6.10926600e-08    0.00   20.83
   21  14969.89        6.40860700e+00        9.61730600e-08    0.00   20.83
   22  14970.14        6.69468500e+00        1.05407960e-07    0.00   20.83
   23  14970.45        7.03507500e+00        8.62563600e-08    0.00   21.12
   24  14970.73        7.33779400e+00        1.04106460e-07    0.00   21.12
   25  14970.97        7.62287700e+00        1.68317160e-07    0.00   21.12
   26  14971.25        7.96169800e+00        1.53318160e-07    0.00   21.12
   27  14971.59        8.24589200e+00        1.37392960e-07    0.00   21.09
   28  14971.85        8.51903200e+00        1.10934860e-07    0.00   21.09
   29  14972.09        8.82124000e+00        4.77169600e-08    0.00   21.09
   30  14972.48        9.08779700e+00        7.86447600e-08    0.00   21.09
   31  14972.73        9.43864500e+00        8.39129600e-08    0.00   21.15
   32  14972.97        9.70949700e+00        1.18927600e-08    0.00   21.15
   33  14973.41        1.00310700e+01        4.37502600e-08    0.00   21.03
   34  14973.67        1.03493300e+01        5.00721600e-08    0.00   21.03
   35  14973.91        1.06019700e+01        6.99676600e-08    0.00   21.03
   36  14974.15        1.08876600e+01        3.93497600e-08    0.00   21.03
   37  14974.49        1.12193200e+01        9.04828600e-08    0.00   20.88
   38  14974.75        1.15241000e+01        6.81701600e-08    0.00   20.88
   39  14975.00        1.17902900e+01        2.65786000e-09    0.00   20.88
   40  14975.33        1.21384200e+01        5.37909600e-08    0.00   21.13
   41  14975.59        1.24168800e+01        5.27992600e-08    0.00   21.13
   42  14975.83        1.26626600e+01       -3.23024000e-09    0.00   21.13
   43  14976.08        1.29902500e+01        5.46586600e-08    0.00   21.13
   44  14976.45        1.33004600e+01        1.79048600e-08    0.00   21.13
   45  14976.71        1.36186300e+01        5.19935600e-08    0.00   20.81
   46  14976.95        1.38840000e+01        9.42635600e-08    0.00   20.81
   47  14977.21        1.41831200e+01        3.96596600e-08    0.00   20.81
   48  14977.50        1.44784100e+01        2.47859600e-08    0.00   21.16
   49  14977.76        1.48050700e+01        7.77802600e-08    0.00   21.16
   50  14978.00        1.50749900e+01        8.52181600e-08    0.00   21.16
   51  14978.33        1.54025400e+01        8.50942600e-08    0.00   21.16
   52  14978.62        1.56960200e+01        6.80498600e-08    0.00   21.04
   53  14978.87        1.59752000e+01        3.11720600e-08    0.00   21.04
   54  14979.12        1.62482100e+01        2.34245600e-08    0.00   21.04
   55  14979.44        1.65938900e+01        2.81350600e-08    0.00   20.81
   56  14979.71        1.69310300e+01        1.17396000e-09    0.00   20.81
   57  14979.97        1.71815300e+01        2.85068600e-08    0.00   20.81
   58  14980.27        1.75269000e+01        5.57778600e-08    0.00   20.81
   59  14980.59        1.78136300e+01        5.02617600e-08    0.00   21.12
   60  14980.84        1.80904500e+01        2.26808600e-08    0.00   21.12
   61  14981.08        1.83715500e+01        1.59870600e-08    0.00   21.12
   62  14981.46        1.87082500e+01        1.28880600e-08    0.00   21.07
   63  14981.72        1.90379400e+01       -5.70584000e-09    0.00   21.07
   64  14981.96        1.92675900e+01       -1.66761400e-08    0.00   21.07
   65  14982.22        1.95714700e+01       -3.96086400e-08    0.00   21.07
   66  14982.48        1.99125100e+01       -3.16464000e-09    0.00   20.82
   67  14982.73        2.02280200e+01        6.62816000e-09    0.00   20.82
   68  14982.97        2.04674800e+01       -5.54753400e-08    0.00   20.82
   69  14983.28        2.07743800e+01       -1.29565400e-08    0.00   20.82
   70  14983.59        2.11175500e+01        2.73976600e-08    0.00   21.03
   71  14983.85        2.13653200e+01       -2.99926400e-08    0.00   21.03
   72  14984.09        2.16756100e+01       -2.18113400e-08    0.00   21.03
   73  14984.47        2.20171100e+01       -3.89924000e-09    0.00   21.03
   74  14984.83        2.22983500e+01        1.12106000e-09    0.00   20.86
   75  14985.07        2.25748400e+01       -1.11508400e-08    0.00   20.86
   76  14985.38        2.29137700e+01       -3.03025400e-08    0.00   21.13
   77  14985.66        2.32332200e+01       -3.43932400e-08    0.00   21.13
   78  14985.91        2.34668200e+01       -8.02581400e-08    0.00   21.13
   79  14986.17        2.37792300e+01       -4.48058400e-08    0.00   21.13
   80  14986.50        2.41165000e+01       -4.10870400e-08    0.00   20.79
   81  14986.76        2.44275400e+01       -3.14801400e-08    0.00   20.79
   82  14987.00        2.46712800e+01       -1.96420400e-08    0.00   20.79
   83  14987.28        2.49807400e+01        2.94457600e-08    0.00   21.15
   84  14987.55        2.53159300e+01       -7.18424000e-09    0.00   21.15
   85  14987.83        2.55654100e+01       -6.03006400e-08    0.00   21.15
   86  14988.09        2.58650400e+01       -5.62100400e-08    0.00   21.15
   87  14988.41        2.62051700e+01       -8.78816400e-08    0.00   21.29
   88  14988.67        2.64866000e+01       -3.69963400e-08    0.00   21.29
   89  14988.91        2.67608900e+01       -2.14395400e-08    0.00   21.29
   90  14989.16        2.70644900e+01       -7.77169400e-08    0.00   21.29
   91  14989.48        2.73658100e+01       -2.65218400e-08    0.00   20.70
   92  14989.74        2.76876600e+01       -5.34210400e-08    0.00   20.70
   93  14989.98        2.79663100e+01       -6.33997400e-08    0.00   20.70
   94  14990.27        2.82818600e+01       -7.80404000e-09    0.00   21.12
   95  14990.54        2.86140800e+01       -5.69538400e-08    0.00   21.12
   96  14990.79        2.88661000e+01       -4.95162400e-08    0.00   21.12
   97  14991.03        2.91532900e+01       -4.27124000e-09    0.00   21.12
   98  14991.45        2.95206200e+01       -3.89177400e-08    0.00   20.79
   99  14991.71        2.98039500e+01       -7.44320400e-08    0.00   20.79
  100  14991.95        3.00759400e+01       -8.67660400e-08    0.00   20.79
  101  14992.20        3.04098800e+01       -1.42671540e-07    0.00   20.79
  102  14992.48        3.07251800e+01       -9.75504400e-08    0.00   20.84
  103  14992.75        3.10206600e+01       -3.86078400e-08    0.00   20.84
  104  14993.01        3.12837700e+01       -6.76763400e-08    0.00   20.84
  105  14993.28        3.16494000e+01       -5.97429400e-08    0.00   20.84
  106  14993.66        3.19003400e+01       -1.09016640e-07    0.00   21.23
  107  14993.92        3.21912900e+01       -6.37096400e-08    0.00   21.23
  108  14994.17        3.24762100e+01       -1.16950040e-07    0.00   21.23
  109  14994.52        3.28410000e+01       -6.73044400e-08    0.00   20.86
  110  14994.78        3.31105800e+01       -1.05979640e-07    0.00   20.86
  111  14995.03        3.33800400e+01       -1.68580640e-07    0.00   20.86
  112  14995.43        3.37480000e+01       -1.05059740e-07    0.00   20.86
  113  14995.68        3.39951000e+01       -5.68461400e-08    0.00   21.22
  114  14995.93        3.42796900e+01       -8.26296400e-08    0.00   21.22
  115  14996.17        3.46022800e+01       -6.70107400e-08    0.00   21.22
  116  14996.45        3.49457000e+01       -5.51107400e-08    0.00   20.75
  117  14996.70        3.52227200e+01       -8.77119400e-08    0.00   20.75
  118  14996.96        3.54827200e+01       -5.34372400e-08    0.00   20.75
  119  14997.23        3.58647000e+01       -1.17250400e-08    0.00   20.75
  120  14997.49        3.61312400e+01       -2.30053400e-08    0.00   20.83
  121  14997.78        3.64240000e+01       -6.70474000e-09    0.00   20.83
  122  14998.02        3.67170600e+01       -4.90734000e-09    0.00   20.83
  123  14998.27        3.70870200e+01        8.08103600e-08    0.00   20.83
  124  14998.54        3.72872900e+01        1.50227360e-07    0.00   21.02
  125  14998.79        3.76182800e+01        1.39133060e-07    0.00   21.02
  126  14999.04        3.79277200e+01        2.24912660e-07    0.00   21.02
  127  14999.52        3.81981300e+01        3.34306560e-07    0.00   21.16
  128  14999.78        3.85386900e+01        3.81658860e-07    0.00   21.16
  129  15000.02        3.88130100e+01        3.98765260e-07    0.00   21.16
  130  15000.35        3.91732600e+01        5.26752860e-07    0.00   21.16
  131  15000.66        3.94197000e+01        7.48515560e-07    0.00   21.25
  132  15000.91        3.97031700e+01        8.03120060e-07    0.00   21.25
  133  15001.15        3.99785200e+01        9.55529960e-07    0.00   21.25
  134  15001.42        4.03281200e+01        1.22433796e-06    0.00   20.81
  135  15001.70        4.06004400e+01        1.47802016e-06    0.00   20.81
  136  15001.95        4.08806400e+01        1.75463486e-06    0.00   20.81
  137  15002.20        4.11716200e+01        1.99102476e-06    0.00   20.81
  138  15002.52        4.14950800e+01        2.49628186e-06    0.00   20.82
  139  15002.78        4.17976100e+01        3.85425326e-06    0.00   20.82
  140  15003.02        4.20812100e+01        3.87042986e-06    0.00   20.82
  141  15003.34        4.23949800e+01        4.95711696e-06    0.00   20.82
  142  15003.59        4.27111100e+01        6.35865996e-06    0.00   21.05
  143  15003.84        4.29924200e+01        6.51168736e-06    0.00   21.05
  144  15004.09        4.32956000e+01        8.34944226e-06    0.00   21.05
  145  15004.39        4.36074100e+01        1.00086342e-05    0.00   20.80
  146  15004.64        4.38881000e+01        1.15403341e-05    0.00   20.80
  147  15004.88        4.41884300e+01        1.45174585e-05    0.00   20.80
  148  15005.12        4.44686800e+01        1.66758334e-05    0.00   20.80
  149  15005.47        4.47965200e+01        2.13413419e-05    0.00   21.09

File: data/figure09/Ic_2021-10-02_22-18-07061445_Anneal103.txt
# Ic = 37.83 A, n = 27.52 , Tavg = 0.00 K, Anneal103_00K___3600s
#idx    t_s     iHTS_A                vHTS_V                tHTS_K  tTAR_K
    0  15097.47        1.16489900e-01        8.53891700e-08    0.00   21.24
    1  15097.72        3.93138200e-01        1.13217970e-07    0.00   21.24
    2  15097.96        6.65595600e-01        5.78702700e-08    0.00   21.24
    3  15098.21        9.94733200e-01        4.88212700e-08    0.00   21.24
    4  15098.50        1.31618300e+00        8.29719700e-08    0.00   20.88
    5  15098.76        1.57685500e+00        1.40507700e-08    0.00   20.88
    6  15099.01        1.87042600e+00        5.37795700e-08    0.00   20.88
    7  15099.26        2.24120000e+00        4.57842700e-08    0.00   20.77
    8  15099.54        2.47430500e+00        7.28072700e-08    0.00   20.77
    9  15099.81        2.79693000e+00        8.56370700e-08    0.00   20.77
   10  15100.06        3.08533700e+00        4.51644700e-08    0.00   20.77
   11  15100.54        3.42558400e+00        3.51427000e-09    0.00   20.77
   12  15100.82        3.68269800e+00       -4.79103000e-09    0.00   21.14
   13  15101.07        3.98330700e+00        7.11327700e-08    0.00   21.14
   14  15101.37        4.35866000e+00        2.86122700e-08    0.00   20.96
   15  15101.63        4.61065600e+00       -4.67223000e-09    0.00   20.96
   16  15101.87        4.88368700e+00        4.39816700e-08    0.00   20.96
   17  15102.12        5.19374100e+00       -7.95713000e-09    0.00   20.96
   18  15102.41        5.54131800e+00       -8.39093000e-09    0.00   20.90
   19  15102.67        5.79822100e+00        6.70380700e-08    0.00   20.90
   20  15102.91        6.10353300e+00        6.93312700e-08    0.00   20.90
   21  15103.15        6.41550600e+00        5.19150700e-08    0.00   20.90
   22  15103.50        6.75852200e+00       -2.37300000e-11    0.00   20.88
   23  15103.75        7.03738300e+00       -4.41531300e-08    0.00   20.88
   24  15104.00        7.31836800e+00        3.18336700e-08    0.00   20.88
   25  15104.37        7.67451600e+00       -1.32533000e-09    0.00   21.04
   26  15104.66        7.94827500e+00       -3.13853300e-08    0.00   21.04
   27  15104.90        8.21842100e+00       -6.43530000e-10    0.00   21.04
   28  15105.15        8.52884600e+00        3.63581700e-08    0.00   21.04
   29  15105.44        8.86551200e+00        2.95127000e-09    0.00   21.10
   30  15105.69        9.11459700e+00        4.56551700e-08    0.00   21.10
   31  15105.94        9.41683300e+00       -9.13473000e-09    0.00   21.10
   32  15106.21        9.73250000e+00       -2.69228300e-08    0.00   21.10
   33  15106.47        1.00340400e+01        3.02222700e-08    0.00   21.00
   34  15106.72        1.03605300e+01        2.16070700e-08    0.00   21.00
   35  15106.96        1.06114200e+01        4.83839700e-08    0.00   21.00
   36  15107.23        1.09744100e+01        7.23735700e-08    0.00   21.00
   37  15107.53        1.12342700e+01       -5.28333000e-09    0.00   20.93
   38  15107.78        1.15114100e+01       -3.51574300e-08    0.00   20.93
   39  15108.03        1.18058800e+01       -5.76560300e-08    0.00   20.93
   40  15108.37        1.21400700e+01       -4.71814300e-08    0.00   20.83
   41  15108.62        1.24283200e+01       -3.29993000e-09    0.00   20.83
   42  15108.87        1.26920600e+01        1.98183700e-08    0.00   20.83
   43  15109.11        1.29742600e+01       -1.81750300e-08    0.00   20.83
   44  15109.45        1.33163000e+01        3.57471700e-08    0.00   20.97
   45  15109.69        1.35898200e+01        5.04362700e-08    0.00   20.97
   46  15109.94        1.38876700e+01        3.64288700e-08    0.00   20.97
   47  15110.18        1.41415900e+01        4.69537000e-09    0.00   20.97
   48  15110.50        1.45052700e+01       -6.03211300e-08    0.00   20.76
   49  15110.76        1.48084100e+01       -2.79678300e-08    0.00   20.76
   50  15111.00        1.50794000e+01       -2.37023000e-09    0.00   20.76
   51  15111.35        1.54140800e+01       -5.38132300e-08    0.00   20.76
   52  15111.64        1.56903700e+01       -7.99686300e-08    0.00   20.74
   53  15111.88        1.59607900e+01       -2.59844300e-08    0.00   20.74
   54  15112.13        1.62609100e+01       -7.47623300e-08    0.00   20.74
   55  15112.44        1.66066200e+01       -3.90621300e-08    0.00   21.18
   56  15112.69        1.68852600e+01       -8.56823000e-09    0.00   21.18
   57  15112.93        1.71929300e+01       -6.93093300e-08    0.00   21.18
   58  15113.18        1.74771800e+01       -2.28882300e-08    0.00   21.18
   59  15113.42        1.78186800e+01       -7.05516300e-08    0.00   21.24
   60  15113.67        1.81187000e+01       -7.42083300e-08    0.00   21.24
   61  15113.92        1.83840400e+01        4.38167000e-09    0.00   21.24
   62  15114.17        1.86848200e+01       -1.39023300e-08    0.00   21.24
   63  15114.48        1.90337100e+01       -1.80549300e-08    0.00   20.77
   64  15114.75        1.93143000e+01       -9.68773000e-09    0.00   20.77
   65  15115.00        1.95795500e+01       -2.81576300e-08    0.00   20.77
   66  15115.26        1.98958500e+01       -1.01835300e-08    0.00   20.77
   67  15115.51        2.02229000e+01       -5.71020300e-08    0.00   21.14
   68  15115.76        2.05161600e+01       -9.42277300e-08    0.00   21.14
   69  15116.01        2.07841300e+01       -1.08668930e-07    0.00   21.14
   70  15116.29        2.11342000e+01       -8.97032300e-08    0.00   21.14
   71  15116.57        2.14111500e+01       -3.82602300e-08    0.00   20.77
   72  15116.83        2.16890800e+01        1.15867000e-09    0.00   20.77
   73  15117.09        2.19961900e+01       -9.19965300e-08    0.00   20.77
   74  15117.44        2.23324700e+01       -7.58818300e-08    0.00   21.23
   75  15117.69        2.25857300e+01       -2.31213000e-09    0.00   21.23
   76  15117.94        2.28906900e+01       -1.88607300e-08    0.00   21.23
   77  15118.21        2.32028200e+01       -2.67940300e-08    0.00   21.23
   78  15118.54        2.35100100e+01       -5.48088300e-08    0.00   21.23
   79  15118.78        2.38057400e+01       -1.33400430e-07    0.00   21.22
   80  15119.03        2.40895300e+01       -8.65472300e-08    0.00   21.22
   81  15119.28        2.44103700e+01       -9.81407300e-08    0.00   21.22
   82  15119.54        2.47107200e+01       -9.18188300e-08    0.00   20.99
   83  15119.81        2.49890400e+01       -2.66783300e-08    0.00   20.99
   84  15120.07        2.52694800e+01       -8.82859300e-08    0.00   20.99
   85  15120.40        2.56152900e+01       -7.33489300e-08    0.00   20.99
   86  15120.70        2.59080100e+01       -6.42999300e-08    0.00   21.12
   87  15120.94        2.61852600e+01       -1.20483000e-09    0.00   21.12
   88  15121.18        2.64861100e+01       -7.09283000e-09    0.00   21.12
   89  15121.47        2.68097500e+01       -4.66977300e-08    0.00   20.76
   90  15121.72        2.70834000e+01       -1.10164730e-07    0.00   20.76
   91  15121.98        2.73903800e+01       -7.07457300e-08    0.00   20.76
   92  15122.23        2.77144400e+01       -3.08310300e-08    0.00   20.76
   93  15122.50        2.80088100e+01       -7.00640300e-08    0.00   20.92
   94  15122.74        2.82923100e+01       -2.56867300e-08    0.00   20.92
   95  15122.99        2.85900100e+01       -4.27930300e-08    0.00   20.92
   96  15123.27        2.89173500e+01       -4.35987300e-08    0.00   20.92
   97  15123.61        2.92154900e+01       -8.50010300e-08    0.00   20.87
   98  15123.86        2.94931600e+01       -1.23118430e-07    0.00   20.87
   99  15124.12        2.97773800e+01       -1.11094430e-07    0.00   20.87
  100  15124.44        3.01202100e+01       -3.47977300e-08    0.00   21.06
  101  15124.70        3.04184200e+01        1.34879700e-08    0.00   21.06
  102  15124.94        3.07083500e+01       -5.09657300e-08    0.00   21.06
  103  15125.21        3.09874500e+01       -3.42896300e-08    0.00   21.06
  104  15125.54        3.13328000e+01       -3.98058300e-08    0.00   21.12
  105  15125.81        3.16091900e+01       -3.01370300e-08    0.00   21.12
  106  15126.06        3.18890400e+01       -3.53432300e-08    0.00   21.12
  107  15126.33        3.22360000e+01       -6.65189300e-08    0.00   20.76
  108  15126.59        3.25064400e+01       -8.47409300e-08    0.00   20.76
  109  15126.86        3.28194900e+01       -6.62710300e-08    0.00   20.76
  110  15127.10        3.31376200e+01       -8.72821300e-08    0.00   20.76
  111  15127.49        3.34384600e+01       -2.24515300e-08    0.00   20.76
  112  15127.73        3.37589900e+01       -2.25755300e-08    0.00   21.26
  113  15127.98        3.39990000e+01       -3.07568300e-08    0.00   21.26
  114  15128.28        3.43011500e+01       -3.60870300e-08    0.00   21.26
  115  15128.55        3.46433100e+01       -1.87327300e-08    0.00   20.88
  116  15128.80        3.49202700e+01       -4.29667300e-08    0.00   20.88
  117  15129.04        3.51778900e+01       -7.74893300e-08    0.00   20.88
  118  15129.35        3.55533200e+01       -7.86049300e-08    0.00   20.99
  119  15129.64        3.58347100e+01       -8.72201300e-08    0.00   20.99
  120  15129.88        3.60980400e+01       -7.08575300e-08    0.00   20.99
  121  15130.13        3.64103400e+01       -5.07761300e-08    0.00   20.99
  122  15130.46        3.67541200e+01       -1.53858300e-08    0.00   21.08
  123  15130.72        3.70776600e+01       -1.06158300e-08    0.00   21.08
  124  15130.98        3.73150200e+01        3.86547700e-08    0.00   21.08
  125  15131.24        3.76895400e+01        5.57605700e-08    0.00   20.87
  126  15131.53        3.79745400e+01        1.81640870e-07    0.00   20.87
  127  15131.80        3.82269100e+01        2.68288170e-07    0.00   20.87
  128  15132.04        3.85261200e+01        2.41079170e-07    0.00   20.87
  129  15132.41        3.88689200e+01        3.67331470e-07    0.00   20.87
  130  15132.73        3.91745600e+01        5.21660370e-07    0.00   21.14
  131  15132.98        3.94113400e+01        6.26219770e-07    0.00   21.14
  132  15133.23        3.97710000e+01        7.70136070e-07    0.00   21.14
  133  15133.59        4.00623100e+01        9.80060670e-07    0.00   20.87
  134  15133.84        4.02755800e+01        1.13755047e-06    0.00   20.87
  135  15134.08        4.05966000e+01        1.36910587e-06    0.00   20.87
  136  15134.42        4.09370100e+01        1.76441097e-06    0.00   21.02
  137  15134.67        4.12114800e+01        2.08998927e-06    0.00   21.02
  138  15134.91        4.14876500e+01        2.44444997e-06    0.00   21.02
  139  15135.16        4.17891000e+01        2.94673167e-06    0.00   21.02
  140  15135.45        4.21349100e+01        4.32918407e-06    0.00   21.08
  141  15135.70        4.24065100e+01        4.47372027e-06    0.00   21.08
  142  15135.96        4.26915300e+01        5.83324027e-06    0.00   21.08
  143  15136.21        4.30295300e+01        7.24302557e-06    0.00   21.08
  144  15136.52        4.33435000e+01        8.41939927e-06    0.00   20.78
  145  15136.77        4.36043700e+01        9.97379577e-06    0.00   20.78
  146  15137.01        4.38919000e+01        1.22814793e-05    0.00   20.78
  147  15137.31        4.42037300e+01        1.39559180e-05    0.00   20.78
  148  15137.66        4.45111100e+01        1.69553549e-05    0.00   21.27
  149  15137.91        4.47849600e+01        2.05920031e-05    0.00   21.27

File: data/figure09/Ic_2021-10-03_00-21-33317490_Anneal106.txt
# Ic = 38.17 A, n = 29.59 , Tavg = 0.00 K, Anneal106_00K___3600s
#idx    t_s     iHTS_A                vHTS_V                tHTS_K  tTAR_K
    0  22504.05        3.20309600e-02        1.06170800e-08    0.00   20.94
    1  22504.45        3.88565800e-01        4.06150800e-08    0.00   21.01
    2  22504.70        6.36766600e-01        4.42098800e-08    0.00   21.01
    3  22504.94        9.16785500e-01       -1.71682000e-09    0.00   21.01
    4  22505.20        1.27000500e+00        4.58832800e-08    0.00   21.01
    5  22505.48        1.55886700e+00        9.08802800e-08    0.00   21.12
    6  22505.74        1.84094600e+00        4.27863800e-08    0.00   21.12
    7  22505.98        2.14892900e+00        3.95655800e-08    0.00   21.12
    8  22506.26        2.50253800e+00        3.33680000e-10    0.00   21.12
    9  22506.56        2.76855600e+00        2.61790800e-08    0.00   20.78
   10  22506.81        3.05439700e+00        5.76645800e-08    0.00   20.78
   11  22507.05        3.35923900e+00        9.56858000e-09    0.00   20.78
   12  22507.42        3.68586900e+00        8.76288000e-09    0.00   20.78
   13  22507.74        3.98643800e+00       -3.15237200e-08    0.00   21.22
   14  22507.98        4.25712900e+00        2.99878000e-09    0.00   21.22
   15  22508.27        4.57554500e+00       -3.28253200e-08    0.00   21.22
   16  22508.55        4.87882300e+00       -5.24442000e-09    0.00   20.80
   17  22508.80        5.16070100e+00       -1.49132200e-08    0.00   20.80
   18  22509.05        5.47007400e+00       -1.52851200e-08    0.00   20.80
   19  22509.33        5.78943100e+00       -1.53471200e-08    0.00   21.00
   20  22509.60        6.09068900e+00       -2.47679200e-08    0.00   21.00
   21  22509.84        6.37889300e+00       -4.81062000e-09    0.00   21.00
   22  22510.08        6.68863800e+00       -6.13358200e-08    0.00   21.00
   23  22510.43        7.00483200e+00       -9.61062200e-08    0.00   21.00
   24  22510.68        7.29026200e+00       -5.02415200e-08    0.00   21.08
   25  22510.92        7.59655500e+00       -2.75570200e-08    0.00   21.08
   26  22511.16        7.87088700e+00       -6.79056200e-08    0.00   21.08
   27  22511.50        8.21415900e+00       -4.49732200e-08    0.00   20.76
   28  22511.75        8.51924300e+00       -6.79049200e-08    0.00   20.76
   29  22512.00        8.79274700e+00       -1.16434120e-07    0.00   20.76
   30  22512.28        9.08096300e+00       -6.49291200e-08    0.00   20.76
   31  22512.57        9.41905900e+00       -5.81734200e-08    0.00   21.15
   32  22512.83        9.69037100e+00       -1.09554320e-07    0.00   21.15
   33  22513.08        9.94594400e+00       -5.43926200e-08    0.00   21.15
   34  22513.40        1.03158900e+01       -6.65406200e-08    0.00   20.80
   35  22513.67        1.05807700e+01       -7.99901200e-08    0.00   20.80
   36  22513.91        1.08846800e+01       -6.46192200e-08    0.00   20.80
   37  22514.16        1.11395600e+01       -6.88338200e-08    0.00   20.80
   38  22514.49        1.14936400e+01       -8.58162200e-08    0.00   20.99
   39  22514.74        1.18017100e+01       -9.56089200e-08    0.00   20.99
   40  22515.00        1.20385600e+01       -1.32486620e-07    0.00   20.99
   41  22515.33        1.23920400e+01       -1.00629220e-07    0.00   20.81
   42  22515.63        1.26682100e+01       -9.25099200e-08    0.00   20.81
   43  22515.88        1.29676900e+01       -8.60641200e-08    0.00   20.81
   44  22516.13        1.32181500e+01       -9.30678200e-08    0.00   20.81
   45  22516.44        1.35936300e+01       -1.23065820e-07    0.00   21.06
   46  22516.73        1.38792600e+01       -8.05479200e-08    0.00   21.06
   47  22516.98        1.41281100e+01       -1.29325720e-07    0.00   21.06
   48  22517.23        1.45006500e+01       -1.33726220e-07    0.00   21.06
   49  22517.48        1.47704500e+01       -1.74941120e-07    0.00   21.16
   50  22517.73        1.50796100e+01       -1.26036720e-07    0.00   21.16
   51  22517.98        1.53068900e+01       -9.91349200e-08    0.00   21.16
   52  22518.27        1.56920100e+01       -1.57457520e-07    0.00   21.16
   53  22518.52        1.59719100e+01       -1.12150620e-07    0.00   20.80
   54  22518.78        1.62366500e+01       -1.05766720e-07    0.00   20.80
   55  22519.03        1.65379600e+01       -1.45185620e-07    0.00   20.80
   56  22519.39        1.68860200e+01       -1.02048020e-07    0.00   20.80
   57  22519.64        1.71591200e+01       -9.60979200e-08    0.00   20.99
   58  22519.90        1.74350000e+01       -1.39359520e-07    0.00   20.99
   59  22520.14        1.77460600e+01       -1.37996020e-07    0.00   20.99
   60  22520.46        1.80919300e+01       -1.76175320e-07    0.00   21.10
   61  22520.71        1.83762900e+01       -1.83426920e-07    0.00   21.10
   62  22520.95        1.86491300e+01       -1.43760120e-07    0.00   21.10
   63  22521.23        1.89395100e+01       -1.82559220e-07    0.00   21.10
   64  22521.51        1.92704900e+01       -1.57643520e-07    0.00   20.78
   65  22521.77        1.95568100e+01       -1.24918420e-07    0.00   20.78
   66  22522.02        1.98483300e+01       -1.65514820e-07    0.00   20.78
   67  22522.34        2.02067300e+01       -1.85596220e-07    0.00   21.23
   68  22522.58        2.04718800e+01       -1.85162320e-07    0.00   21.23
   69  22522.83        2.07562800e+01       -2.25077020e-07    0.00   21.23
   70  22523.07        2.10605600e+01       -1.56713820e-07    0.00   21.23
   71  22523.37        2.13769600e+01       -1.90864220e-07    0.00   20.87
   72  22523.64        2.16520700e+01       -2.33567520e-07    0.00   20.87
   73  22523.89        2.19563600e+01       -1.85409220e-07    0.00   20.87
   74  22524.13        2.22695200e+01       -2.26749420e-07    0.00   20.87
   75  22524.46        2.25328300e+01       -1.87826420e-07    0.00   21.01
   76  22524.72        2.28975100e+01       -2.00036320e-07    0.00   21.01
   77  22524.97        2.31618000e+01       -2.36294320e-07    0.00   21.01
   78  22525.27        2.34380000e+01       -1.92226920e-07    0.00   21.01
   79  22525.54        2.37824600e+01       -1.92908720e-07    0.00   21.17
   80  22525.80        2.40685900e+01       -2.54640220e-07    0.00   21.17
   81  22526.04        2.43471200e+01       -2.16336920e-07    0.00   21.17
   82  22526.36        2.46818700e+01       -2.64061020e-07    0.00   20.78
   83  22526.65        2.49566700e+01       -2.72924120e-07    0.00   20.78
   84  22526.91        2.52395700e+01       -2.33257320e-07    0.00   20.78
   85  22527.15        2.55406300e+01       -2.07225920e-07    0.00   20.78
   86  22527.49        2.58814400e+01       -2.58173020e-07    0.00   21.08
   87  22527.74        2.61584300e+01       -2.50983420e-07    0.00   21.08
   88  22527.99        2.64598700e+01       -2.23526520e-07    0.00   21.08
   89  22528.30        2.67893300e+01       -2.57119320e-07    0.00   21.08
   90  22528.67        2.70581200e+01       -2.45219320e-07    0.00   20.80
   91  22528.91        2.73532300e+01       -2.20241620e-07    0.00   20.80
   92  22529.15        2.76337300e+01       -2.63069420e-07    0.00   20.80
   93  22529.40        2.79698000e+01       -2.81471420e-07    0.00   20.99
   94  22529.66        2.82574200e+01       -2.71423520e-07    0.00   20.99
   95  22529.90        2.85546500e+01       -3.07060320e-07    0.00   20.99
   96  22530.15        2.88386300e+01       -2.51588720e-07    0.00   20.99
   97  22530.44        2.91782700e+01       -3.08113920e-07    0.00   21.22
   98  22530.72        2.94892500e+01       -3.29806720e-07    0.00   21.22
   99  22530.97        2.97385200e+01       -2.86359120e-07    0.00   21.22
  100  22531.23        3.01078800e+01       -3.40777120e-07    0.00   21.22
  101  22531.49        3.03388900e+01       -3.31666120e-07    0.00   20.78
  102  22531.75        3.07090400e+01       -2.53696020e-07    0.00   20.78
  103  22531.99        3.09463100e+01       -2.88528420e-07    0.00   20.78
  104  22532.31        3.13220500e+01       -2.81152920e-07    0.00   21.19
  105  22532.60        3.16012500e+01       -3.06812420e-07    0.00   21.19
  106  22532.87        3.18559100e+01       -3.55342220e-07    0.00   21.19
  107  22533.11        3.21402400e+01       -3.31728120e-07    0.00   21.19
  108  22533.36        3.25059300e+01       -3.50074020e-07    0.00   20.80
  109  22533.63        3.28250400e+01       -3.25344220e-07    0.00   20.80
  110  22533.87        3.30643600e+01       -3.18030620e-07    0.00   20.80
  111  22534.12        3.33449800e+01       -3.64143320e-07    0.00   20.80
  112  22534.36        3.37080200e+01       -3.10469120e-07    0.00   20.98
  113  22534.63        3.39600000e+01       -3.43380220e-07    0.00   20.98
  114  22534.88        3.42643100e+01       -3.37244320e-07    0.00   20.98
  115  22535.13        3.45719200e+01       -2.88342320e-07    0.00   20.98
  116  22535.42        3.49106800e+01       -3.58750320e-07    0.00   21.08
  117  22535.69        3.51689100e+01       -3.32594120e-07    0.00   21.08
  118  22535.93        3.54735100e+01       -2.42290120e-07    0.00   21.08
  119  22536.21        3.57865400e+01       -2.61875620e-07    0.00   21.08
  120  22536.52        3.60897200e+01       -2.71172520e-07    0.00   20.79
  121  22536.78        3.64121100e+01       -2.63239120e-07    0.00   20.79
  122  22537.03        3.66831700e+01       -2.82700720e-07    0.00   20.79
  123  22537.35        3.70681100e+01       -1.80806520e-07    0.00   21.11
  124  22537.66        3.72933300e+01       -1.21058320e-07    0.00   21.11
  125  22537.90        3.75838000e+01       -1.29673520e-07    0.00   21.11
  126  22538.15        3.78746000e+01       -4.71788200e-08    0.00   21.11
  127  22538.41        3.82023100e+01        1.62880800e-08    0.00   20.90
  128  22538.67        3.85144900e+01        7.89492800e-08    0.00   20.90
  129  22538.91        3.87876700e+01        1.92557580e-07    0.00   20.90
  130  22539.17        3.90734500e+01        2.64391780e-07    0.00   20.90
  131  22539.44        3.94073700e+01        4.40289380e-07    0.00   21.00
  132  22539.70        3.96938100e+01        5.60591480e-07    0.00   21.00
  133  22539.95        3.99812800e+01        7.27997880e-07    0.00   21.00
  134  22540.21        4.02795800e+01        9.76039580e-07    0.00   21.00
  135  22540.47        4.05892400e+01        1.18174938e-06    0.00   20.84
  136  22540.72        4.09001900e+01        1.54470088e-06    0.00   20.84
  137  22540.97        4.11673600e+01        1.90535918e-06    0.00   20.84
  138  22541.23        4.15047400e+01        2.24358228e-06    0.00   20.84
  139  22541.53        4.17800100e+01        3.46191408e-06    0.00   20.80
  140  22541.79        4.20965300e+01        3.63328728e-06    0.00   20.80
  141  22542.05        4.23415200e+01        4.16550468e-06    0.00   20.80
  142  22542.30        4.27133300e+01        5.94270318e-06    0.00   21.19
  143  22542.63        4.29873300e+01        7.02548398e-06    0.00   21.19
  144  22542.88        4.32725600e+01        8.57317258e-06    0.00   21.19
  145  22543.12        4.35460700e+01        1.02192845e-05    0.00   21.19
  146  22543.41        4.38894600e+01        1.16397293e-05    0.00   20.91
  147  22543.68        4.41646300e+01        1.51138007e-05    0.00   20.91
  148  22543.92        4.44433100e+01        1.71891202e-05    0.00   20.91
  149  22544.16        4.47509200e+01        2.06747817e-05    0.00   20.91
