Repository: shortlab/2024-CryoHTS-Facility

# 2024-CryoHTS-Facility
Data repository for Alexis' RSI paper on the cryogenic HTS irradiation facility

File: data/figure09/Ic_2021-10-03_00-23-01135011_Anneal106.txt
# Ic = 37.85 A, n = 27.86 , Tavg = 0.00 K, Anneal106_00K___3600s
#idx    t_s     iHTS_A                vHTS_V                tHTS_K  tTAR_K
    0  22591.57        8.61627400e-02        6.57848400e-08    0.00   20.83
    1  22591.86        3.62222000e-01        7.71270400e-08    0.00   20.83
    2  22592.11        6.21646300e-01        1.09542240e-07    0.00   20.83
    3  22592.42        9.85949800e-01        9.05146400e-08    0.00   20.83
    4  22592.68        1.25958300e+00        3.39274400e-08    0.00   21.31
    5  22592.93        1.54019800e+00        3.74354000e-09    0.00   21.31
    6  22593.17        1.85850100e+00        5.48145400e-08    0.00   21.31
    7  22593.47        2.18747300e+00        1.09666240e-07    0.00   20.91
    8  22593.73        2.48686400e+00        5.46905400e-08    0.00   20.91
    9  22593.99        2.74760200e+00        5.16534400e-08    0.00   20.91
   10  22594.32        3.11926700e+00        7.86758400e-08    0.00   20.91
   11  22594.58        3.40206100e+00        1.53321400e-08    0.00   21.07
   12  22594.85        3.64875300e+00        2.09103400e-08    0.00   21.07
   13  22595.09        3.95983200e+00        8.95834400e-08    0.00   21.07
   14  22595.39        4.30673200e+00        7.89229400e-08    0.00   21.19
   15  22595.66        4.57876300e+00        3.93801400e-08    0.00   21.19
   16  22595.91        4.85775600e+00        6.34281400e-08    0.00   21.19
   17  22596.16        5.16976500e+00        3.47317400e-08    0.00   21.19
   18  22596.44        5.51829400e+00        5.17760400e-08    0.00   20.83
   19  22596.69        5.77267200e+00       -3.32366000e-09    0.00   20.83
   20  22596.94        6.07983300e+00        2.21498400e-08    0.00   20.83
   21  22597.18        6.39100400e+00        5.80359400e-08    0.00   20.83
   22  22597.43        6.73198900e+00        1.60139400e-08    0.00   21.29
   23  22597.70        7.00101800e+00        4.35947400e-08    0.00   21.29
   24  22597.95        7.29851100e+00        7.66917400e-08    0.00   21.29
   25  22598.20        7.63256300e+00        3.69009400e-08    0.00   21.29
   26  22598.51        7.92009700e+00        4.27270400e-08    0.00   20.89
   27  22598.77        8.22232300e+00        1.34108400e-08    0.00   20.89
   28  22599.01        8.50121000e+00        2.87434000e-09    0.00   20.89
   29  22599.33        8.86728900e+00        9.07224000e-09    0.00   21.08
   30  22599.60        9.11459600e+00       -5.12336600e-08    0.00   21.08
   31  22599.85        9.39051200e+00       -3.37554600e-08    0.00   21.08
   32  22600.10        9.67585300e+00       -1.39239600e-08    0.00   21.08
   33  22600.43        1.00189900e+01       -6.74756600e-08    0.00   21.08
   34  22600.71        1.03198300e+01       -1.14467600e-08    0.00   20.84
   35  22600.96        1.05890500e+01        4.97268400e-08    0.00   20.84
   36  22601.23        1.09564100e+01       -5.62066000e-09    0.00   20.84
   37  22601.50        1.12105200e+01       -2.24790600e-08    0.00   20.84
   38  22601.75        1.15221200e+01       -1.07029600e-08    0.00   20.84
   39  22602.00        1.17800800e+01       -3.58665600e-08    0.00   20.84
   40  22602.27        1.21210100e+01       -8.59566000e-09    0.00   21.30
   41  22602.53        1.23493200e+01       -4.31181600e-08    0.00   21.30
   42  22602.79        1.26750900e+01       -5.42744600e-08    0.00   21.30
   43  22603.03        1.29770800e+01       -2.42764600e-08    0.00   21.30
   44  22603.49        1.32423700e+01       -7.75786600e-08    0.00   20.89
   45  22603.74        1.35976300e+01       -6.04723600e-08    0.00   20.89
   46  22603.98        1.38684000e+01       -3.13420600e-08    0.00   20.89
   47  22604.28        1.41479600e+01        4.17204000e-09    0.00   20.89
   48  22604.54        1.44825500e+01       -1.99998600e-08    0.00   21.07
   49  22604.79        1.47633600e+01       -5.47702600e-08    0.00   21.07
   50  22605.03        1.50484100e+01       -7.92521600e-08    0.00   21.07
   51  22605.32        1.54097500e+01       -6.22077600e-08    0.00   21.10
   52  22605.61        1.57016000e+01       -4.87582600e-08    0.00   21.10
   53  22605.85        1.59613800e+01       -6.31388600e-08    0.00   21.10
   54  22606.10        1.62201100e+01       -6.51249600e-08    0.00   21.10
   55  22606.52        1.65885700e+01       -6.17808600e-08    0.00   20.82
   56  22606.80        1.68639700e+01       -8.75022600e-08    0.00   20.82
   57  22607.05        1.71719000e+01       -1.50721160e-07    0.00   20.82
   58  22607.38        1.74904600e+01       -1.02129360e-07    0.00   21.26
   59  22607.63        1.77727000e+01       -7.93210600e-08    0.00   21.26
   60  22607.88        1.80766300e+01       -1.19607560e-07    0.00   21.26
   61  22608.12        1.83558600e+01       -7.65319600e-08    0.00   21.26
   62  22608.40        1.86953000e+01       -1.32003460e-07    0.00   20.86
   63  22608.67        1.89882200e+01       -1.26115360e-07    0.00   20.86
   64  22608.91        1.92510900e+01       -6.79168600e-08    0.00   20.86
   65  22609.15        1.95562100e+01       -1.00517960e-07    0.00   20.86
   66  22609.50        1.98980700e+01       -9.77908600e-08    0.00   21.09
   67  22609.74        2.02087500e+01       -8.53329600e-08    0.00   21.09
   68  22609.99        2.04514600e+01       -1.03802860e-07    0.00   21.09
   69  22610.28        2.07709000e+01       -9.42580600e-08    0.00   21.09
   70  22610.53        2.10997800e+01       -6.12850600e-08    0.00   21.10
   71  22610.78        2.13591400e+01       -1.17438260e-07    0.00   21.10
   72  22611.02        2.16425500e+01       -1.42725860e-07    0.00   21.10
   73  22611.32        2.19872900e+01       -1.58530560e-07    0.00   21.10
   74  22611.63        2.23125600e+01       -1.41610160e-07    0.00   20.83
   75  22611.88        2.25631400e+01       -1.11675360e-07    0.00   20.83
   76  22612.13        2.28656800e+01       -1.00334960e-07    0.00   20.83
   77  22612.44        2.32149400e+01       -1.49237360e-07    0.00   21.21
   78  22612.72        2.35065100e+01       -1.28660160e-07    0.00   21.21
   79  22612.96        2.37653600e+01       -9.32080600e-08    0.00   21.21
   80  22613.22        2.41425600e+01       -1.18495560e-07    0.00   21.21
   81  22613.54        2.44133900e+01       -8.06882600e-08    0.00   20.86
   82  22613.79        2.46683200e+01       -1.15892460e-07    0.00   20.86
   83  22614.03        2.49734300e+01       -1.45208660e-07    0.00   20.86
   84  22614.37        2.53195400e+01       -1.62810760e-07    0.00   21.04
   85  22614.67        2.55711100e+01       -1.84751460e-07    0.00   21.04
   86  22614.91        2.58620700e+01       -1.96589460e-07    0.00   21.04
   87  22615.16        2.61419600e+01       -1.55125360e-07    0.00   21.04
   88  22615.42        2.65077600e+01       -1.68017060e-07    0.00   21.08
   89  22615.69        2.67561000e+01       -1.42047760e-07    0.00   21.08
   90  22615.93        2.70611000e+01       -1.44898760e-07    0.00   21.08
   91  22616.17        2.73665800e+01       -1.85681160e-07    0.00   21.08
   92  22616.45        2.76820800e+01       -1.72603560e-07    0.00   20.81
   93  22616.70        2.79782400e+01       -1.76756160e-07    0.00   20.81
   94  22616.96        2.82639300e+01       -1.70806160e-07    0.00   20.81
   95  22617.21        2.85994500e+01       -1.53265960e-07    0.00   20.81
   96  22617.52        2.88452300e+01       -2.05452560e-07    0.00   21.25
   97  22617.78        2.91715700e+01       -2.19517460e-07    0.00   21.25
   98  22618.03        2.94713400e+01       -1.74763960e-07    0.00   21.25
   99  22618.42        2.97867500e+01       -2.17589460e-07    0.00   20.84
  100  22618.68        3.00814900e+01       -2.13994660e-07    0.00   20.84
  101  22618.93        3.03689300e+01       -1.87219560e-07    0.00   20.84
  102  22619.18        3.06578000e+01       -1.76683160e-07    0.00   20.84
  103  22619.53        3.09992400e+01       -1.83376860e-07    0.00   21.28
  104  22619.78        3.12894700e+01       -2.10771760e-07    0.00   21.28
  105  22620.02        3.15881600e+01       -2.43558760e-07    0.00   21.28
  106  22620.29        3.19202600e+01       -2.21122260e-07    0.00   21.09
  107  22620.58        3.22220500e+01       -1.70733060e-07    0.00   21.09
  108  22620.82        3.24947500e+01       -2.15172260e-07    0.00   21.09
  109  22621.08        3.27967000e+01       -2.32898360e-07    0.00   21.09
  110  22621.35        3.31201000e+01       -1.77674760e-07    0.00   20.83
  111  22621.62        3.34173300e+01       -1.95028960e-07    0.00   20.83
  112  22621.87        3.37089900e+01       -2.05627460e-07    0.00   20.83
  113  22622.11        3.39793300e+01       -1.90008660e-07    0.00   20.83
  114  22622.41        3.43234100e+01       -2.00669160e-07    0.00   20.83
  115  22622.68        3.46067700e+01       -1.50465860e-07    0.00   21.04
  116  22622.93        3.48972100e+01       -1.72530460e-07    0.00   21.04
  117  22623.17        3.51615800e+01       -1.70547160e-07    0.00   21.04
  118  22623.48        3.55190800e+01       -1.55424160e-07    0.00   20.85
  119  22623.74        3.58365200e+01       -1.97327360e-07    0.00   20.85
  120  22623.98        3.60908700e+01       -1.56301160e-07    0.00   20.85
  121  22624.27        3.64558600e+01       -9.02322600e-08    0.00   21.09
  122  22624.58        3.67350100e+01       -1.05293160e-07    0.00   21.09
  123  22624.82        3.70132000e+01       -5.86847600e-08    0.00   21.09
  124  22625.06        3.72927900e+01       -1.31919600e-08    0.00   21.09
  125  22625.38        3.76413500e+01        3.79034000e-09    0.00   21.04
  126  22625.67        3.79302100e+01        8.99415400e-08    0.00   21.04
  127  22625.93        3.81971700e+01        1.81546940e-07    0.00   21.04
  128  22626.17        3.85023800e+01        2.31130340e-07    0.00   21.04
  129  22626.46        3.87982900e+01        3.89301540e-07    0.00   20.82
  130  22626.71        3.91580600e+01        4.86732940e-07    0.00   20.82
  131  22626.96        3.93867300e+01        5.47472640e-07    0.00   20.82
  132  22627.21        3.96696000e+01        7.12151640e-07    0.00   20.82
  133  22627.56        4.00304800e+01        9.39553640e-07    0.00   21.19
  134  22627.81        4.02797100e+01        1.08768414e-06    0.00   21.19
  135  22628.06        4.05726500e+01        1.41276554e-06    0.00   21.19
  136  22628.44        4.09174800e+01        1.78203814e-06    0.00   20.84
  137  22628.70        4.12060400e+01        2.16190924e-06    0.00   20.84
  138  22628.95        4.14594700e+01        2.48228014e-06    0.00   20.84
  139  22629.20        4.17741400e+01        2.91241644e-06    0.00   20.84
  140  22629.45        4.21122700e+01        4.47559744e-06    0.00   21.11
  141  22629.71        4.23548300e+01        4.61834314e-06    0.00   21.11
  142  22629.96        4.26636800e+01        6.04015464e-06    0.00   21.11
  143  22630.26        4.30340800e+01        7.32232094e-06    0.00   21.11
  144  22630.58        4.32775600e+01        8.62518824e-06    0.00   21.06
  145  22630.84        4.35724700e+01        1.00750085e-05    0.00   21.06
  146  22631.08        4.38762700e+01        1.20295265e-05    0.00   21.06
  147  22631.48        4.41718100e+01        1.45887147e-05    0.00   21.06
  148  22631.74        4.44884800e+01        1.75694242e-05    0.00   21.17
  149  22631.98        4.47746500e+01        2.04300177e-05    0.00   21.17

File: data/figure09/Ic_2021-10-03_00-23-45639040_anneal106K.txt
# Ic = 38.17 A, n = 29.46 , Tavg = 0.00 K, Anneal106_00K___3600s
#idx    t_s     iHTS_A                vHTS_V                tHTS_K  tTAR_K
    0  22635.14        1.03335900e-01       -4.66456500e-08    0.00   21.12
    1  22635.38        3.99520800e-01       -8.95950500e-08    0.00   21.11
    2  22635.63        6.94101600e-01       -1.00005250e-07    0.00   21.11
    3  22635.87        9.58262200e-01       -4.18675500e-08    0.00   21.11
    4  22636.11        1.24038300e+00       -6.03993500e-08    0.00   21.11
    5  22636.44        1.58426500e+00       -4.39128500e-08    0.00   21.11
    6  22636.71        1.89211900e+00       -7.11837500e-08    0.00   21.18
    7  22636.95        2.16049700e+00       -8.71124500e-08    0.00   21.18
    8  22637.21        2.49540500e+00       -8.64926500e-08    0.00   21.18
    9  22637.48        2.79089300e+00       -1.24671950e-07    0.00   21.23
   10  22637.73        3.09357700e+00       -1.18411950e-07    0.00   21.23
   11  22637.97        3.37610400e+00       -9.23806500e-08    0.00   21.23
   12  22638.26        3.72043400e+00       -1.58140750e-07    0.00   21.23
   13  22638.58        3.96238000e+00       -1.19341650e-07    0.00   20.84
   14  22638.85        4.28037100e+00       -9.07072500e-08    0.00   20.84
   15  22639.09        4.58664500e+00       -1.18597950e-07    0.00   20.84
   16  22639.60        4.90278300e+00       -5.98415500e-08    0.00   21.14
   17  22639.86        5.18426000e+00       -9.96322500e-08    0.00   21.14
   18  22640.11        5.47176400e+00       -1.19031750e-07    0.00   21.14
   19  22640.43        5.81291900e+00       -1.66631950e-07    0.00   21.15
   20  22640.70        6.10803900e+00       -1.68057450e-07    0.00   21.15
   21  22640.94        6.39523000e+00       -1.22130750e-07    0.00   21.15
   22  22641.19        6.68669500e+00       -1.87827650e-07    0.00   21.15
   23  22641.50        7.02313500e+00       -1.45307450e-07    0.00   20.86
   24  22641.77        7.31260000e+00       -1.20017550e-07    0.00   20.86
   25  22642.02        7.61161600e+00       -1.53486350e-07    0.00   20.86
   26  22642.46        7.92964400e+00       -1.39602950e-07    0.00   21.21
   27  22642.71        8.23804300e+00       -1.70034850e-07    0.00   21.21
   28  22642.95        8.48838700e+00       -1.28198750e-07    0.00   21.21
   29  22643.20        8.79347900e+00       -1.46668650e-07    0.00   21.21
   30  22643.51        9.12420900e+00       -9.73330500e-08    0.00   20.83
   31  22643.76        9.40601100e+00       -1.23550350e-07    0.00   20.83
   32  22644.01        9.70448500e+00       -1.55469750e-07    0.00   20.83
   33  22644.30        1.00419500e+01       -1.52060850e-07    0.00   20.83
   34  22644.60        1.03399300e+01       -2.05796950e-07    0.00   21.14
   35  22644.85        1.05958700e+01       -2.06788650e-07    0.00   21.14
   36  22645.10        1.09040500e+01       -1.64828550e-07    0.00   21.14
   37  22645.44        1.12155800e+01       -1.93958850e-07    0.00   20.76
   38  22645.70        1.15000000e+01       -1.51317050e-07    0.00   20.76
   39  22645.95        1.17868300e+01       -1.67121850e-07    0.00   20.76
   40  22646.22        1.20870200e+01       -2.25444450e-07    0.00   20.76
   41  22646.52        1.24004500e+01       -1.96747950e-07    0.00   21.20
   42  22646.78        1.26846500e+01       -1.66130150e-07    0.00   21.20
   43  22647.03        1.29838000e+01       -2.19182550e-07    0.00   21.20
   44  22647.49        1.32971900e+01       -2.01572450e-07    0.00   21.23
   45  22647.73        1.35972900e+01       -2.32800150e-07    0.00   21.23
   46  22647.97        1.38496600e+01       -1.94806750e-07    0.00   21.23
   47  22648.27        1.41547700e+01       -2.37076750e-07    0.00   21.23
   48  22648.55        1.44913400e+01       -1.86191650e-07    0.00   20.83
   49  22648.80        1.47668000e+01       -1.84580150e-07    0.00   20.83
   50  22649.06        1.50456300e+01       -2.16437550e-07    0.00   20.83
   51  22649.34        1.54097200e+01       -1.84332250e-07    0.00   21.15
   52  22649.60        1.57096200e+01       -2.22759450e-07    0.00   21.15
   53  22649.85        1.59754200e+01       -2.44018450e-07    0.00   21.15
   54  22650.10        1.62319100e+01       -2.40919450e-07    0.00   21.15
   55  22650.46        1.66004500e+01       -2.92238450e-07    0.00   20.80
   56  22650.71        1.69046600e+01       -2.86784250e-07    0.00   20.80
   57  22650.96        1.71769400e+01       -2.33605850e-07    0.00   20.80
   58  22651.24        1.75194900e+01       -2.46497550e-07    0.00   20.80
   59  22651.58        1.78054500e+01       -1.97223950e-07    0.00   20.85
   60  22651.83        1.80892500e+01       -2.05839050e-07    0.00   20.85
   61  22652.08        1.83647900e+01       -2.59017450e-07    0.00   20.85
   62  22652.37        1.87093200e+01       -2.69182050e-07    0.00   20.85
   63  22652.64        1.90246800e+01       -2.45939750e-07    0.00   21.00
   64  22652.89        1.92631100e+01       -2.96700950e-07    0.00   21.00
   65  22653.13        1.95789100e+01       -2.93659350e-07    0.00   21.00
   66  22653.53        1.99100700e+01       -2.65207050e-07    0.00   21.00
   67  22653.79        2.01922900e+01       -2.30807550e-07    0.00   20.88
   68  22654.03        2.04585200e+01       -2.53430050e-07    0.00   20.88
   69  22654.32        2.08257100e+01       -2.12399650e-07    0.00   21.16
   70  22654.59        2.11178400e+01       -2.53306050e-07    0.00   21.16
   71  22654.84        2.13630100e+01       -2.81816650e-07    0.00   21.16
   72  22655.08        2.16712700e+01       -2.69854550e-07    0.00   21.16
   73  22655.44        2.20192800e+01       -2.74193150e-07    0.00   21.16
   74  22655.70        2.23090400e+01       -2.83552050e-07    0.00   21.16
   75  22655.94        2.25709900e+01       -2.61611350e-07    0.00   21.16
   76  22656.21        2.28815300e+01       -3.03137550e-07    0.00   21.16
   77  22656.52        2.32189900e+01       -2.82374450e-07    0.00   20.84
   78  22656.78        2.34754300e+01       -2.62788950e-07    0.00   20.84
   79  22657.02        2.37750800e+01       -3.02827650e-07    0.00   20.84
   80  22657.36        2.41365200e+01       -3.02641750e-07    0.00   21.30
   81  22657.64        2.44111700e+01       -2.32604950e-07    0.00   21.30
   82  22657.88        2.46697000e+01       -2.50888850e-07    0.00   21.30
   83  22658.13        2.49767700e+01       -2.92477050e-07    0.00   21.30
   84  22658.49        2.53231100e+01       -3.10575050e-07    0.00   20.82
   85  22658.75        2.56047700e+01       -3.34065350e-07    0.00   20.82
   86  22659.00        2.58691100e+01       -3.06109950e-07    0.00   20.82
   87  22659.29        2.62216600e+01       -3.11933350e-07    0.00   20.82
   88  22659.57        2.65130000e+01       -3.40070650e-07    0.00   21.15
   89  22659.82        2.67659200e+01       -3.14039250e-07    0.00   21.15
   90  22660.07        2.70700400e+01       -3.11560150e-07    0.00   21.15
   91  22660.48        2.74192500e+01       -3.41992050e-07    0.00   20.80
   92  22660.75        2.77094100e+01       -3.44533150e-07    0.00   20.80
   93  22661.00        2.79723500e+01       -3.05610050e-07    0.00   20.80
   94  22661.40        2.83260700e+01       -2.95135550e-07    0.00   20.85
   95  22661.66        2.86187900e+01       -3.30029950e-07    0.00   20.85
   96  22661.91        2.88670700e+01       -3.13047650e-07    0.00   20.85
   97  22662.16        2.91713200e+01       -3.17262250e-07    0.00   20.85
   98  22662.40        2.95134400e+01       -3.47756150e-07    0.00   21.25
   99  22662.65        2.97734400e+01       -3.33376850e-07    0.00   21.25
  100  22662.90        3.00573600e+01       -3.78064050e-07    0.00   21.25
  101  22663.14        3.03767400e+01       -3.41248250e-07    0.00   21.25
  102  22663.44        3.07279800e+01       -2.99845950e-07    0.00   20.82
  103  22663.72        3.10125100e+01       -3.66287950e-07    0.00   20.82
  104  22663.96        3.12857700e+01       -3.59718150e-07    0.00   20.82
  105  22664.24        3.16550000e+01       -3.44657150e-07    0.00   20.82
  106  22664.57        3.18726800e+01       -3.56929050e-07    0.00   21.14
  107  22664.83        3.21909400e+01       -3.38337450e-07    0.00   21.14
  108  22665.09        3.25020100e+01       -3.28240150e-07    0.00   21.14
  109  22665.46        3.28450100e+01       -3.34937150e-07    0.00   21.13
  110  22665.72        3.31345800e+01       -3.59109150e-07    0.00   21.13
  111  22665.96        3.34021100e+01       -3.34379350e-07    0.00   21.13
  112  22666.26        3.37096800e+01       -3.88239550e-07    0.00   21.13
  113  22666.54        3.40236800e+01       -3.68034250e-07    0.00   20.84
  114  22666.79        3.43003700e+01       -3.42994550e-07    0.00   20.84
  115  22667.04        3.45842200e+01       -3.98404150e-07    0.00   20.84
  116  22667.44        3.49441800e+01       -3.88983250e-07    0.00   21.20
  117  22667.71        3.52456400e+01       -3.56444050e-07    0.00   21.20
  118  22667.96        3.54811900e+01       -3.49626350e-07    0.00   21.20
  119  22668.23        3.58667800e+01       -3.26755950e-07    0.00   21.20
  120  22668.56        3.61259300e+01       -2.89816150e-07    0.00   20.80
  121  22668.82        3.63949800e+01       -2.45438850e-07    0.00   20.80
  122  22669.07        3.66940400e+01       -2.65272250e-07    0.00   20.80
  123  22669.38        3.70644600e+01       -2.44695150e-07    0.00   21.16
  124  22669.70        3.73313800e+01       -1.77075550e-07    0.00   21.16
  125  22669.94        3.76280100e+01       -1.94367850e-07    0.00   21.16
  126  22670.18        3.79294300e+01       -9.74939500e-08    0.00   21.16
  127  22670.47        3.82354400e+01        5.76385000e-09    0.00   21.07
  128  22670.72        3.85506700e+01        2.25597500e-08    0.00   21.07
  129  22670.96        3.88195400e+01        1.54698850e-07    0.00   21.07
  130  22671.23        3.91803100e+01        2.08062050e-07    0.00   21.07
  131  22671.51        3.94344700e+01        3.77947650e-07    0.00   20.86
  132  22671.78        3.97177200e+01        5.76033950e-07    0.00   20.86
  133  22672.03        4.00109300e+01        7.08917850e-07    0.00   20.86
  134  22672.36        4.03359300e+01        9.59996550e-07    0.00   21.00
  135  22672.67        4.06332500e+01        1.27423225e-06    0.00   21.00
  136  22672.93        4.08916400e+01        1.58437735e-06    0.00   21.00
  137  22673.17        4.11977300e+01        1.88944015e-06    0.00   21.00
  138  22673.45        4.15055800e+01        2.20355185e-06    0.00   20.82
  139  22673.69        4.17825200e+01        3.51497465e-06    0.00   20.82
  140  22673.93        4.20662900e+01        3.63316945e-06    0.00   20.82
  141  22674.18        4.23694300e+01        3.96370575e-06    0.00   20.82
  142  22674.45        4.27124900e+01        6.18579235e-06    0.00   21.06
  143  22674.71        4.30272400e+01        7.40083715e-06    0.00   21.06
  144  22674.95        4.32887800e+01        8.43663735e-06    0.00   21.06
  145  22675.21        4.35955200e+01        1.01506165e-05    0.00   21.06
  146  22675.56        4.38681200e+01        1.15388938e-05    0.00   21.07
  147  22675.82        4.42646600e+01        1.44855198e-05    0.00   21.07
  148  22676.06        4.44784200e+01        1.80321067e-05    0.00   21.07
  149  22676.48        4.48171000e+01        2.09284673e-05    0.00   20.86

File: data/figure09/Ic_2021-10-03_00-25-13313934_Anneal106.txt
# Ic = 38.01 A, n = 28.61 , Tavg = 0.00 K, Anneal106_00K___3600s
#idx    t_s     iHTS_A                vHTS_V                tHTS_K  tTAR_K
    0  22724.02        7.28539400e-02       -3.97988000e-08    0.00   20.97
    1  22724.38        4.13060600e-01       -3.33532000e-08    0.00   21.13
    2  22724.64        6.96583300e-01       -1.62469000e-08    0.00   21.13
    3  22724.90        9.70615900e-01       -4.64308000e-08    0.00   21.13
    4  22725.14        1.25638400e+00        6.87140000e-09    0.00   21.13
    5  22725.43        1.59072900e+00       -3.08740000e-08    0.00   21.01
    6  22725.68        1.87133000e+00       -4.86621000e-08    0.00   21.01
    7  22725.92        2.17429100e+00        4.02040000e-09    0.00   21.01
    8  22726.16        2.48601800e+00       -2.17631000e-08    0.00   21.01
    9  22726.49        2.80330000e+00       -2.12052000e-08    0.00   20.91
   10  22726.76        3.12357700e+00       -6.84955000e-08    0.00   20.91
   11  22727.00        3.39017500e+00       -8.03335000e-08    0.00   20.91
   12  22727.28        3.72441700e+00       -2.72172000e-08    0.00   21.24
   13  22727.58        4.01198600e+00       -1.07927000e-08    0.00   21.24
   14  22727.83        4.29171000e+00       -6.03762000e-08    0.00   21.24
   15  22728.09        4.60012700e+00       -2.71553000e-08    0.00   21.24
   16  22728.34        4.91956000e+00       -3.10600000e-08    0.00   20.81
   17  22728.59        5.22000000e+00       -4.52532000e-08    0.00   20.81
   18  22728.83        5.50890900e+00       -7.38380000e-09    0.00   20.81
   19  22729.08        5.76579000e+00       -2.78370000e-08    0.00   20.81
   20  22729.43        6.13462800e+00       -4.28980000e-08    0.00   21.23
   21  22729.72        6.45575800e+00       -2.55459000e-08    0.00   21.23
   22  22729.97        6.72248900e+00       -6.09378000e-08    0.00   21.23
   23  22730.27        7.06227100e+00       -6.08143000e-08    0.00   21.23
   24  22730.57        7.35266700e+00       -6.62065000e-08    0.00   20.96
   25  22730.82        7.63549800e+00       -1.00605000e-07    0.00   20.96
   26  22731.06        7.91090700e+00       -6.73841000e-08    0.00   20.96
   27  22731.48        8.20844500e+00       -6.31075000e-08    0.00   20.96
   28  22731.73        8.55387800e+00       -6.83757000e-08    0.00   20.91
   29  22731.99        8.83119500e+00       -1.17525400e-07    0.00   20.91
   30  22732.28        9.10715000e+00       -6.32315000e-08    0.00   20.91
   31  22732.55        9.45136500e+00       -6.86237000e-08    0.00   21.24
   32  22732.80        9.72311600e+00       -4.94101000e-08    0.00   21.24
   33  22733.05        9.97827300e+00       -3.89975000e-08    0.00   21.24
   34  22733.44        1.03716300e+01       -5.70955000e-08    0.00   21.24
   35  22733.74        1.06463900e+01       -1.17835300e-07    0.00   20.81
   36  22733.98        1.08957100e+01       -1.11079500e-07    0.00   20.81
   37  22734.28        1.12662700e+01       -1.02340400e-07    0.00   21.16
   38  22734.59        1.15304800e+01       -1.43060800e-07    0.00   21.16
   39  22734.83        1.18034200e+01       -1.21244100e-07    0.00   21.16
   40  22735.08        1.20743000e+01       -9.63284000e-08    0.00   21.16
   41  22735.41        1.24133100e+01       -1.37172800e-07    0.00   21.16
   42  22735.68        1.26955200e+01       -1.30351200e-07    0.00   21.00
   43  22735.92        1.29984100e+01       -1.29479700e-07    0.00   21.00
   44  22736.16        1.32759200e+01       -1.65613600e-07    0.00   21.00
   45  22736.47        1.35850000e+01       -1.14170800e-07    0.00   20.86
   46  22736.74        1.39203100e+01       -1.00473300e-07    0.00   20.86
   47  22736.99        1.41644300e+01       -1.57556300e-07    0.00   20.86
   48  22737.28        1.44843500e+01       -1.29665600e-07    0.00   20.86
   49  22737.57        1.48132200e+01       -1.18199400e-07    0.00   21.27
   50  22737.82        1.50898200e+01       -1.36235400e-07    0.00   21.27
   51  22738.06        1.53499100e+01       -1.02766600e-07    0.00   21.27
   52  22738.41        1.57198600e+01       -1.15720300e-07    0.00   20.79
   53  22738.67        1.59850100e+01       -1.71377700e-07    0.00   20.79
   54  22738.92        1.62436100e+01       -1.65055800e-07    0.00   20.79
   55  22739.18        1.65747700e+01       -2.09619000e-07    0.00   20.79
   56  22739.46        1.69133200e+01       -1.92326700e-07    0.00   21.16
   57  22739.72        1.72308200e+01       -1.59477700e-07    0.00   21.16
   58  22739.96        1.74765500e+01       -2.12779900e-07    0.00   21.16
   59  22740.23        1.78383600e+01       -1.78257400e-07    0.00   21.16
   60  22740.60        1.80810100e+01       -1.30595300e-07    0.00   20.96
   61  22740.85        1.83794100e+01       -1.09956200e-07    0.00   20.96
   62  22741.10        1.86837800e+01       -1.50304700e-07    0.00   20.96
   63  22741.56        1.90257200e+01       -1.73231300e-07    0.00   20.87
   64  22741.81        1.92948400e+01       -1.97885500e-07    0.00   20.87
   65  22742.05        1.95799700e+01       -2.29371100e-07    0.00   20.87
   66  22742.39        1.99254900e+01       -1.85241700e-07    0.00   21.24
   67  22742.67        2.02000600e+01       -1.49231700e-07    0.00   21.24
   68  22742.92        2.04572200e+01       -1.77928200e-07    0.00   21.24
   69  22743.17        2.07635600e+01       -2.32532000e-07    0.00   21.24
   70  22743.44        2.11356900e+01       -1.77556300e-07    0.00   20.81
   71  22743.70        2.14018600e+01       -1.86357400e-07    0.00   20.81
   72  22743.94        2.16832700e+01       -1.41298300e-07    0.00   20.81
   73  22744.24        2.19709700e+01       -1.58032800e-07    0.00   20.81
   74  22744.49        2.23376700e+01       -1.92865200e-07    0.00   21.26
   75  22744.74        2.26240700e+01       -1.92989200e-07    0.00   21.26
   76  22744.98        2.28909400e+01       -2.43998200e-07    0.00   21.26
   77  22745.35        2.32051700e+01       -1.93237100e-07    0.00   21.26
   78  22745.65        2.35285800e+01       -1.75572900e-07    0.00   20.98
   79  22745.90        2.37904800e+01       -1.74705200e-07    0.00   20.98
   80  22746.15        2.40772500e+01       -2.41828900e-07    0.00   20.98
   81  22746.39        2.44412000e+01       -2.10467400e-07    0.00   20.87
   82  22746.64        2.47176500e+01       -2.55092500e-07    0.00   20.87
   83  22746.90        2.49915100e+01       -2.28565300e-07    0.00   20.87
   84  22747.15        2.52756600e+01       -1.69437000e-07    0.00   20.87
   85  22747.41        2.56128500e+01       -2.24593600e-07    0.00   21.25
   86  22747.66        2.58967500e+01       -2.03329600e-07    0.00   21.25
   87  22747.91        2.61822300e+01       -1.46368000e-07    0.00   21.25
   88  22748.15        2.64718000e+01       -1.73019200e-07    0.00   21.25
   89  22748.47        2.68115100e+01       -1.57772200e-07    0.00   21.25
   90  22748.72        2.71191100e+01       -2.16218900e-07    0.00   20.99
   91  22748.98        2.73913100e+01       -2.34440800e-07    0.00   20.99
   92  22749.24        2.77297700e+01       -1.88204100e-07    0.00   20.99
   93  22749.51        2.80138300e+01       -2.23718400e-07    0.00   21.21
   94  22749.77        2.83082400e+01       -2.48138300e-07    0.00   21.21
   95  22750.01        2.85982400e+01       -2.64376900e-07    0.00   21.21
   96  22750.25        2.89439400e+01       -2.67723800e-07    0.00   21.21
   97  22750.50        2.92056300e+01       -2.14173500e-07    0.00   20.97
   98  22750.76        2.95345000e+01       -2.57993000e-07    0.00   20.97
   99  22751.00        2.97776800e+01       -2.50865400e-07    0.00   20.97
  100  22751.37        3.01296900e+01       -2.23036600e-07    0.00   20.89
  101  22751.65        3.04275700e+01       -2.74727500e-07    0.00   20.89
  102  22751.89        3.07074100e+01       -2.83342600e-07    0.00   20.89
  103  22752.14        3.09872800e+01       -2.56195600e-07    0.00   20.89
  104  22752.40        3.13293300e+01       -2.80057700e-07    0.00   21.29
  105  22752.67        3.16168500e+01       -2.27871000e-07    0.00   21.29
  106  22752.92        3.18960100e+01       -2.40452800e-07    0.00   21.29
  107  22753.17        3.22022200e+01       -3.21149200e-07    0.00   21.29
  108  22753.44        3.25462500e+01       -2.66295500e-07    0.00   20.80
  109  22753.71        3.28690600e+01       -2.81230800e-07    0.00   20.80
  110  22753.95        3.30975800e+01       -2.50427000e-07    0.00   20.80
  111  22754.23        3.34638500e+01       -2.22102400e-07    0.00   20.80
  112  22754.52        3.37479500e+01       -2.22474200e-07    0.00   21.20
  113  22754.76        3.40316800e+01       -2.49063400e-07    0.00   21.20
  114  22755.01        3.43064600e+01       -2.53154100e-07    0.00   21.20
  115  22755.29        3.46186500e+01       -2.75032800e-07    0.00   21.20
  116  22755.54        3.49530900e+01       -2.10636100e-07    0.00   20.91
  117  22755.78        3.52179000e+01       -2.58298400e-07    0.00   20.91
  118  22756.03        3.55157200e+01       -1.93096000e-07    0.00   20.91
  119  22756.36        3.58942900e+01       -1.48780600e-07    0.00   20.86
  120  22756.64        3.61177900e+01       -1.77973000e-07    0.00   20.86
  121  22756.88        3.64179100e+01       -1.70473400e-07    0.00   20.86
  122  22757.13        3.67281100e+01       -1.50764000e-07    0.00   20.86
  123  22757.37        3.70663000e+01       -1.53243100e-07    0.00   21.24
  124  22757.61        3.73276900e+01       -6.31250000e-08    0.00   21.24
  125  22757.86        3.76267700e+01       -6.78354000e-08    0.00   21.24
  126  22758.10        3.79395400e+01        2.89146000e-08    0.00   21.24
  127  22758.39        3.82578600e+01        1.46737500e-07    0.00   20.79
  128  22758.66        3.85462300e+01        1.98304500e-07    0.00   20.79
  129  22758.91        3.88328900e+01        2.63506900e-07    0.00   20.79
  130  22759.15        3.91137100e+01        3.28274800e-07    0.00   20.79
  131  22759.40        3.94877600e+01        5.17559300e-07    0.00   21.19
  132  22759.68        3.97379600e+01        7.07029900e-07    0.00   21.19
  133  22759.92        4.00226400e+01        8.43632600e-07    0.00   21.19
  134  22760.17        4.02808600e+01        1.07717130e-06    0.00   21.19
  135  22760.43        4.06305400e+01        1.24947420e-06    0.00   20.95
  136  22760.69        4.09179300e+01        1.61106250e-06    0.00   20.95
  137  22760.94        4.12144600e+01        1.99161650e-06    0.00   20.95
  138  22761.18        4.14660100e+01        2.32438430e-06    0.00   20.95
  139  22761.47        4.18323900e+01        3.52864550e-06    0.00   20.86
  140  22761.72        4.21346500e+01        3.61969330e-06    0.00   20.86
  141  22761.97        4.23817200e+01        5.06666610e-06    0.00   20.86
  142  22762.27        4.26949900e+01        6.13277500e-06    0.00   20.86
  143  22762.57        4.30404700e+01        7.26668950e-06    0.00   21.24
  144  22762.82        4.33224000e+01        8.93418520e-06    0.00   21.24
  145  22763.08        4.35815600e+01        1.01814601e-05    0.00   21.24
  146  22763.41        4.39370600e+01        1.24991825e-05    0.00   20.80
  147  22763.66        4.42160500e+01        1.43890605e-05    0.00   20.80
  148  22763.90        4.44877200e+01        1.76482510e-05    0.00   20.80
  149  22764.15        4.48035800e+01        2.01979004e-05    0.00   20.80
