Repository: shortlab/2024-CryoHTS-Facility

# 2024-CryoHTS-Facility
Data repository for Alexis' RSI paper on the cryogenic HTS irradiation facility

File: data/figure09/Ic_2021-10-03_00-25-57457731_Anneal106.txt
# Ic = 37.81 A, n = 27.55 , Tavg = 0.00 K, Anneal106_00K___3600s
#idx    t_s     iHTS_A                vHTS_V                tHTS_K  tTAR_K
    0  22767.28        8.38038900e-02        3.76773200e-08    0.00   20.91
    1  22767.53        4.20349300e-01        6.04237200e-08    0.00   21.18
    2  22767.78        6.70529200e-01        1.84017200e-08    0.00   21.18
    3  22768.03        9.71151800e-01        3.82351200e-08    0.00   21.18
    4  22768.32        1.33749000e+00       -1.43168000e-09    0.00   20.80
    5  22768.58        1.61024500e+00        1.64183200e-08    0.00   20.80
    6  22768.83        1.87527200e+00        5.73247200e-08    0.00   20.80
    7  22769.07        2.17875200e+00        3.64377200e-08    0.00   20.80
    8  22769.47        2.52772700e+00        5.77586200e-08    0.00   21.27
    9  22769.74        2.80998600e+00        3.41444200e-08    0.00   21.27
   10  22769.99        3.08476900e+00        8.60832200e-08    0.00   21.27
   11  22770.29        3.45516500e+00        6.22211200e-08    0.00   21.27
   12  22770.63        3.70718800e+00        4.58585200e-08    0.00   20.95
   13  22770.88        3.98513500e+00        9.41292000e-09    0.00   20.95
   14  22771.12        4.27172100e+00       -3.80048800e-08    0.00   20.95
   15  22771.47        4.63780100e+00        9.77762000e-09    0.00   20.94
   16  22771.71        4.91784100e+00        3.30819200e-08    0.00   20.94
   17  22771.95        5.19606300e+00       -1.89187800e-08    0.00   20.94
   18  22772.22        5.55699500e+00        2.61402200e-08    0.00   20.94
   19  22772.49        5.82667900e+00       -2.08401800e-08    0.00   21.23
   20  22772.75        6.14495500e+00       -1.17911800e-08    0.00   21.23
   21  22773.00        6.41465300e+00        2.03141200e-08    0.00   21.23
   22  22773.26        6.79870300e+00       -3.25542800e-08    0.00   21.23
   23  22773.64        7.04041000e+00        2.50246200e-08    0.00   20.80
   24  22773.88        7.31989300e+00        3.59949200e-08    0.00   20.80
   25  22774.13        7.63543300e+00       -3.25542800e-08    0.00   20.80
   26  22774.51        7.94310100e+00       -8.19638000e-09    0.00   20.80
   27  22774.76        8.26047500e+00       -3.11408000e-09    0.00   21.23
   28  22775.01        8.52718100e+00       -3.14385800e-08    0.00   21.23
   29  22775.29        8.83912400e+00       -4.43922800e-08    0.00   21.23
   30  22775.54        9.14342100e+00       -4.48980000e-10    0.00   20.95
   31  22775.78        9.44381000e+00       -3.56531800e-08    0.00   20.95
   32  22776.03        9.71719700e+00       -1.17911800e-08    0.00   20.95
   33  22776.54        1.00341800e+01        9.09592000e-09    0.00   20.94
   34  22776.79        1.03185600e+01       -1.11117800e-08    0.00   20.94
   35  22777.03        1.06146400e+01       -4.15484800e-08    0.00   20.94
   36  22777.28        1.09840600e+01       -1.44683800e-08    0.00   21.28
   37  22777.62        1.11843500e+01        4.94943200e-08    0.00   21.28
   38  22777.87        1.14986300e+01        1.58422000e-09    0.00   21.28
   39  22778.12        1.18019500e+01       -2.87235800e-08    0.00   21.28
   40  22778.44        1.20653400e+01       -4.98558000e-09    0.00   20.98
   41  22778.70        1.24037100e+01       -1.47162800e-08    0.00   20.98
   42  22778.95        1.26907100e+01       -1.45268000e-09    0.00   20.98
   43  22779.25        1.29802800e+01       -3.08928800e-08    0.00   20.98
   44  22779.63        1.33105100e+01       -3.36819800e-08    0.00   21.27
   45  22779.88        1.35817100e+01       -1.08115800e-08    0.00   21.27
   46  22780.12        1.38889600e+01       -1.58938800e-08    0.00   21.27
   47  22780.46        1.42017600e+01       -4.65116800e-08    0.00   20.94
   48  22780.73        1.45067000e+01       -5.61804800e-08    0.00   20.94
   49  22780.98        1.47793200e+01       -5.64903800e-08    0.00   20.94
   50  22781.22        1.51408600e+01       -6.82664800e-08    0.00   20.95
   51  22781.47        1.53533200e+01       -5.09741800e-08    0.00   20.95
   52  22781.75        1.57170600e+01       -2.25876800e-08    0.00   20.95
   53  22781.99        1.59824200e+01       -8.05383800e-08    0.00   20.95
   54  22782.27        1.62703900e+01       -6.93200800e-08    0.00   20.95
   55  22782.54        1.66100300e+01        5.24102000e-09    0.00   21.23
   56  22782.79        1.68885100e+01       -4.62600800e-08    0.00   21.23
   57  22783.04        1.71739900e+01       -4.55745800e-08    0.00   21.23
   58  22783.42        1.75134000e+01       -8.16446800e-08    0.00   20.79
   59  22783.68        1.77895500e+01       -6.80711800e-08    0.00   20.79
   60  22783.92        1.80784000e+01       -6.82570800e-08    0.00   20.79
   61  22784.16        1.83859100e+01       -7.66862800e-08    0.00   20.79
   62  22784.45        1.87259200e+01       -7.13560800e-08    0.00   21.17
   63  22784.72        1.90360400e+01       -5.10887800e-08    0.00   21.17
   64  22784.98        1.92804500e+01       -1.24720280e-07    0.00   21.17
   65  22785.23        1.96436000e+01       -1.34760980e-07    0.00   21.17
   66  22785.54        1.98812100e+01       -1.14803580e-07    0.00   20.93
   67  22785.81        2.02034500e+01       -9.88128800e-08    0.00   20.93
   68  22786.05        2.04832700e+01       -7.58805800e-08    0.00   20.93
   69  22786.45        2.08255100e+01       -9.53420800e-08    0.00   20.93
   70  22786.69        2.11062000e+01       -6.05716800e-08    0.00   20.93
   71  22786.94        2.13748400e+01       -1.12882280e-07    0.00   20.93
   72  22787.18        2.16629500e+01       -9.56519800e-08    0.00   20.93
   73  22787.46        2.20310500e+01       -1.53602680e-07    0.00   20.89
   74  22787.70        2.23393200e+01       -1.20753580e-07    0.00   20.89
   75  22787.95        2.25862500e+01       -7.37112800e-08    0.00   20.89
   76  22788.21        2.29034800e+01       -1.21187480e-07    0.00   20.89
   77  22788.47        2.32349800e+01       -8.39998800e-08    0.00   20.79
   78  22788.75        2.35260800e+01       -7.77297800e-08    0.00   20.79
   79  22788.99        2.37954600e+01       -1.20115580e-07    0.00   20.79
   80  22789.27        2.41424400e+01       -9.12310800e-08    0.00   21.21
   81  22789.59        2.44425800e+01       -1.02883180e-07    0.00   21.21
   82  22789.84        2.47001200e+01       -9.60654800e-08    0.00   21.21
   83  22790.10        2.49933800e+01       -1.24142180e-07    0.00   21.21
   84  22790.41        2.53374600e+01       -1.58168880e-07    0.00   20.92
   85  22790.69        2.55865100e+01       -1.86617380e-07    0.00   20.92
   86  22790.93        2.58870700e+01       -1.35980280e-07    0.00   20.92
   87  22791.19        2.61717100e+01       -1.66412080e-07    0.00   20.92
   88  22791.49        2.65313400e+01       -1.10072880e-07    0.00   20.92
   89  22791.73        2.68083800e+01       -9.94743800e-08    0.00   20.92
   90  22791.99        2.70832700e+01       -1.23212480e-07    0.00   20.92
   91  22792.29        2.74612600e+01       -1.47880280e-07    0.00   21.21
   92  22792.56        2.77034700e+01       -1.68953280e-07    0.00   21.21
   93  22792.82        2.79719200e+01       -2.03475780e-07    0.00   21.21
   94  22793.07        2.82691900e+01       -1.65668380e-07    0.00   21.21
   95  22793.42        2.86397600e+01       -1.84448180e-07    0.00   21.21
   96  22793.70        2.89013500e+01       -2.04281580e-07    0.00   20.79
   97  22793.94        2.91884600e+01       -1.75709080e-07    0.00   20.79
   98  22794.21        2.94997500e+01       -1.58664680e-07    0.00   20.79
   99  22794.49        2.98128100e+01       -1.81783380e-07    0.00   20.98
  100  22794.74        3.00895900e+01       -1.26499380e-07    0.00   20.98
  101  22795.00        3.03990400e+01       -1.88975980e-07    0.00   20.98
  102  22795.34        3.07535000e+01       -1.98334880e-07    0.00   20.98
  103  22795.60        3.10480900e+01       -1.59287880e-07    0.00   20.94
  104  22795.84        3.13066400e+01       -1.57862280e-07    0.00   20.94
  105  22796.09        3.16140400e+01       -1.79059280e-07    0.00   20.94
  106  22796.40        3.19267700e+01       -1.84327480e-07    0.00   20.81
  107  22796.69        3.22122700e+01       -1.45218480e-07    0.00   20.81
  108  22796.93        3.25185300e+01       -1.92136880e-07    0.00   20.81
  109  22797.19        3.28007300e+01       -1.99636380e-07    0.00   20.81
  110  22797.47        3.31393200e+01       -2.08933380e-07    0.00   21.20
  111  22797.74        3.34483600e+01       -1.56684680e-07    0.00   21.20
  112  22797.98        3.37222300e+01       -1.47821680e-07    0.00   21.20
  113  22798.24        3.40516900e+01       -1.84203580e-07    0.00   20.67
  114  22798.49        3.43363800e+01       -1.82344180e-07    0.00   20.67
  115  22798.74        3.46228000e+01       -1.64060280e-07    0.00   20.67
  116  22798.99        3.49252300e+01       -1.40508080e-07    0.00   20.67
  117  22799.28        3.52530900e+01       -1.54949280e-07    0.00   21.27
  118  22799.60        3.55634000e+01       -1.41809680e-07    0.00   21.27
  119  22799.84        3.58250700e+01       -1.64989980e-07    0.00   21.27
  120  22800.08        3.61088800e+01       -8.83833800e-08    0.00   21.27
  121  22800.45        3.64521200e+01       -1.33813180e-07    0.00   21.27
  122  22800.74        3.67510600e+01       -1.07654580e-07    0.00   20.92
  123  22800.99        3.70385300e+01       -3.52615800e-08    0.00   20.92
  124  22801.34        3.73718200e+01        4.90924200e-08    0.00   20.94
  125  22801.65        3.76757300e+01        8.09499200e-08    0.00   20.94
  126  22801.89        3.79394900e+01        1.14418820e-07    0.00   20.94
  127  22802.13        3.82191400e+01        1.38156920e-07    0.00   20.94
  128  22802.48        3.85601400e+01        2.07697820e-07    0.00   21.24
  129  22802.73        3.88607000e+01        3.64009920e-07    0.00   21.24
  130  22802.98        3.91398200e+01        3.83037620e-07    0.00   21.24
  131  22803.27        3.94803700e+01        5.32098220e-07    0.00   20.95
  132  22803.56        3.97563700e+01        7.74623720e-07    0.00   20.95
  133  22803.81        4.00266200e+01        1.00326582e-06    0.00   20.95
  134  22804.05        4.03047000e+01        1.12753462e-06    0.00   20.95
  135  22804.48        4.06430400e+01        1.41164832e-06    0.00   20.95
  136  22804.80        4.09046600e+01        1.79040462e-06    0.00   21.03
  137  22805.05        4.11909100e+01        2.05728802e-06    0.00   21.03
  138  22805.36        4.15273000e+01        2.39953852e-06    0.00   20.93
  139  22805.64        4.17975100e+01        3.69633412e-06    0.00   20.93
  140  22805.88        4.21013000e+01        3.82252432e-06    0.00   20.93
  141  22806.13        4.23868800e+01        5.00193092e-06    0.00   20.93
  142  22806.42        4.27349900e+01        6.23710912e-06    0.00   20.92
  143  22806.67        4.30114000e+01        6.51552062e-06    0.00   20.92
  144  22806.91        4.33140600e+01        8.94777842e-06    0.00   20.92
  145  22807.16        4.36009200e+01        1.00546686e-05    0.00   20.92
  146  22807.50        4.39386300e+01        1.25983654e-05    0.00   21.20
  147  22807.74        4.42458100e+01        1.53778318e-05    0.00   21.20
  148  22807.99        4.44858400e+01        1.71567026e-05    0.00   21.20
  149  22808.28        4.48159000e+01        2.07297532e-05    0.00   20.81

File: data/figure09/Ic_2021-10-03_02-35-45999775_anneal109K.txt
# Ic = 37.94 A, n = 28.25 , Tavg = 0.00 K, Anneal109_00K___3600s
#idx    t_s     iHTS_A                vHTS_V                tHTS_K  tTAR_K
    0  30556.36        8.97522700e-02        3.51484900e-08    0.00   21.04
    1  30556.62        3.90427900e-01        6.30393900e-08    0.00   21.04
    2  30556.87        6.41547600e-01        3.71328900e-08    0.00   21.04
    3  30557.12        9.49418500e-01        5.98801900e-08    0.00   21.04
    4  30557.39        1.24921000e+00        5.84548900e-08    0.00   20.91
    5  30557.66        1.53868200e+00        2.15771900e-08    0.00   20.91
    6  30557.91        1.84322000e+00        3.50266900e-08    0.00   20.91
    7  30558.15        2.13072600e+00        7.44589000e-09    0.00   20.91
    8  30558.44        2.49887500e+00        3.36011900e-08    0.00   20.97
    9  30558.73        2.75376900e+00        3.93652900e-08    0.00   20.97
   10  30558.98        3.05886200e+00       -2.40881000e-09    0.00   20.97
   11  30559.26        3.41730700e+00        2.90146900e-08    0.00   20.97
   12  30559.56        3.68479800e+00        2.70313900e-08    0.00   20.97
   13  30559.81        3.94888400e+00       -7.35310000e-10    0.00   20.97
   14  30560.06        4.26678800e+00        3.84355900e-08    0.00   20.97
   15  30560.34        4.61780800e+00        3.31673900e-08    0.00   20.97
   16  30560.61        4.85763400e+00       -1.90812100e-08    0.00   21.20
   17  30560.87        5.16948400e+00        3.91309000e-09    0.00   21.20
   18  30561.11        5.48283900e+00        2.42559000e-09    0.00   21.20
   19  30561.42        5.76982600e+00       -3.01136100e-08    0.00   21.20
   20  30561.75        6.07879400e+00       -6.15371100e-08    0.00   20.97
   21  30562.00        6.38537400e+00       -3.81709100e-08    0.00   20.97
   22  30562.25        6.69325500e+00       -8.02549100e-08    0.00   20.94
   23  30562.51        7.00948800e+00       -4.17660100e-08    0.00   20.94
   24  30562.76        7.29587400e+00       -2.36074100e-08    0.00   20.94
   25  30563.01        7.60908900e+00        9.86009000e-09    0.00   20.94
   26  30563.32        7.92402500e+00       -1.00356100e-08    0.00   20.94
   27  30563.68        8.19855600e+00       -3.12945100e-08    0.00   20.97
   28  30563.93        8.50291600e+00       -3.57570100e-08    0.00   20.97
   29  30564.18        8.80380400e+00       -1.86507100e-08    0.00   20.97
   30  30564.47        9.11986100e+00       -2.64601100e-08    0.00   21.00
   31  30564.73        9.40400700e+00       -8.16837100e-08    0.00   21.00
   32  30564.97        9.72997200e+00       -8.56504100e-08    0.00   21.00
   33  30565.26        1.00161000e+01       -1.09636410e-07    0.00   21.00
   34  30565.55        1.03163300e+01       -7.30066100e-08    0.00   21.23
   35  30565.79        1.05918900e+01       -4.46200100e-08    0.00   21.23
   36  30566.04        1.08950400e+01       -4.94544100e-08    0.00   21.23
   37  30566.33        1.12123100e+01       -2.24314100e-08    0.00   21.03
   38  30566.58        1.14778600e+01       -3.79883100e-08    0.00   21.03
   39  30566.82        1.17797100e+01       -8.91212100e-08    0.00   21.03
   40  30567.07        1.20277700e+01       -6.60029100e-08    0.00   21.03
   41  30567.43        1.23896800e+01       -6.40196100e-08    0.00   20.84
   42  30567.70        1.26822700e+01       -1.22280210e-07    0.00   20.84
   43  30567.95        1.29486900e+01       -9.29639100e-08    0.00   20.84
   44  30568.21        1.32562700e+01       -8.06920100e-08    0.00   20.84
   45  30568.49        1.35936100e+01       -1.19741910e-07    0.00   20.96
   46  30568.75        1.38693800e+01       -9.44601100e-08    0.00   20.96
   47  30569.00        1.41397200e+01       -9.83706100e-08    0.00   20.96
   48  30569.31        1.44897900e+01       -8.15742100e-08    0.00   20.96
   49  30569.64        1.47810300e+01       -8.13882100e-08    0.00   20.96
   50  30569.90        1.50595000e+01       -9.89904100e-08    0.00   20.96
   51  30570.14        1.53394700e+01       -9.71930100e-08    0.00   20.96
   52  30570.50        1.56812100e+01       -6.88064100e-08    0.00   21.22
   53  30570.77        1.59620600e+01       -1.04010710e-07    0.00   21.22
   54  30571.01        1.62420500e+01       -1.22604510e-07    0.00   21.22
   55  30571.35        1.65876700e+01       -1.35434210e-07    0.00   21.04
   56  30571.62        1.68972400e+01       -1.62147310e-07    0.00   21.04
   57  30571.87        1.71662400e+01       -1.25455510e-07    0.00   21.04
   58  30572.13        1.74274700e+01       -7.54382100e-08    0.00   21.04
   59  30572.41        1.77942900e+01       -8.53549100e-08    0.00   20.90
   60  30572.66        1.80779100e+01       -1.23410210e-07    0.00   20.90
   61  30572.91        1.83532300e+01       -1.02461210e-07    0.00   20.90
   62  30573.15        1.86622900e+01       -1.27252910e-07    0.00   20.90
   63  30573.42        1.89995000e+01       -1.02213310e-07    0.00   21.26
   64  30573.68        1.92557300e+01       -1.16096610e-07    0.00   21.26
   65  30573.93        1.95338900e+01       -1.91773410e-07    0.00   21.26
   66  30574.19        1.98641200e+01       -1.74109310e-07    0.00   21.26
   67  30574.45        2.02020700e+01       -1.42870110e-07    0.00   20.80
   68  30574.73        2.04629300e+01       -1.79497210e-07    0.00   20.80
   69  30574.97        2.07590200e+01       -1.76273210e-07    0.00   20.80
   70  30575.26        2.11294400e+01       -1.86747710e-07    0.00   20.80
   71  30575.58        2.13462000e+01       -1.89412810e-07    0.00   21.21
   72  30575.84        2.16573800e+01       -1.32577810e-07    0.00   21.21
   73  30576.08        2.19629100e+01       -1.35738710e-07    0.00   21.21
   74  30576.51        2.23039100e+01       -1.67534110e-07    0.00   21.21
   75  30576.77        2.25605700e+01       -1.64249210e-07    0.00   21.02
   76  30577.01        2.28605400e+01       -1.36544510e-07    0.00   21.02
   77  30577.33        2.32096000e+01       -1.57493510e-07    0.00   20.90
   78  30577.63        2.34664400e+01       -1.89722710e-07    0.00   20.90
   79  30577.88        2.37658100e+01       -1.80115910e-07    0.00   20.90
   80  30578.12        2.40461400e+01       -2.08192610e-07    0.00   20.90
   81  30578.44        2.44141700e+01       -1.57679410e-07    0.00   20.94
   82  30578.69        2.46612600e+01       -1.46833010e-07    0.00   20.94
   83  30578.93        2.49635700e+01       -1.81107610e-07    0.00   20.94
   84  30579.17        2.52471500e+01       -1.70571110e-07    0.00   20.94
   85  30579.51        2.55833700e+01       -1.86251910e-07    0.00   20.96
   86  30579.76        2.58564800e+01       -1.73546110e-07    0.00   20.96
   87  30580.00        2.61610600e+01       -1.59352810e-07    0.00   20.96
   88  30580.32        2.65066500e+01       -1.80982910e-07    0.00   21.19
   89  30580.57        2.67628300e+01       -1.62136810e-07    0.00   21.19
   90  30580.82        2.70613800e+01       -1.85438910e-07    0.00   21.19
   91  30581.06        2.73583400e+01       -2.37315610e-07    0.00   21.19
   92  30581.35        2.76831000e+01       -2.20023410e-07    0.00   21.02
   93  30581.62        2.79575800e+01       -2.17482210e-07    0.00   21.02
   94  30581.87        2.82648400e+01       -2.26779110e-07    0.00   21.02
   95  30582.11        2.85742300e+01       -2.22998410e-07    0.00   21.02
   96  30582.35        2.88824800e+01       -2.39608810e-07    0.00   20.90
   97  30582.64        2.91880400e+01       -2.51322910e-07    0.00   20.90
   98  30582.88        2.94657400e+01       -2.11780110e-07    0.00   20.90
   99  30583.14        2.97466800e+01       -2.36819810e-07    0.00   20.90
  100  30583.39        3.00888200e+01       -2.31923410e-07    0.00   21.25
  101  30583.63        3.03813700e+01       -2.13763510e-07    0.00   21.25
  102  30583.89        3.06776700e+01       -2.38679210e-07    0.00   21.25
  103  30584.14        3.09400500e+01       -2.03227010e-07    0.00   21.25
  104  30584.50        3.13077500e+01       -2.38555210e-07    0.00   20.96
  105  30584.75        3.15891900e+01       -2.59442210e-07    0.00   20.96
  106  30585.01        3.18431400e+01       -2.35766110e-07    0.00   20.96
  107  30585.29        3.22262700e+01       -2.45682810e-07    0.00   21.22
  108  30585.58        3.25054800e+01       -2.34650510e-07    0.00   21.22
  109  30585.83        3.27935400e+01       -1.98144710e-07    0.00   21.22
  110  30586.08        3.30745000e+01       -2.43451610e-07    0.00   21.22
  111  30586.33        3.34189800e+01       -2.35890410e-07    0.00   20.96
  112  30586.58        3.36862200e+01       -2.44691810e-07    0.00   20.96
  113  30586.83        3.39740000e+01       -2.23309010e-07    0.00   20.96
  114  30587.07        3.42758900e+01       -1.78435910e-07    0.00   20.96
  115  30587.52        3.46107700e+01       -2.13516210e-07    0.00   20.91
  116  30587.76        3.48987400e+01       -2.05706810e-07    0.00   20.91
  117  30588.01        3.51724700e+01       -2.20086110e-07    0.00   20.91
  118  30588.34        3.55294000e+01       -2.34093410e-07    0.00   21.24
  119  30588.64        3.58276700e+01       -2.26903810e-07    0.00   21.24
  120  30588.88        3.60826700e+01       -2.09239710e-07    0.00   21.24
  121  30589.13        3.63698000e+01       -1.22778510e-07    0.00   21.24
  122  30589.43        3.67339300e+01       -1.22406610e-07    0.00   20.97
  123  30589.69        3.70161600e+01       -8.23680100e-08    0.00   20.97
  124  30589.93        3.72968100e+01       -3.75569100e-08    0.00   20.97
  125  30590.18        3.75985100e+01       -6.06132100e-08    0.00   20.97
  126  30590.49        3.79456600e+01        3.99172900e-08    0.00   21.19
  127  30590.77        3.81968900e+01        1.17329490e-07    0.00   21.19
  128  30591.02        3.85016000e+01        1.37162890e-07    0.00   21.19
  129  30591.27        3.88412700e+01        2.43581390e-07    0.00   20.99
  130  30591.52        3.91432200e+01        3.76031190e-07    0.00   20.99
  131  30591.78        3.93888100e+01        5.21496790e-07    0.00   20.99
  132  30592.03        3.96948500e+01        7.25040290e-07    0.00   20.99
  133  30592.35        3.99861500e+01        8.21865490e-07    0.00   20.99
  134  30592.65        4.03046100e+01        1.09905419e-06    0.00   20.93
  135  30592.91        4.05798100e+01        1.41471549e-06    0.00   20.93
  136  30593.15        4.08538700e+01        1.63195339e-06    0.00   20.93
  137  30593.47        4.12162900e+01        2.06859849e-06    0.00   21.27
  138  30593.72        4.14819700e+01        2.51447849e-06    0.00   21.27
  139  30593.97        4.17482900e+01        2.87290559e-06    0.00   21.27
  140  30594.26        4.21320800e+01        3.48321709e-06    0.00   21.27
  141  30594.57        4.23879200e+01        4.96365779e-06    0.00   20.78
  142  30594.81        4.26451000e+01        5.23122309e-06    0.00   20.78
  143  30595.05        4.29720400e+01        7.12766969e-06    0.00   20.78
  144  30595.42        4.33303700e+01        8.75066319e-06    0.00   20.78
  145  30595.70        4.35928300e+01        1.03546909e-05    0.00   21.20
  146  30595.96        4.38774100e+01        1.15779169e-05    0.00   21.20
  147  30596.22        4.42001600e+01        1.50676688e-05    0.00   21.20
  148  30596.51        4.44738300e+01        1.71512932e-05    0.00   21.01
  149  30596.75        4.47814900e+01        2.15067117e-05    0.00   21.01

File: data/figure09/Ic_2021-10-03_02-37-56623425_Anneal109.txt
# Ic = 38.14 A, n = 29.31 , Tavg = 0.00 K, Anneal109_00K___3600s
#idx    t_s     iHTS_A                vHTS_V                tHTS_K  tTAR_K
    0  30686.72        8.39803400e-02       -3.27920500e-08    0.00   20.82
    1  30686.97        3.74408300e-01       -3.70066500e-08    0.00   20.82
    2  30687.22        6.88812200e-01       -5.34311500e-08    0.00   20.82
    3  30687.48        9.99583700e-01       -1.66154500e-08    0.00   20.95
    4  30687.75        1.27429000e+00       -4.04155500e-08    0.00   20.95
    5  30688.00        1.54995600e+00       -4.83488500e-08    0.00   20.95
    6  30688.26        1.90205100e+00       -5.31212500e-08    0.00   20.95
    7  30688.54        2.20137100e+00       -7.49999500e-08    0.00   21.21
    8  30688.78        2.48222000e+00       -7.98963500e-08    0.00   21.21
    9  30689.03        2.76035300e+00       -7.38843500e-08    0.00   21.21
   10  30689.29        3.07413900e+00       -4.20269500e-08    0.00   20.80
   11  30689.63        3.41524300e+00       -3.29160500e-08    0.00   20.80
   12  30689.87        3.67278800e+00       -6.59509500e-08    0.00   20.80
   13  30690.12        3.95334700e+00       -1.09336450e-07    0.00   20.80
   14  30690.45        4.31840200e+00       -1.18819350e-07    0.00   21.16
   15  30690.71        4.62561000e+00       -9.74984500e-08    0.00   21.16
   16  30690.96        4.87751200e+00       -1.14046950e-07    0.00   21.16
   17  30691.22        5.20058800e+00       -1.11567750e-07    0.00   21.16
   18  30691.55        5.53149300e+00       -9.39656500e-08    0.00   20.91
   19  30691.80        5.76221600e+00       -8.82635500e-08    0.00   20.91
   20  30692.05        6.08885800e+00       -7.10317500e-08    0.00   20.91
   21  30692.33        6.44268800e+00       -6.78011500e-08    0.00   20.95
   22  30692.58        6.72391100e+00       -4.84574500e-08    0.00   20.95
   23  30692.83        6.97916000e+00       -5.99855500e-08    0.00   20.95
   24  30693.07        7.31206900e+00       -1.01325750e-07    0.00   20.95
   25  30693.41        7.65373900e+00       -6.00475500e-08    0.00   21.23
   26  30693.66        7.90462800e+00       -7.97569500e-08    0.00   21.23
   27  30693.91        8.20620800e+00       -1.15766950e-07    0.00   21.23
   28  30694.17        8.51432000e+00       -8.91158500e-08    0.00   21.23
   29  30694.41        8.84795600e+00       -1.12791950e-07    0.00   20.80
   30  30694.67        9.10096400e+00       -9.55617500e-08    0.00   20.80
   31  30694.91        9.40184000e+00       -5.50892500e-08    0.00   20.80
   32  30695.15        9.70868400e+00       -8.71325500e-08    0.00   20.80
   33  30695.49        1.00255700e+01       -8.47153500e-08    0.00   20.85
   34  30695.74        1.03054300e+01       -9.63054500e-08    0.00   20.85
   35  30695.98        1.06007600e+01       -1.62251450e-07    0.00   20.85
   36  30696.28        1.09122300e+01       -1.41488350e-07    0.00   20.85
   37  30696.55        1.12161000e+01       -1.13845650e-07    0.00   20.94
   38  30696.80        1.14885800e+01       -1.44897250e-07    0.00   20.94
   39  30697.04        1.17718800e+01       -1.47438450e-07    0.00   20.94
   40  30697.37        1.21000300e+01       -1.51653050e-07    0.00   20.97
   41  30697.66        1.23761100e+01       -1.05292450e-07    0.00   20.97
   42  30697.92        1.26752600e+01       -6.15352500e-08    0.00   20.97
   43  30698.16        1.29885300e+01       -1.23887150e-07    0.00   20.97
   44  30698.41        1.32921300e+01       -1.08207050e-07    0.00   21.23
   45  30698.67        1.35765700e+01       -1.08145250e-07    0.00   21.23
   46  30698.91        1.38577800e+01       -1.21098950e-07    0.00   21.23
   47  30699.15        1.41537600e+01       -1.03992650e-07    0.00   21.23
   48  30699.49        1.44949600e+01       -1.12483850e-07    0.00   20.79
   49  30699.75        1.47729800e+01       -1.16946350e-07    0.00   20.79
   50  30700.00        1.50731000e+01       -1.02443150e-07    0.00   20.79
   51  30700.26        1.53959300e+01       -1.27296850e-07    0.00   21.18
   52  30700.59        1.56986700e+01       -1.72355850e-07    0.00   21.18
   53  30700.84        1.59746600e+01       -1.68327150e-07    0.00   21.18
   54  30701.09        1.62543900e+01       -1.55063550e-07    0.00   21.18
   55  30701.54        1.65994300e+01       -9.15347500e-08    0.00   20.81
   56  30701.81        1.68742100e+01       -1.22524450e-07    0.00   20.81
   57  30702.06        1.71702100e+01       -1.38701050e-07    0.00   20.81
   58  30702.36        1.75002000e+01       -1.59216250e-07    0.00   20.96
   59  30702.64        1.77737100e+01       -1.67521450e-07    0.00   20.96
   60  30702.88        1.80867000e+01       -1.61137550e-07    0.00   20.96
   61  30703.14        1.83660500e+01       -1.54443850e-07    0.00   20.96
   62  30703.49        1.87100100e+01       -1.65228250e-07    0.00   21.19
   63  30703.74        1.89900200e+01       -1.42233850e-07    0.00   21.19
   64  30703.98        1.92631600e+01       -1.12858350e-07    0.00   21.19
   65  30704.26        1.96210800e+01       -9.29035500e-08    0.00   21.19
   66  30704.54        1.99155900e+01       -1.31146150e-07    0.00   20.79
   67  30704.80        2.01936800e+01       -1.78498350e-07    0.00   20.79
   68  30705.04        2.04662300e+01       -1.61144150e-07    0.00   20.79
   69  30705.31        2.08164100e+01       -1.41682650e-07    0.00   20.79
   70  30705.62        2.11202900e+01       -1.80915550e-07    0.00   21.16
   71  30705.86        2.13664700e+01       -1.87795250e-07    0.00   21.16
   72  30706.11        2.16546600e+01       -2.04281650e-07    0.00   21.16
   73  30706.44        2.20223900e+01       -1.91637950e-07    0.00   20.92
   74  30706.70        2.23103000e+01       -1.49306050e-07    0.00   20.92
   75  30706.95        2.25773300e+01       -1.60648250e-07    0.00   20.92
   76  30707.19        2.28870800e+01       -1.66164450e-07    0.00   20.92
   77  30707.44        2.32187700e+01       -1.76824850e-07    0.00   20.97
   78  30707.71        2.35032400e+01       -1.89716550e-07    0.00   20.97
   79  30707.96        2.37786300e+01       -1.70007150e-07    0.00   20.97
   80  30708.21        2.41126200e+01       -1.70998850e-07    0.00   20.97
   81  30708.52        2.44340200e+01       -2.04653550e-07    0.00   20.86
   82  30708.79        2.46805900e+01       -2.03166050e-07    0.00   20.86
   83  30709.04        2.49804500e+01       -2.04777550e-07    0.00   20.86
   84  30709.37        2.53307400e+01       -2.50270350e-07    0.00   20.78
   85  30709.64        2.55924500e+01       -2.66075050e-07    0.00   20.78
   86  30709.88        2.58725300e+01       -2.42091150e-07    0.00   20.78
   87  30710.12        2.61831300e+01       -2.26660350e-07    0.00   20.78
   88  30710.48        2.65189500e+01       -1.67409250e-07    0.00   21.23
   89  30710.74        2.67683500e+01       -1.87118650e-07    0.00   21.23
   90  30710.99        2.70740800e+01       -2.18790050e-07    0.00   21.23
   91  30711.33        2.74206800e+01       -1.85073350e-07    0.00   20.91
   92  30711.63        2.76940700e+01       -2.10608750e-07    0.00   20.91
   93  30711.87        2.79680700e+01       -2.45131250e-07    0.00   20.91
   94  30712.12        2.82804700e+01       -2.37755750e-07    0.00   20.91
   95  30712.49        2.86229000e+01       -2.20401550e-07    0.00   21.23
   96  30712.74        2.88730600e+01       -2.54180250e-07    0.00   21.23
   97  30712.98        2.91746700e+01       -2.21393150e-07    0.00   21.23
   98  30713.30        2.95235200e+01       -2.03543150e-07    0.00   21.23
   99  30713.58        2.98003600e+01       -2.65646350e-07    0.00   20.85
  100  30713.84        3.00725300e+01       -2.45751050e-07    0.00   20.85
  101  30714.08        3.03634000e+01       -2.34966650e-07    0.00   20.85
  102  30714.42        3.07288200e+01       -2.53932250e-07    0.00   20.85
  103  30714.66        3.09841600e+01       -2.59944250e-07    0.00   20.78
  104  30714.91        3.12826800e+01       -2.65770350e-07    0.00   20.78
  105  30715.15        3.15989500e+01       -2.72402150e-07    0.00   20.78
  106  30715.46        3.19196500e+01       -2.31681750e-07    0.00   21.16
  107  30715.74        3.22000100e+01       -2.66391050e-07    0.00   21.16
  108  30715.98        3.25017000e+01       -2.90068450e-07    0.00   21.16
  109  30716.39        3.28681500e+01       -2.81392250e-07    0.00   20.89
  110  30716.72        3.31042700e+01       -3.39652750e-07    0.00   20.89
  111  30716.97        3.34002700e+01       -3.15480850e-07    0.00   20.89
  112  30717.27        3.37063900e+01       -3.09654850e-07    0.00   20.89
  113  30717.61        3.40204000e+01       -2.90255350e-07    0.00   21.21
  114  30717.85        3.42939300e+01       -2.99862050e-07    0.00   21.21
  115  30718.09        3.45802700e+01       -2.81764150e-07    0.00   21.21
  116  30718.44        3.49474300e+01       -2.53377650e-07    0.00   21.19
  117  30718.71        3.52397900e+01       -2.44328650e-07    0.00   21.19
  118  30718.96        3.55028200e+01       -2.33234350e-07    0.00   21.19
  119  30719.21        3.58407500e+01       -2.03918150e-07    0.00   21.19
  120  30719.48        3.61313000e+01       -1.79560350e-07    0.00   20.77
  121  30719.73        3.64083500e+01       -2.10426050e-07    0.00   20.77
  122  30719.98        3.67175000e+01       -1.94683250e-07    0.00   20.77
  123  30720.27        3.70646700e+01       -1.60036850e-07    0.00   21.23
  124  30720.60        3.72942300e+01       -1.61772250e-07    0.00   21.23
  125  30720.85        3.76220600e+01       -7.91539500e-08    0.00   21.23
  126  30721.10        3.79262300e+01       -1.73605500e-08    0.00   21.23
  127  30721.48        3.82460200e+01        5.81921500e-08    0.00   20.90
  128  30721.74        3.85209000e+01        1.69449150e-07    0.00   20.90
  129  30721.99        3.88183700e+01        2.53870250e-07    0.00   20.90
  130  30722.27        3.91283600e+01        3.36427750e-07    0.00   20.90
  131  30722.55        3.94312600e+01        4.96520250e-07    0.00   21.25
  132  30722.80        3.97089200e+01        6.20292950e-07    0.00   21.25
  133  30723.06        3.99905800e+01        7.97987550e-07    0.00   21.25
  134  30723.31        4.03227400e+01        9.97684950e-07    0.00   21.21
  135  30723.58        4.05982400e+01        1.25960945e-06    0.00   21.21
  136  30723.83        4.08990700e+01        1.47238435e-06    0.00   21.21
  137  30724.08        4.11963500e+01        1.84506595e-06    0.00   21.21
  138  30724.36        4.15134100e+01        2.26193875e-06    0.00   20.78
  139  30724.63        4.17809500e+01        2.88669005e-06    0.00   20.78
  140  30724.87        4.20901900e+01        4.20784085e-06    0.00   20.78
  141  30725.12        4.23678400e+01        4.30198745e-06    0.00   20.78
  142  30725.52        4.27148400e+01        5.97189575e-06    0.00   21.20
  143  30725.79        4.29970600e+01        7.27587825e-06    0.00   21.20
  144  30726.04        4.32963500e+01        8.42869325e-06    0.00   21.20
  145  30726.31        4.36124900e+01        1.00774045e-05    0.00   20.84
  146  30726.61        4.39202200e+01        1.24931717e-05    0.00   20.84
  147  30726.86        4.41970900e+01        1.40372000e-05    0.00   20.84
  148  30727.10        4.44691500e+01        1.75421293e-05    0.00   20.84
  149  30727.45        4.48224800e+01        2.19413578e-05    0.00   21.01

File: data/figure09/Ic_2021-10-03_02-38-39921267_anneal109K.txt
# Ic = 37.92 A, n = 28.09 , Tavg = 0.00 K, Anneal109_00K___3600s
#idx    t_s     iHTS_A                vHTS_V                tHTS_K  tTAR_K
    0  30730.69        7.70335100e-02       -3.61091800e-08    0.00   21.17
    1  30730.94        3.83787500e-01       -5.37112800e-08    0.00   21.17
    2  30731.22        6.81234100e-01       -5.51987800e-08    0.00   21.17
    3  30731.49        1.00153100e+00       -4.14393800e-08    0.00   20.89
    4  30731.74        1.28033000e+00       -1.78872800e-08    0.00   20.89
    5  30731.99        1.55312600e+00       -3.47080000e-10    0.00   20.89
    6  30732.29        1.91301400e+00       -3.53653800e-08    0.00   20.89
    7  30732.61        2.20677300e+00       -2.31554800e-08    0.00   21.25
    8  30732.86        2.48356500e+00       -6.69748800e-08    0.00   21.25
    9  30733.11        2.76971600e+00       -8.91634800e-08    0.00   21.25
   10  30733.45        3.11479000e+00       -5.10391800e-08    0.00   21.25
   11  30733.71        3.42024600e+00       -4.96615800e-08    0.00   21.12
   12  30733.95        3.67088300e+00       -8.52354800e-08    0.00   21.12
   13  30734.21        3.99019000e+00       -8.38718800e-08    0.00   21.12
   14  30734.59        4.32495700e+00       -9.50281800e-08    0.00   20.80
   15  30734.87        4.59740500e+00       -1.01845980e-07    0.00   20.80
   16  30735.11        4.88163600e+00       -7.57525800e-08    0.00   20.80
   17  30735.47        5.22521900e+00       -1.78018800e-08    0.00   21.06
   18  30735.73        5.51583000e+00       -3.24909800e-08    0.00   21.06
   19  30735.97        5.78972800e+00       -4.29038000e-09    0.00   21.06
   20  30736.24        6.15422100e+00       -5.79025800e-08    0.00   21.06
   21  30736.57        6.44366000e+00       -9.17432800e-08    0.00   20.90
   22  30736.82        6.70611200e+00       -9.85610800e-08    0.00   20.90
   23  30737.06        6.98082700e+00       -1.08601680e-07    0.00   20.90
   24  30737.33        7.35637100e+00       -1.04511080e-07    0.00   20.90
   25  30737.59        7.64058400e+00       -1.23042880e-07    0.00   21.06
   26  30737.84        7.90652900e+00       -1.26885680e-07    0.00   21.06
   27  30738.09        8.19600800e+00       -7.61864800e-08    0.00   21.06
   28  30738.37        8.56756000e+00       -2.26982800e-08    0.00   20.81
   29  30738.63        8.83264500e+00       -6.38525800e-08    0.00   20.81
   30  30738.87        9.10396700e+00       -7.26536800e-08    0.00   20.81
   31  30739.12        9.39060900e+00       -8.11447800e-08    0.00   20.81
   32  30739.45        9.75338700e+00       -1.10275380e-07    0.00   21.10
   33  30739.70        1.00193100e+01       -9.55244800e-08    0.00   21.10
   34  30739.96        1.02854500e+01       -8.75291800e-08    0.00   21.10
   35  30740.35        1.06135200e+01       -1.10213580e-07    0.00   21.10
   36  30740.65        1.09527800e+01       -1.08726080e-07    0.00   21.17
   37  30740.90        1.11952000e+01       -7.93478800e-08    0.00   21.17
   38  30741.15        1.14751300e+01       -1.06494880e-07    0.00   21.17
   39  30741.46        1.18357100e+01       -1.56574180e-07    0.00   20.89
   40  30741.71        1.21165300e+01       -1.30480880e-07    0.00   20.89
   41  30741.95        1.23811200e+01       -1.24840780e-07    0.00   20.89
   42  30742.20        1.27149700e+01       -1.16659480e-07    0.00   20.89
   43  30742.44        1.30253400e+01       -1.18146980e-07    0.00   21.04
   44  30742.68        1.32764700e+01       -1.26886080e-07    0.00   21.04
   45  30742.94        1.35775200e+01       -1.00854780e-07    0.00   21.04
   46  30743.21        1.38936600e+01       -1.17837080e-07    0.00   21.04
   47  30743.59        1.41480000e+01       -1.52297680e-07    0.00   21.17
   48  30743.83        1.44704600e+01       -1.54590880e-07    0.00   21.17
   49  30744.07        1.47798100e+01       -1.49632480e-07    0.00   21.17
   50  30744.37        1.50724900e+01       -1.48578880e-07    0.00   20.77
   51  30744.64        1.53710600e+01       -1.39529880e-07    0.00   20.77
   52  30744.89        1.56723800e+01       -1.67668580e-07    0.00   20.77
   53  30745.14        1.59571900e+01       -1.57070080e-07    0.00   20.77
   54  30745.48        1.62974300e+01       -1.70891480e-07    0.00   21.26
   55  30745.72        1.65868600e+01       -2.08822780e-07    0.00   21.26
   56  30745.98        1.68762400e+01       -2.25681180e-07    0.00   21.26
   57  30746.23        1.72376100e+01       -2.15888480e-07    0.00   21.26
   58  30746.48        1.75024200e+01       -1.83225280e-07    0.00   20.88
   59  30746.72        1.77977300e+01       -1.81737780e-07    0.00   20.88
   60  30746.98        1.80712300e+01       -1.76655480e-07    0.00   20.88
   61  30747.25        1.84358200e+01       -1.90043080e-07    0.00   20.88
   62  30747.52        1.87089400e+01       -1.68598180e-07    0.00   21.03
   63  30747.77        1.89926500e+01       -1.82791480e-07    0.00   21.03
   64  30748.02        1.92486700e+01       -2.04360280e-07    0.00   21.03
   65  30748.26        1.96106200e+01       -2.30887480e-07    0.00   21.24
   66  30748.57        1.99180700e+01       -2.22892180e-07    0.00   21.24
   67  30748.81        2.01942100e+01       -2.03678580e-07    0.00   21.24
   68  30749.06        2.04694200e+01       -2.01199380e-07    0.00   21.24
   69  30749.32        2.08302200e+01       -2.13657180e-07    0.00   20.80
   70  30749.57        2.11249100e+01       -1.81179980e-07    0.00   20.80
   71  30749.82        2.13574100e+01       -2.04360280e-07    0.00   20.80
   72  30750.08        2.16817700e+01       -2.11487980e-07    0.00   20.80
   73  30750.41        2.20199000e+01       -2.07149380e-07    0.00   21.18
   74  30750.66        2.23009700e+01       -2.34730180e-07    0.00   21.18
   75  30750.90        2.25851100e+01       -2.84871580e-07    0.00   21.18
   76  30751.15        2.28850600e+01       -2.64416380e-07    0.00   21.18
   77  30751.47        2.31870000e+01       -2.25490780e-07    0.00   20.87
   78  30751.72        2.34971900e+01       -1.68964980e-07    0.00   20.87
   79  30751.97        2.37833600e+01       -1.84521880e-07    0.00   20.87
   80  30752.25        2.41013400e+01       -2.18796480e-07    0.00   20.87
   81  30752.54        2.44395800e+01       -1.95492180e-07    0.00   21.04
   82  30752.80        2.46885300e+01       -1.80803080e-07    0.00   21.04
   83  30753.05        2.49649000e+01       -1.87124980e-07    0.00   21.04
   84  30753.36        2.53357800e+01       -1.94066680e-07    0.00   21.04
   85  30753.63        2.56091400e+01       -2.36770480e-07    0.00   21.24
   86  30753.87        2.58783900e+01       -2.42720480e-07    0.00   21.24
   87  30754.13        2.61843200e+01       -1.92083380e-07    0.00   21.24
   88  30754.41        2.65245000e+01       -2.26357980e-07    0.00   20.79
   89  30754.66        2.67480000e+01       -2.48050780e-07    0.00   20.79
   90  30754.91        2.70768300e+01       -2.35406980e-07    0.00   20.79
   91  30755.15        2.73832400e+01       -2.33423580e-07    0.00   20.79
   92  30755.41        2.76983800e+01       -2.15635480e-07    0.00   21.15
   93  30755.67        2.79805300e+01       -2.52575280e-07    0.00   21.15
   94  30755.91        2.82829200e+01       -2.71478980e-07    0.00   21.15
   95  30756.17        2.85864300e+01       -2.54062780e-07    0.00   21.15
   96  30756.47        2.88980500e+01       -2.85300380e-07    0.00   20.86
   97  30756.71        2.92276800e+01       -2.98501980e-07    0.00   20.86
   98  30756.96        2.94911300e+01       -2.67888380e-07    0.00   20.86
   99  30757.21        2.97529200e+01       -2.42978180e-07    0.00   20.86
  100  30757.52        3.01118500e+01       -1.95630080e-07    0.00   21.23
  101  30757.78        3.03916600e+01       -2.22219180e-07    0.00   21.23
  102  30758.02        3.07017400e+01       -2.21475480e-07    0.00   21.23
  103  30758.37        3.10232800e+01       -1.75858680e-07    0.00   21.22
  104  30758.63        3.12999900e+01       -1.90361780e-07    0.00   21.22
  105  30758.89        3.16053700e+01       -2.56493780e-07    0.00   21.22
  106  30759.13        3.18936600e+01       -2.69261580e-07    0.00   21.22
  107  30759.42        3.22328600e+01       -2.69943380e-07    0.00   20.79
  108  30759.71        3.25485700e+01       -2.94239280e-07    0.00   20.79
  109  30759.97        3.28147700e+01       -2.42858380e-07    0.00   20.79
  110  30760.26        3.31361800e+01       -2.38581780e-07    0.00   20.79
  111  30760.51        3.34345900e+01       -2.16269180e-07    0.00   21.24
  112  30760.76        3.37208600e+01       -2.20545780e-07    0.00   21.24
  113  30761.01        3.39874500e+01       -2.47692780e-07    0.00   21.24
  114  30761.27        3.43075900e+01       -2.47134980e-07    0.00   21.24
  115  30761.55        3.46454500e+01       -2.41742680e-07    0.00   20.85
  116  30761.79        3.49211000e+01       -2.44717780e-07    0.00   20.85
  117  30762.05        3.51821000e+01       -2.12116580e-07    0.00   20.85
  118  30762.33        3.55420900e+01       -1.55591380e-07    0.00   21.05
  119  30762.59        3.58309400e+01       -1.44311180e-07    0.00   21.05
  120  30762.83        3.60884600e+01       -1.57394080e-07    0.00   21.05
  121  30763.08        3.64103900e+01       -1.54054180e-07    0.00   21.05
  122  30763.42        3.67533800e+01       -9.76582800e-08    0.00   21.22
  123  30763.67        3.70150300e+01       -5.79294800e-08    0.00   21.22
  124  30763.91        3.73163500e+01       -6.96435800e-08    0.00   21.22
  125  30764.16        3.76217800e+01        3.86392000e-09    0.00   21.22
  126  30764.49        3.79746600e+01        9.88782200e-08    0.00   20.79
  127  30764.74        3.82216200e+01        1.24599620e-07    0.00   20.79
  128  30765.00        3.85172800e+01        2.14655520e-07    0.00   20.79
  129  30765.33        3.88762700e+01        3.23491220e-07    0.00   20.79
  130  30765.61        3.91618200e+01        3.88011720e-07    0.00   21.18
  131  30765.87        3.94077600e+01        4.99388520e-07    0.00   21.18
  132  30766.11        3.97127600e+01        6.62766020e-07    0.00   21.18
  133  30766.48        4.00547400e+01        8.57629020e-07    0.00   20.82
  134  30766.75        4.02972300e+01        1.12866462e-06    0.00   20.82
  135  30766.99        4.05761300e+01        1.32997342e-06    0.00   20.82
  136  30767.26        4.08875200e+01        1.56413132e-06    0.00   20.82
  137  30767.52        4.12372700e+01        2.01887352e-06    0.00   21.04
  138  30767.77        4.14801400e+01        3.05702712e-06    0.00   21.04
  139  30768.01        4.17674900e+01        3.10630072e-06    0.00   21.04
  140  30768.27        4.21344900e+01        3.54182942e-06    0.00   21.21
  141  30768.51        4.24017500e+01        4.98024542e-06    0.00   21.21
  142  30768.76        4.26923400e+01        6.13825332e-06    0.00   21.21
  143  30769.00        4.29705500e+01        6.32034852e-06    0.00   21.21
  144  30769.36        4.33029700e+01        8.19540782e-06    0.00   21.21
  145  30769.66        4.36150300e+01        9.91570482e-06    0.00   20.84
  146  30769.91        4.38928000e+01        1.24266096e-05    0.00   20.84
  147  30770.15        4.41796000e+01        1.41488279e-05    0.00   20.84
  148  30770.48        4.45157700e+01        1.74872800e-05    0.00   20.84
  149  30770.72        4.48004300e+01        2.19266080e-05    0.00   21.12
