Repository: shortlab/2024-CryoHTS-Facility

# 2024-CryoHTS-Facility
Data repository for Alexis' RSI paper on the cryogenic HTS irradiation facility

File: data/figure09/Ic_2021-10-03_02-40-07661757_anneal109K.txt
# Ic = 37.85 A, n = 27.64 , Tavg = 0.00 K, Anneal109_00K___3600s
#idx    t_s     iHTS_A                vHTS_V                tHTS_K  tTAR_K
    0  30818.16        7.53078100e-02        2.58454000e-08    0.00   21.10
    1  30818.46        4.19263500e-01        3.52043000e-08    0.00   21.15
    2  30818.71        6.98802800e-01        2.49777000e-08    0.00   21.15
    3  30818.96        9.73065800e-01       -9.35890000e-09    0.00   21.15
    4  30819.21        1.29960300e+00       -2.23120000e-09    0.00   21.15
    5  30819.47        1.58778100e+00        2.45438000e-08    0.00   20.81
    6  30819.73        1.88241700e+00        5.45420000e-09    0.00   20.81
    7  30819.97        2.15507100e+00        4.53689000e-08    0.00   20.81
    8  30820.23        2.53529100e+00        2.23126000e-08    0.00   21.24
    9  30820.57        2.81046100e+00        2.47298000e-08    0.00   21.24
   10  30820.82        3.07849100e+00        3.46465000e-08    0.00   21.24
   11  30821.08        3.39272600e+00        3.43366000e-08    0.00   21.24
   12  30821.36        3.70810300e+00        2.46678000e-08    0.00   20.81
   13  30821.62        3.98881900e+00        1.79745000e-08    0.00   20.81
   14  30821.86        4.29393500e+00       -2.80124000e-08    0.00   20.81
   15  30822.11        4.60225200e+00       -2.35120000e-09    0.00   20.81
   16  30822.44        4.91736200e+00        2.06436000e-08    0.00   21.10
   17  30822.71        5.23748400e+00       -2.94357000e-08    0.00   21.10
   18  30822.96        5.50742600e+00       -5.34837000e-08    0.00   21.10
   19  30823.20        5.81788400e+00       -1.89612000e-08    0.00   21.10
   20  30823.46        6.12893000e+00       -1.48086000e-08    0.00   21.12
   21  30823.72        6.43443400e+00        2.98786000e-08    0.00   21.12
   22  30823.97        6.72375300e+00        1.95900000e-08    0.00   21.12
   23  30824.29        7.04731000e+00        2.17593000e-08    0.00   21.12
   24  30824.59        7.35316700e+00       -2.73284000e-08    0.00   20.82
   25  30824.83        7.63145400e+00       -6.07353000e-08    0.00   20.82
   26  30825.09        7.88470300e+00       -4.61701000e-08    0.00   20.82
   27  30825.43        8.25377700e+00       -2.68945000e-08    0.00   21.24
   28  30825.70        8.54508000e+00       -2.87539000e-08    0.00   21.24
   29  30825.95        8.80852200e+00       -6.48879000e-08    0.00   21.24
   30  30826.21        9.11063500e+00       -6.35244000e-08    0.00   21.24
   31  30826.49        9.44902500e+00       -4.77196000e-08    0.00   20.81
   32  30826.76        9.72462400e+00       -2.45393000e-08    0.00   20.81
   33  30827.00        9.99994500e+00       -1.45607000e-08    0.00   20.81
   34  30827.32        1.03477900e+01       -2.56550000e-08    0.00   20.81
   35  30827.62        1.06487000e+01       -1.04970000e-09    0.00   21.10
   36  30827.87        1.09204500e+01       -1.98941000e-08    0.00   21.10
   37  30828.13        1.11952400e+01       -1.29546000e-08    0.00   21.10
   38  30828.52        1.15337800e+01       -2.29952000e-08    0.00   21.13
   39  30828.76        1.18046100e+01       -1.48759000e-08    0.00   21.13
   40  30829.01        1.20754100e+01       -1.49999000e-08    0.00   21.13
   41  30829.34        1.24233300e+01       -5.21875000e-08    0.00   21.13
   42  30829.64        1.27076700e+01       -6.64427000e-08    0.00   21.14
   43  30829.88        1.29984100e+01       -6.27860000e-08    0.00   21.14
   44  30830.12        1.32531900e+01       -9.01808000e-08    0.00   21.14
   45  30830.46        1.36161600e+01       -3.91098000e-08    0.00   21.23
   46  30830.72        1.39186100e+01       -3.20442000e-08    0.00   21.23
   47  30830.96        1.41645500e+01       -5.68359000e-08    0.00   21.23
   48  30831.25        1.44709800e+01       -2.20655000e-08    0.00   21.23
   49  30831.55        1.48132000e+01       -4.52458000e-08    0.00   20.85
   50  30831.80        1.50856700e+01       -6.55131000e-08    0.00   20.85
   51  30832.04        1.53449500e+01       -3.24161000e-08    0.00   20.85
   52  30832.41        1.57120900e+01       -4.51218000e-08    0.00   20.85
   53  30832.69        1.59893100e+01       -7.40662000e-08    0.00   21.10
   54  30832.94        1.62611700e+01       -6.74964000e-08    0.00   21.10
   55  30833.21        1.65914400e+01       -7.38803000e-08    0.00   21.10
   56  30833.56        1.69211700e+01       -7.71640000e-08    0.00   21.13
   57  30833.80        1.71949400e+01       -7.05292000e-08    0.00   21.13
   58  30834.05        1.74726100e+01       -6.37717000e-08    0.00   21.13
   59  30834.48        1.77710600e+01       -7.52379000e-08    0.00   20.81
   60  30834.72        1.81124700e+01       -7.56718000e-08    0.00   20.81
   61  30834.97        1.83778500e+01       -5.61483000e-08    0.00   20.81
   62  30835.27        1.86794100e+01       -9.98437000e-08    0.00   20.81
   63  30835.57        1.90253500e+01       -8.65801000e-08    0.00   21.24
   64  30835.84        1.92765200e+01       -8.66421000e-08    0.00   21.24
   65  30836.08        1.95603300e+01       -1.29965700e-07    0.00   21.24
   66  30836.33        1.99296500e+01       -1.43849100e-07    0.00   20.85
   67  30836.61        2.02125400e+01       -1.04244300e-07    0.00   20.85
   68  30836.86        2.04773300e+01       -1.05793700e-07    0.00   20.85
   69  30837.11        2.07625900e+01       -6.19123000e-08    0.00   20.85
   70  30837.36        2.11260500e+01       -5.45368000e-08    0.00   21.10
   71  30837.60        2.14035900e+01       -9.31499000e-08    0.00   21.10
   72  30837.85        2.16836400e+01       -1.11681800e-07    0.00   21.10
   73  30838.09        2.19724800e+01       -1.39324600e-07    0.00   21.10
   74  30838.40        2.23347700e+01       -1.23767800e-07    0.00   21.13
   75  30838.68        2.25865000e+01       -1.24387500e-07    0.00   21.13
   76  30838.92        2.28927200e+01       -1.74652800e-07    0.00   21.13
   77  30839.17        2.31746000e+01       -1.56678800e-07    0.00   21.13
   78  30839.47        2.35140600e+01       -1.27675200e-07    0.00   20.81
   79  30839.75        2.37898600e+01       -1.57309600e-07    0.00   20.81
   80  30839.99        2.40883000e+01       -1.54957100e-07    0.00   20.81
   81  30840.29        2.44407300e+01       -1.40949800e-07    0.00   21.24
   82  30840.57        2.47132000e+01       -1.53097700e-07    0.00   21.24
   83  30840.82        2.49700400e+01       -1.43552900e-07    0.00   21.24
   84  30841.06        2.52930100e+01       -1.61279000e-07    0.00   21.24
   85  30841.31        2.56106600e+01       -1.09340300e-07    0.00   20.79
   86  30841.57        2.59118500e+01       -1.13926800e-07    0.00   20.79
   87  30841.81        2.61987100e+01       -1.38656500e-07    0.00   20.79
   88  30842.05        2.64873200e+01       -1.34441900e-07    0.00   20.79
   89  30842.34        2.68046300e+01       -1.58427900e-07    0.00   21.09
   90  30842.62        2.71111100e+01       -1.74976400e-07    0.00   21.09
   91  30842.87        2.73868400e+01       -1.60287300e-07    0.00   21.09
   92  30843.12        2.76694200e+01       -1.53841500e-07    0.00   21.09
   93  30843.42        2.80101000e+01       -1.60721200e-07    0.00   21.11
   94  30843.68        2.82923700e+01       -1.84335300e-07    0.00   21.11
   95  30843.92        2.85915200e+01       -1.48573200e-07    0.00   21.11
   96  30844.16        2.88532200e+01       -1.28801800e-07    0.00   21.11
   97  30844.46        2.92122700e+01       -1.62828500e-07    0.00   20.80
   98  30844.73        2.94981700e+01       -1.30909100e-07    0.00   20.80
   99  30844.97        2.97784000e+01       -1.06179400e-07    0.00   20.80
  100  30845.23        3.01476800e+01       -1.60969100e-07    0.00   20.80
  101  30845.49        3.04314500e+01       -1.57748400e-07    0.00   21.23
  102  30845.74        3.06934700e+01       -1.45602300e-07    0.00   21.23
  103  30846.00        3.09854400e+01       -1.45850600e-07    0.00   21.23
  104  30846.33        3.13420900e+01       -1.14427100e-07    0.00   20.79
  105  30846.58        3.16175200e+01       -1.65622000e-07    0.00   20.79
  106  30846.83        3.18968500e+01       -2.10990900e-07    0.00   20.79
  107  30847.08        3.22016500e+01       -1.93946600e-07    0.00   20.79
  108  30847.53        3.25501700e+01       -1.83658000e-07    0.00   21.09
  109  30847.82        3.28219000e+01       -2.27973200e-07    0.00   21.09
  110  30848.06        3.31031500e+01       -2.10619000e-07    0.00   21.09
  111  30848.38        3.34488000e+01       -1.63204800e-07    0.00   21.09
  112  30848.64        3.37163600e+01       -1.56201200e-07    0.00   21.10
  113  30848.88        3.39952200e+01       -1.37731300e-07    0.00   21.10
  114  30849.12        3.42985300e+01       -1.51180800e-07    0.00   21.10
  115  30849.49        3.46453800e+01       -1.63824600e-07    0.00   20.80
  116  30849.75        3.49236500e+01       -1.37483400e-07    0.00   20.80
  117  30850.00        3.52081000e+01       -1.30665700e-07    0.00   20.80
  118  30850.27        3.55750900e+01       -1.56015200e-07    0.00   20.80
  119  30850.52        3.58543200e+01       -1.49569400e-07    0.00   21.22
  120  30850.76        3.61118300e+01       -1.06927600e-07    0.00   21.22
  121  30851.01        3.64186300e+01       -7.37687000e-08    0.00   21.22
  122  30851.36        3.67677100e+01       -4.19131000e-08    0.00   20.84
  123  30851.63        3.70490500e+01        1.92568000e-08    0.00   20.84
  124  30851.88        3.73213300e+01        4.37380000e-08    0.00   20.84
  125  30852.12        3.76100400e+01        8.59459000e-08    0.00   20.84
  126  30852.43        3.79734300e+01        1.28091800e-07    0.00   21.09
  127  30852.68        3.82198000e+01        2.16660200e-07    0.00   21.09
  128  30852.94        3.85227000e+01        3.16260900e-07    0.00   21.09
  129  30853.18        3.88329000e+01        3.81649100e-07    0.00   21.09
  130  30853.45        3.91675500e+01        4.55714300e-07    0.00   21.12
  131  30853.70        3.94309500e+01        6.26343400e-07    0.00   21.12
  132  30853.94        3.97156600e+01        6.83674200e-07    0.00   21.12
  133  30854.19        4.00251500e+01        9.29236200e-07    0.00   21.12
  134  30854.46        4.03186500e+01        1.17014970e-06    0.00   20.80
  135  30854.73        4.06126700e+01        1.36352510e-06    0.00   20.80
  136  30854.97        4.08974400e+01        1.70912160e-06    0.00   20.80
  137  30855.30        4.12387400e+01        2.04288020e-06    0.00   20.80
  138  30855.60        4.15255600e+01        2.51559620e-06    0.00   21.20
  139  30855.85        4.17987100e+01        3.03510670e-06    0.00   21.20
  140  30856.09        4.20851300e+01        4.24841340e-06    0.00   21.20
  141  30856.42        4.24289100e+01        4.49149620e-06    0.00   20.80
  142  30856.71        4.27368500e+01        6.05461400e-06    0.00   20.80
  143  30856.96        4.30060800e+01        7.14879640e-06    0.00   20.80
  144  30857.20        4.33324800e+01        8.28004540e-06    0.00   20.80
  145  30857.48        4.36298500e+01        1.04708897e-05    0.00   21.09
  146  30857.72        4.39194600e+01        1.20472712e-05    0.00   21.09
  147  30857.97        4.42072200e+01        1.44872102e-05    0.00   21.09
  148  30858.26        4.45378700e+01        1.73114209e-05    0.00   21.09
  149  30858.51        4.48213300e+01        2.10880674e-05    0.00   21.15

File: data/figure09/Ic_2021-10-03_04-52-44488781_Anneal112.txt
# Ic = 38.27 A, n = 29.96 , Tavg = 0.00 K, Anneal112_00K___3600s
#idx    t_s     iHTS_A                vHTS_V                tHTS_K  tTAR_K
    0  38774.41        8.19862600e-02       -5.83101100e-08    0.00   20.87
    1  38774.69        3.62298900e-01       -1.44908100e-08    0.00   20.87
    2  38774.93        6.36986400e-01        2.09613900e-08    0.00   20.87
    3  38775.18        9.24363800e-01       -3.14111100e-08    0.00   20.87
    4  38775.49        1.28502400e+00       -6.66154100e-08    0.00   21.28
    5  38775.74        1.53407900e+00       -8.34737100e-08    0.00   21.28
    6  38775.99        1.83997000e+00       -1.06654010e-07    0.00   21.28
    7  38776.33        2.18502000e+00       -1.11798310e-07    0.00   21.28
    8  38776.61        2.46786600e+00       -1.15950910e-07    0.00   20.93
    9  38776.85        2.74296500e+00       -1.04732610e-07    0.00   20.93
   10  38777.10        3.05275700e+00       -1.47808210e-07    0.00   20.93
   11  38777.34        3.39509300e+00       -1.34172610e-07    0.00   21.19
   12  38777.59        3.63820100e+00       -1.51588410e-07    0.00   21.19
   13  38777.85        3.95570200e+00       -1.52579710e-07    0.00   21.19
   14  38778.09        4.26390500e+00       -1.30267210e-07    0.00   21.19
   15  38778.44        4.55923800e+00       -1.61070910e-07    0.00   21.05
   16  38778.69        4.85912100e+00       -1.53199510e-07    0.00   21.05
   17  38778.93        5.16136200e+00       -1.33428110e-07    0.00   21.05
   18  38779.17        5.45748600e+00       -1.42911010e-07    0.00   21.05
   19  38779.46        5.79523800e+00       -1.62992310e-07    0.00   20.88
   20  38779.73        6.08144600e+00       -1.45824010e-07    0.00   20.88
   21  38779.97        6.36788100e+00       -1.17995310e-07    0.00   20.88
   22  38780.26        6.75462500e+00       -1.68136510e-07    0.00   20.88
   23  38780.52        7.01002000e+00       -1.78611110e-07    0.00   21.27
   24  38780.78        7.29570700e+00       -1.84375110e-07    0.00   21.27
   25  38781.02        7.60442300e+00       -1.79912610e-07    0.00   21.27
   26  38781.26        7.91912400e+00       -2.14373110e-07    0.00   21.27
   27  38781.62        8.22339900e+00       -2.00737710e-07    0.00   20.82
   28  38781.87        8.49756400e+00       -2.05014210e-07    0.00   20.82
   29  38782.13        8.80231800e+00       -1.96027210e-07    0.00   20.82
   30  38782.38        9.06402000e+00       -1.81586110e-07    0.00   21.18
   31  38782.64        9.39566600e+00       -1.91502710e-07    0.00   21.18
   32  38782.90        9.68995400e+00       -1.72227210e-07    0.00   21.18
   33  38783.14        9.95187800e+00       -1.94849610e-07    0.00   21.18
   34  38783.52        1.03147200e+01       -2.23549610e-07    0.00   20.81
   35  38783.77        1.05886400e+01       -1.95910310e-07    0.00   20.81
   36  38784.02        1.08724700e+01       -1.81779110e-07    0.00   20.81
   37  38784.45        1.12019500e+01       -2.59377110e-07    0.00   20.81
   38  38784.70        1.15000700e+01       -2.73818310e-07    0.00   20.88
   39  38784.95        1.17758500e+01       -2.28635410e-07    0.00   20.88
   40  38785.21        1.20556700e+01       -2.25846310e-07    0.00   20.88
   41  38785.46        1.23821700e+01       -2.35577110e-07    0.00   20.98
   42  38785.71        1.27063600e+01       -2.66008910e-07    0.00   20.98
   43  38785.97        1.29720400e+01       -2.26404210e-07    0.00   20.98
   44  38786.26        1.33046700e+01       -2.16239610e-07    0.00   20.98
   45  38786.50        1.35824500e+01       -2.68674010e-07    0.00   20.94
   46  38786.76        1.38640400e+01       -2.85408410e-07    0.00   20.94
   47  38787.01        1.41364300e+01       -2.60616710e-07    0.00   20.94
   48  38787.39        1.44855300e+01       -2.32292210e-07    0.00   21.19
   49  38787.67        1.47582600e+01       -2.26156210e-07    0.00   21.19
   50  38787.91        1.50596700e+01       -2.14690110e-07    0.00   21.19
   51  38788.15        1.53178800e+01       -2.33097910e-07    0.00   21.19
   52  38788.45        1.56774600e+01       -2.34027610e-07    0.00   20.80
   53  38788.72        1.59931000e+01       -2.30370810e-07    0.00   20.80
   54  38788.96        1.62219700e+01       -2.58695410e-07    0.00   20.80
   55  38789.22        1.65758500e+01       -2.73198010e-07    0.00   20.80
   56  38789.49        1.68899200e+01       -2.58570310e-07    0.00   21.23
   57  38789.74        1.71702500e+01       -2.90861010e-07    0.00   21.23
   58  38789.98        1.74581600e+01       -2.53921310e-07    0.00   21.23
   59  38790.26        1.78159000e+01       -2.39604110e-07    0.00   21.23
   60  38790.60        1.80994400e+01       -2.64085910e-07    0.00   20.97
   61  38790.85        1.83496600e+01       -2.58817710e-07    0.00   20.97
   62  38791.10        1.86605200e+01       -2.65573410e-07    0.00   20.97
   63  38791.49        1.90023400e+01       -3.34556410e-07    0.00   20.81
   64  38791.76        1.92563700e+01       -3.43171510e-07    0.00   20.81
   65  38792.00        1.95542300e+01       -3.07347510e-07    0.00   20.81
   66  38792.33        1.98986300e+01       -3.05736010e-07    0.00   21.18
   67  38792.65        2.01748000e+01       -2.69664010e-07    0.00   21.18
   68  38792.89        2.04523600e+01       -2.59933310e-07    0.00   21.18
   69  38793.13        2.07418100e+01       -2.97678710e-07    0.00   21.18
   70  38793.43        2.11030900e+01       -3.14599010e-07    0.00   20.80
   71  38793.70        2.13781800e+01       -2.93959910e-07    0.00   20.80
   72  38793.95        2.16593800e+01       -3.01893310e-07    0.00   20.80
   73  38794.21        2.19898900e+01       -3.05612010e-07    0.00   20.80
   74  38794.48        2.23070100e+01       -2.91976610e-07    0.00   21.22
   75  38794.72        2.25780100e+01       -3.10818310e-07    0.00   21.22
   76  38794.97        2.28668200e+01       -3.30775610e-07    0.00   21.22
   77  38795.26        2.32283300e+01       -3.28857810e-07    0.00   21.22
   78  38795.55        2.34826700e+01       -3.70636210e-07    0.00   20.96
   79  38795.82        2.37645100e+01       -3.83094910e-07    0.00   20.96
   80  38796.07        2.40672800e+01       -3.54398510e-07    0.00   20.96
   81  38796.40        2.44139700e+01       -3.37230210e-07    0.00   20.96
   82  38796.71        2.46910100e+01       -2.94154610e-07    0.00   20.94
   83  38796.95        2.49634200e+01       -3.24524510e-07    0.00   20.94
   84  38797.20        2.52630600e+01       -3.70079210e-07    0.00   20.94
   85  38797.52        2.55879200e+01       -3.19194210e-07    0.00   21.22
   86  38797.77        2.58631400e+01       -3.08781710e-07    0.00   21.22
   87  38798.01        2.61639500e+01       -3.36300510e-07    0.00   21.22
   88  38798.41        2.64921100e+01       -3.65492810e-07    0.00   21.22
   89  38798.66        2.67758200e+01       -3.65554710e-07    0.00   20.79
   90  38798.92        2.70555100e+01       -3.82475110e-07    0.00   20.79
   91  38799.17        2.73425300e+01       -3.93879310e-07    0.00   20.79
   92  38799.47        2.76766500e+01       -3.91090210e-07    0.00   20.79
   93  38799.71        2.79956000e+01       -4.14456410e-07    0.00   21.22
   94  38799.96        2.82566600e+01       -3.98279810e-07    0.00   21.22
   95  38800.26        2.86075100e+01       -3.79871910e-07    0.00   21.22
   96  38800.54        2.88859300e+01       -4.01254810e-07    0.00   20.96
   97  38800.80        2.91439000e+01       -3.81359510e-07    0.00   20.96
   98  38801.04        2.94707500e+01       -3.97533210e-07    0.00   20.96
   99  38801.35        2.97850300e+01       -4.03975310e-07    0.00   20.80
  100  38801.63        3.00423300e+01       -3.56124510e-07    0.00   20.80
  101  38801.87        3.03730000e+01       -3.73974510e-07    0.00   20.80
  102  38802.12        3.06824400e+01       -4.00687610e-07    0.00   20.80
  103  38802.36        3.10012700e+01       -4.02113110e-07    0.00   21.18
  104  38802.63        3.13124100e+01       -4.55911110e-07    0.00   21.18
  105  38802.89        3.15909000e+01       -4.52936110e-07    0.00   21.18
  106  38803.14        3.18702500e+01       -4.34280410e-07    0.00   21.18
  107  38803.47        3.22082200e+01       -4.17484010e-07    0.00   20.79
  108  38803.76        3.24879300e+01       -4.32359010e-07    0.00   20.79
  109  38804.00        3.27908000e+01       -4.34714210e-07    0.00   20.79
  110  38804.50        3.31072200e+01       -4.38309010e-07    0.00   20.88
  111  38804.76        3.33857300e+01       -4.54919510e-07    0.00   20.88
  112  38805.00        3.36951500e+01       -4.80331010e-07    0.00   20.88
  113  38805.27        3.40126300e+01       -4.70724210e-07    0.00   21.25
  114  38805.57        3.43183600e+01       -4.37131410e-07    0.00   21.25
  115  38805.81        3.45949500e+01       -3.91328710e-07    0.00   21.25
  116  38806.05        3.49043800e+01       -3.96163110e-07    0.00   21.25
  117  38806.42        3.52204200e+01       -3.98084510e-07    0.00   21.25
  118  38806.70        3.55176200e+01       -3.58603710e-07    0.00   20.79
  119  38806.94        3.58008400e+01       -3.54575510e-07    0.00   20.79
  120  38807.19        3.60826700e+01       -3.91577810e-07    0.00   20.79
  121  38807.51        3.64287400e+01       -3.26376110e-07    0.00   21.22
  122  38807.77        3.67099700e+01       -2.75986910e-07    0.00   21.22
  123  38808.01        3.70172300e+01       -3.01026510e-07    0.00   21.22
  124  38808.35        3.73425400e+01       -2.47972310e-07    0.00   21.00
  125  38808.61        3.76337100e+01       -1.80662710e-07    0.00   21.00
  126  38808.86        3.79175800e+01       -1.61263210e-07    0.00   21.00
  127  38809.10        3.81730600e+01       -8.37891100e-08    0.00   21.00
  128  38809.42        3.85385900e+01       -8.11241000e-09    0.00   20.89
  129  38809.72        3.88192700e+01        9.84299900e-08    0.00   20.89
  130  38809.97        3.91101900e+01        1.88795790e-07    0.00   20.89
  131  38810.22        3.94486600e+01        3.34199190e-07    0.00   20.89
  132  38810.49        3.97271500e+01        4.90077090e-07    0.00   21.24
  133  38810.74        4.00058000e+01        7.50266190e-07    0.00   21.24
  134  38810.98        4.02686600e+01        8.74968490e-07    0.00   21.24
  135  38811.23        4.06240900e+01        1.09803199e-06    0.00   21.24
  136  38811.55        4.09146200e+01        1.43941389e-06    0.00   20.80
  137  38811.80        4.11808700e+01        1.79821199e-06    0.00   20.80
  138  38812.05        4.14672300e+01        2.15267149e-06    0.00   20.80
  139  38812.33        4.18261900e+01        2.71023719e-06    0.00   21.19
  140  38812.62        4.21118000e+01        4.20195469e-06    0.00   21.19
  141  38812.88        4.23671500e+01        4.31903479e-06    0.00   21.19
  142  38813.13        4.26553700e+01        5.87787879e-06    0.00   21.19
  143  38813.45        4.30174700e+01        6.98445709e-06    0.00   20.80
  144  38813.71        4.33247600e+01        8.68312369e-06    0.00   20.80
  145  38813.96        4.35608900e+01        1.01729820e-05    0.00   20.80
  146  38814.21        4.39083500e+01        1.13005093e-05    0.00   20.80
  147  38814.49        4.42166100e+01        1.53699458e-05    0.00   21.24
  148  38814.76        4.44682300e+01        1.74480496e-05    0.00   21.24
  149  38815.00        4.47696700e+01        1.99862876e-05    0.00   21.24
  150  38815.34        4.51237600e+01        2.65203304e-05    0.00   21.24

File: data/figure09/Ic_2021-10-03_04-53-28945711_Anneal112.txt
# Ic = 37.73 A, n = 27.30 , Tavg = 0.00 K, Anneal112_00K___3600s
#idx    t_s     iHTS_A                vHTS_V                tHTS_K  tTAR_K
    0  38818.82        5.88648400e-02       -3.29053600e-08    0.00   20.81
    1  38819.07        3.63694600e-01       -6.68416000e-09    0.00   20.81
    2  38819.36        6.84817000e-01        1.68304000e-09    0.00   21.25
    3  38819.62        9.79642700e-01        2.80242400e-08    0.00   21.25
    4  38819.86        1.25860500e+00        4.76097400e-08    0.00   21.25
    5  38820.11        1.51833500e+00        7.01324000e-09    0.00   21.25
    6  38820.45        1.88407300e+00        4.84774400e-08    0.00   21.25
    7  38820.72        2.17856900e+00        7.72358400e-08    0.00   20.95
    8  38820.97        2.44551500e+00        3.62674400e-08    0.00   20.95
    9  38821.23        2.80787400e+00        2.09586400e-08    0.00   20.95
   10  38821.49        3.09808600e+00        6.20754000e-09    0.00   20.82
   11  38821.77        3.37835100e+00        2.49252400e-08    0.00   20.82
   12  38822.01        3.63396300e+00        4.31472400e-08    0.00   20.82
   13  38822.26        4.00315800e+00        1.25913400e-08    0.00   21.21
   14  38822.57        4.30406000e+00        2.00289400e-08    0.00   21.21
   15  38822.81        4.58678400e+00        5.20722400e-08    0.00   21.21
   16  38823.06        4.86110100e+00        1.63101400e-08    0.00   21.21
   17  38823.37        5.21617700e+00        2.57929400e-08    0.00   21.01
   18  38823.65        5.49269300e+00        1.30252400e-08    0.00   21.01
   19  38823.89        5.76882900e+00       -1.25102600e-08    0.00   21.01
   20  38824.14        6.07937100e+00       -6.87016000e-09    0.00   21.01
   21  38824.50        6.42540700e+00       -1.92672600e-08    0.00   20.89
   22  38824.76        6.70765300e+00        2.03917400e-08    0.00   20.89
   23  38825.00        6.98595400e+00        5.57484000e-09    0.00   20.89
   24  38825.41        7.33447500e+00       -1.27709600e-08    0.00   20.95
   25  38825.76        7.61883700e+00       -4.04137600e-08    0.00   20.95
   26  38826.01        7.88939000e+00       -2.43611600e-08    0.00   20.95
   27  38826.27        8.21942600e+00       -1.37626600e-08    0.00   20.95
   28  38826.53        8.53902800e+00       -7.06886000e-09    0.00   20.97
   29  38826.79        8.81417800e+00       -3.01871600e-08    0.00   20.97
   30  38827.03        9.06549400e+00        6.13264000e-09    0.00   20.97
   31  38827.47        9.44276100e+00        9.26440000e-10    0.00   21.21
   32  38827.72        9.73248600e+00       -3.60752600e-08    0.00   21.21
   33  38827.96        9.98091200e+00       -2.98152600e-08    0.00   21.21
   34  38828.21        1.03168600e+01       -1.24286000e-09    0.00   21.21
   35  38828.47        1.06231200e+01       -1.23991600e-08    0.00   21.00
   36  38828.72        1.09038800e+01        1.23634000e-09    0.00   21.00
   37  38828.97        1.11735900e+01       -2.08902600e-08    0.00   21.00
   38  38829.23        1.15171400e+01       -3.24184600e-08    0.00   20.91
   39  38829.49        1.18139100e+01        6.13264000e-09    0.00   20.91
   40  38829.75        1.20606800e+01       -4.17773600e-08    0.00   20.91
   41  38830.01        1.23597000e+01       -5.90075600e-08    0.00   20.91
   42  38830.31        1.27055700e+01       -5.85117600e-08    0.00   21.25
   43  38830.62        1.30078700e+01       -5.03943600e-08    0.00   21.25
   44  38830.88        1.32554200e+01       -5.21929600e-08    0.00   21.25
   45  38831.12        1.35570200e+01       -3.75038600e-08    0.00   21.25
   46  38831.44        1.38992900e+01       -4.92179600e-08    0.00   20.81
   47  38831.70        1.41653600e+01       -6.13039600e-08    0.00   20.81
   48  38831.95        1.44518100e+01       -7.58070600e-08    0.00   20.81
   49  38832.23        1.48174500e+01       -8.64675600e-08    0.00   20.81
   50  38832.57        1.51132100e+01       -5.90106600e-08    0.00   21.20
   51  38832.81        1.53506900e+01       -6.19237600e-08    0.00   21.20
   52  38833.07        1.56566000e+01       -9.60123600e-08    0.00   21.20
   53  38833.49        1.59969100e+01       -6.63242600e-08    0.00   21.00
   54  38833.76        1.62562200e+01       -4.64288600e-08    0.00   21.00
   55  38834.00        1.65556000e+01       -7.91539600e-08    0.00   21.00
   56  38834.36        1.69049800e+01       -1.04503460e-07    0.00   21.24
   57  38834.64        1.71780900e+01       -1.00288860e-07    0.00   21.24
   58  38834.88        1.74574200e+01       -7.81003600e-08    0.00   21.24
   59  38835.12        1.77434200e+01       -6.14278600e-08    0.00   21.24
   60  38835.51        1.81080400e+01       -6.87414600e-08    0.00   20.94
   61  38835.75        1.83627500e+01       -5.34945600e-08    0.00   20.94
   62  38836.00        1.86442200e+01       -4.46314600e-08    0.00   20.94
   63  38836.27        1.90356000e+01       -4.20294600e-08    0.00   20.94
   64  38836.57        1.92883000e+01       -4.70531600e-08    0.00   20.79
   65  38836.82        1.95416800e+01       -8.68449600e-08    0.00   20.79
   66  38837.06        1.98706300e+01       -7.00485600e-08    0.00   20.79
   67  38837.36        2.02171500e+01       -5.82104600e-08    0.00   21.20
   68  38837.63        2.04579200e+01       -6.29209600e-08    0.00   21.20
   69  38837.87        2.07397900e+01       -6.39745600e-08    0.00   21.20
   70  38838.12        2.10656100e+01       -8.54193600e-08    0.00   21.20
   71  38838.48        2.13866900e+01       -1.05500660e-07    0.00   20.99
   72  38838.73        2.16714900e+01       -9.73813600e-08    0.00   20.99
   73  38838.97        2.19715000e+01       -9.37865600e-08    0.00   20.99
   74  38839.22        2.23346200e+01       -1.29052760e-07    0.00   20.99
   75  38839.52        2.25480200e+01       -8.33120600e-08    0.00   20.82
   76  38839.78        2.28672100e+01       -7.20318600e-08    0.00   20.82
   77  38840.03        2.31774500e+01       -9.05636600e-08    0.00   20.82
   78  38840.34        2.34819700e+01       -9.88069600e-08    0.00   20.93
   79  38840.63        2.37956200e+01       -1.11078760e-07    0.00   20.93
   80  38840.89        2.40738100e+01       -1.71446660e-07    0.00   20.93
   81  38841.13        2.43612800e+01       -1.54774160e-07    0.00   20.93
   82  38841.45        2.46965500e+01       -1.13372060e-07    0.00   20.79
   83  38841.70        2.49954900e+01       -7.68662600e-08    0.00   20.79
   84  38841.94        2.52685000e+01       -7.04204600e-08    0.00   20.79
   85  38842.21        2.55574500e+01       -1.22232560e-07    0.00   20.79
   86  38842.51        2.58928400e+01       -6.81823600e-08    0.00   21.21
   87  38842.77        2.61719300e+01       -6.70030600e-08    0.00   21.21
   88  38843.01        2.64729300e+01       -1.20739160e-07    0.00   21.21
   89  38843.27        2.67873400e+01       -9.53275600e-08    0.00   21.00
   90  38843.56        2.70469300e+01       -8.73942600e-08    0.00   21.00
   91  38843.82        2.73699400e+01       -8.38614600e-08    0.00   21.00
   92  38844.06        2.76472200e+01       -8.22499600e-08    0.00   21.00
   93  38844.46        2.79913900e+01       -8.33655600e-08    0.00   20.88
   94  38844.71        2.83102300e+01       -1.18569860e-07    0.00   20.88
   95  38844.96        2.85781200e+01       -9.11749600e-08    0.00   20.88
   96  38845.45        2.88961100e+01       -7.87791600e-08    0.00   21.24
   97  38845.70        2.91790600e+01       -1.01897460e-07    0.00   21.24
   98  38845.94        2.94733700e+01       -1.31957360e-07    0.00   21.24
   99  38846.19        2.97429200e+01       -9.05551600e-08    0.00   21.24
  100  38846.46        3.00998500e+01       -6.63212600e-08    0.00   20.94
  101  38846.72        3.04023400e+01       -9.68150600e-08    0.00   20.94
  102  38846.97        3.06859000e+01       -1.03694760e-07    0.00   20.94
  103  38847.26        3.10224100e+01       -1.09768760e-07    0.00   20.94
  104  38847.58        3.13171600e+01       -1.21420860e-07    0.00   21.21
  105  38847.83        3.15874000e+01       -1.49931360e-07    0.00   21.21
  106  38848.09        3.18672800e+01       -1.41006260e-07    0.00   21.21
  107  38848.42        3.22073400e+01       -1.13425360e-07    0.00   20.99
  108  38848.71        3.25299000e+01       -6.73126600e-08    0.00   20.99
  109  38848.97        3.27914200e+01       -9.81783600e-08    0.00   20.99
  110  38849.26        3.31178800e+01       -1.15098660e-07    0.00   20.99
  111  38849.53        3.34358700e+01       -1.02144960e-07    0.00   21.22
  112  38849.80        3.37102600e+01       -9.81783600e-08    0.00   21.22
  113  38850.04        3.39796700e+01       -1.05987760e-07    0.00   21.22
  114  38850.40        3.43212400e+01       -8.75798600e-08    0.00   20.94
  115  38850.66        3.45895800e+01       -1.10512160e-07    0.00   20.94
  116  38850.90        3.48984900e+01       -1.66107660e-07    0.00   20.94
  117  38851.15        3.51636400e+01       -1.17887760e-07    0.00   20.94
  118  38851.50        3.55348300e+01       -3.78724600e-08    0.00   20.94
  119  38851.75        3.58061400e+01       -3.89261600e-08    0.00   20.94
  120  38852.00        3.60667300e+01       -1.51880600e-08    0.00   20.94
  121  38852.32        3.64320200e+01       -2.98771600e-08    0.00   21.18
  122  38852.57        3.67232700e+01       -2.86995600e-08    0.00   21.18
  123  38852.82        3.70209800e+01        2.01401400e-08    0.00   21.18
  124  38853.06        3.72922000e+01        3.43953400e-08    0.00   21.18
  125  38853.42        3.76433100e+01        7.17069400e-08    0.00   21.18
  126  38853.69        3.79211300e+01        1.40194040e-07    0.00   21.01
  127  38853.93        3.81902800e+01        2.05767240e-07    0.00   21.01
  128  38854.18        3.84948700e+01        2.92722540e-07    0.00   21.01
  129  38854.53        3.88381600e+01        4.89505040e-07    0.00   21.01
  130  38854.86        3.91171600e+01        5.67846840e-07    0.00   21.22
  131  38855.10        3.93665700e+01        6.34288640e-07    0.00   21.22
  132  38855.41        3.97266700e+01        8.30267040e-07    0.00   21.25
  133  38855.67        3.99963300e+01        1.06293734e-06    0.00   21.25
  134  38855.92        4.02648300e+01        1.18633804e-06    0.00   21.25
  135  38856.16        4.05731900e+01        1.42694154e-06    0.00   21.25
  136  38856.44        4.09086400e+01        1.70051814e-06    0.00   20.79
  137  38856.71        4.12317400e+01        2.08156674e-06    0.00   20.79
  138  38856.95        4.14589200e+01        2.50153834e-06    0.00   20.79
  139  38857.20        4.17899400e+01        2.97121724e-06    0.00   20.79
  140  38857.45        4.21034100e+01        4.55751484e-06    0.00   21.19
  141  38857.69        4.23546500e+01        4.65364474e-06    0.00   21.19
  142  38857.94        4.26587300e+01        5.97987724e-06    0.00   21.19
  143  38858.18        4.29503400e+01        7.29662694e-06    0.00   21.19
  144  38858.51        4.33203600e+01        8.43834724e-06    0.00   21.00
  145  38858.77        4.35706600e+01        1.04481491e-05    0.00   21.00
  146  38859.01        4.38670100e+01        1.23806009e-05    0.00   21.00
  147  38859.27        4.42171200e+01        1.40964351e-05    0.00   20.88
  148  38859.51        4.44858400e+01        1.82515875e-05    0.00   20.88
  149  38859.76        4.47690800e+01        2.12587624e-05    0.00   20.88
