Repository: shortlab/2024-CryoHTS-Facility

# 2024-CryoHTS-Facility
Data repository for Alexis' RSI paper on the cryogenic HTS irradiation facility

File: data/figure09/Ic_2021-10-03_04-55-43159898_anneal112K.txt
# Ic = 37.89 A, n = 28.00 , Tavg = 0.00 K, Anneal112_00K___3600s
#idx    t_s     iHTS_A                vHTS_V                tHTS_K  tTAR_K
    0  38952.63        7.55152600e-02        1.05736800e-08    0.00   21.22
    1  38952.87        3.80473400e-01        4.06336800e-08    0.00   21.22
    2  38953.12        6.39301000e-01        2.61924800e-08    0.00   21.22
    3  38953.42        1.00690900e+00        1.37346800e-08    0.00   21.22
    4  38953.70        1.29557100e+00        4.49102800e-08    0.00   20.80
    5  38953.94        1.55315000e+00        1.17512800e-08    0.00   20.80
    6  38954.21        1.86344500e+00       -1.27305200e-08    0.00   20.80
    7  38954.49        2.20611800e+00       -4.54922000e-09    0.00   20.93
    8  38954.74        2.48754600e+00       -3.16962200e-08    0.00   20.93
    9  38954.99        2.76702500e+00        3.26018000e-09    0.00   20.93
   10  38955.31        3.12314200e+00        2.52008800e-08    0.00   21.24
   11  38955.62        3.42266900e+00        7.28878000e-09    0.00   21.24
   12  38955.88        3.67237700e+00       -8.26802000e-09    0.00   21.24
   13  38956.12        3.97890300e+00        8.96228000e-09    0.00   21.24
   14  38956.44        4.32339700e+00       -6.44520000e-10    0.00   21.24
   15  38956.70        4.63058800e+00       -2.54983200e-08    0.00   21.01
   16  38956.95        4.87419100e+00       -3.42374200e-08    0.00   21.01
   17  38957.21        5.18794500e+00       -5.28931200e-08    0.00   21.01
   18  38957.49        5.53588900e+00       -1.04373200e-08    0.00   21.22
   19  38957.75        5.78871600e+00        2.45810800e-08    0.00   21.22
   20  38957.99        6.09703800e+00       -7.58622000e-09    0.00   21.22
   21  38958.28        6.45188000e+00        1.98086800e-08    0.00   20.94
   22  38958.63        6.75315700e+00        1.09088000e-09    0.00   20.94
   23  38958.87        7.00310500e+00       -5.48765200e-08    0.00   20.94
   24  38959.11        7.31350100e+00       -6.01447200e-08    0.00   20.94
   25  38959.47        7.66602000e+00       -5.58062200e-08    0.00   20.94
   26  38959.73        7.91868800e+00       -7.85526200e-08    0.00   20.95
   27  38959.98        8.21077800e+00       -7.63215200e-08    0.00   20.95
   28  38960.27        8.52683700e+00       -4.44023200e-08    0.00   20.95
   29  38960.56        8.86143500e+00       -1.38872000e-09    0.00   20.78
   30  38960.82        9.10553700e+00        1.88165800e-08    0.00   20.78
   31  38961.06        9.38752500e+00       -6.03722000e-09    0.00   20.78
   32  38961.46        9.74906200e+00       -1.42184200e-08    0.00   20.78
   33  38961.71        1.00277700e+01       -6.78092000e-09    0.00   20.80
   34  38961.96        1.02825300e+01       -2.07882200e-08    0.00   20.80
   35  38962.26        1.06703600e+01       -2.95893200e-08    0.00   20.80
   36  38962.57        1.09451800e+01       -4.30388200e-08    0.00   21.22
   37  38962.82        1.11938300e+01       -5.04764200e-08    0.00   21.22
   38  38963.08        1.14920800e+01       -2.91555200e-08    0.00   21.22
   39  38963.33        1.18328600e+01       -2.12841200e-08    0.00   20.94
   40  38963.58        1.20830000e+01       -4.79972200e-08    0.00   20.94
   41  38963.83        1.23586600e+01       -4.99185200e-08    0.00   20.94
   42  38964.07        1.26841100e+01       -6.96682000e-09    0.00   20.94
   43  38964.46        1.30301700e+01       -4.28529200e-08    0.00   20.94
   44  38964.71        1.32633500e+01       -1.23859920e-07    0.00   20.94
   45  38964.96        1.35759800e+01       -1.03592720e-07    0.00   20.94
   46  38965.23        1.39434900e+01       -6.61571200e-08    0.00   20.94
   47  38965.49        1.41943100e+01       -4.53941200e-08    0.00   20.87
   48  38965.74        1.44752800e+01        1.52508000e-09    0.00   20.87
   49  38965.99        1.47731200e+01       -3.05168200e-08    0.00   20.87
   50  38966.36        1.51226200e+01       -2.18382200e-08    0.00   20.79
   51  38966.63        1.53760200e+01       -6.03894200e-08    0.00   20.79
   52  38966.88        1.56701800e+01       -7.47686200e-08    0.00   20.79
   53  38967.12        1.59549100e+01       -8.94577200e-08    0.00   20.79
   54  38967.44        1.62940000e+01       -7.68759200e-08    0.00   20.93
   55  38967.69        1.65713700e+01       -8.16483200e-08    0.00   20.93
   56  38967.93        1.68570000e+01       -8.38796200e-08    0.00   20.93
   57  38968.18        1.71880800e+01       -6.28066200e-08    0.00   20.93
   58  38968.46        1.75048400e+01       -6.39222200e-08    0.00   20.92
   59  38968.73        1.77857900e+01       -3.02054200e-08    0.00   20.92
   60  38968.98        1.80916900e+01       -4.85513200e-08    0.00   20.92
   61  38969.26        1.84287700e+01       -7.81775200e-08    0.00   20.92
   62  38969.62        1.86807500e+01       -8.23301200e-08    0.00   20.95
   63  38969.86        1.89914300e+01       -6.70832200e-08    0.00   20.95
   64  38970.10        1.92728700e+01       -5.17743200e-08    0.00   20.95
   65  38970.50        1.96116000e+01       -4.89232200e-08    0.00   21.20
   66  38970.77        1.98864500e+01       -1.05076520e-07    0.00   21.20
   67  38971.03        2.01876400e+01       -1.03093220e-07    0.00   21.20
   68  38971.38        2.05042100e+01       -1.16108920e-07    0.00   20.79
   69  38971.66        2.07929600e+01       -1.06253120e-07    0.00   20.79
   70  38971.91        2.10885000e+01       -1.26453120e-07    0.00   20.79
   71  38972.17        2.13491900e+01       -1.17895720e-07    0.00   20.79
   72  38972.48        2.17081400e+01       -1.23225920e-07    0.00   21.23
   73  38972.75        2.19865300e+01       -1.29547820e-07    0.00   21.23
   74  38973.00        2.22691100e+01       -1.54029720e-07    0.00   21.23
   75  38973.32        2.26203700e+01       -1.50063020e-07    0.00   21.23
   76  38973.68        2.28869700e+01       -1.63760420e-07    0.00   20.92
   77  38973.92        2.31900800e+01       -1.59607820e-07    0.00   20.92
   78  38974.17        2.34712700e+01       -1.23040020e-07    0.00   20.92
   79  38974.45        2.38180400e+01       -1.06305520e-07    0.00   20.87
   80  38974.71        2.41357800e+01       -1.50310920e-07    0.00   20.87
   81  38974.95        2.43985700e+01       -1.52108320e-07    0.00   20.87
   82  38975.21        2.47004700e+01       -1.70578220e-07    0.00   20.87
   83  38975.48        2.50120700e+01       -1.85887120e-07    0.00   21.20
   84  38975.73        2.52994800e+01       -1.70330320e-07    0.00   21.20
   85  38975.98        2.55720100e+01       -1.92518920e-07    0.00   21.20
   86  38976.26        2.58672000e+01       -1.93944420e-07    0.00   21.20
   87  38976.55        2.62100500e+01       -1.81486620e-07    0.00   20.82
   88  38976.80        2.64892400e+01       -1.53781820e-07    0.00   20.82
   89  38977.06        2.67494800e+01       -1.53595820e-07    0.00   20.82
   90  38977.45        2.71103800e+01       -1.79317320e-07    0.00   21.22
   91  38977.71        2.74118500e+01       -1.35565920e-07    0.00   21.22
   92  38977.95        2.76629800e+01       -1.53670020e-07    0.00   21.22
   93  38978.21        2.79864500e+01       -1.68734120e-07    0.00   21.22
   94  38978.49        2.83139000e+01       -2.08834820e-07    0.00   20.91
   95  38978.74        2.85884200e+01       -1.83795120e-07    0.00   20.91
   96  38979.00        2.88691100e+01       -1.68176320e-07    0.00   20.91
   97  38979.27        2.92232500e+01       -1.71833120e-07    0.00   20.91
   98  38979.55        2.95178400e+01       -1.75365920e-07    0.00   20.95
   99  38979.80        2.97737400e+01       -1.96624820e-07    0.00   20.95
  100  38980.05        3.00775600e+01       -2.30403620e-07    0.00   20.95
  101  38980.31        3.03793700e+01       -2.05859720e-07    0.00   20.95
  102  38980.63        3.07344600e+01       -2.08153020e-07    0.00   20.86
  103  38980.88        3.09810100e+01       -1.76481520e-07    0.00   20.86
  104  38981.14        3.12654100e+01       -1.36814720e-07    0.00   20.86
  105  38981.38        3.16351100e+01       -1.75303920e-07    0.00   21.01
  106  38981.67        3.18931300e+01       -1.90922720e-07    0.00   21.01
  107  38981.91        3.21901400e+01       -1.93587820e-07    0.00   21.01
  108  38982.16        3.25040900e+01       -2.26312920e-07    0.00   21.01
  109  38982.50        3.28458300e+01       -1.78031020e-07    0.00   21.21
  110  38982.76        3.31004900e+01       -1.76357620e-07    0.00   21.21
  111  38983.00        3.34075500e+01       -2.09454520e-07    0.00   21.21
  112  38983.33        3.37579500e+01       -1.74312320e-07    0.00   20.91
  113  38983.63        3.40321500e+01       -2.01457720e-07    0.00   20.91
  114  38983.87        3.42978000e+01       -2.12240220e-07    0.00   20.91
  115  38984.11        3.46057900e+01       -1.67614720e-07    0.00   20.91
  116  38984.49        3.49561600e+01       -1.61540720e-07    0.00   20.91
  117  38984.78        3.52044400e+01       -1.80010620e-07    0.00   20.94
  118  38985.03        3.55082400e+01       -1.98046620e-07    0.00   20.94
  119  38985.43        3.58490100e+01       -1.73068920e-07    0.00   20.94
  120  38985.69        3.61055800e+01       -1.26150520e-07    0.00   21.20
  121  38985.95        3.64047500e+01       -1.15676020e-07    0.00   21.20
  122  38986.20        3.67301800e+01       -6.11342200e-08    0.00   21.20
  123  38986.53        3.70654300e+01       -2.76033200e-08    0.00   20.78
  124  38986.78        3.73219000e+01       -2.38226200e-08    0.00   20.78
  125  38987.02        3.76200100e+01        1.78275800e-08    0.00   20.78
  126  38987.56        3.79678100e+01        7.87532800e-08    0.00   21.22
  127  38987.84        3.82080000e+01        2.10335480e-07    0.00   21.22
  128  38988.08        3.85171700e+01        2.18950580e-07    0.00   21.22
  129  38988.44        3.88598600e+01        3.31133280e-07    0.00   21.22
  130  38988.71        3.91729200e+01        5.09757780e-07    0.00   20.91
  131  38988.95        3.94060600e+01        6.03718480e-07    0.00   20.91
  132  38989.24        3.97662200e+01        7.22037080e-07    0.00   20.91
  133  38989.57        4.00482600e+01        9.48271780e-07    0.00   20.95
  134  38989.82        4.02969200e+01        1.16582948e-06    0.00   20.95
  135  38990.06        4.05918700e+01        1.29778368e-06    0.00   20.95
  136  38990.51        4.09291800e+01        1.63836058e-06    0.00   21.20
  137  38990.77        4.11977200e+01        2.08913698e-06    0.00   21.20
  138  38991.01        4.14806000e+01        2.41279358e-06    0.00   21.20
  139  38991.27        4.17795500e+01        3.64240338e-06    0.00   21.20
  140  38991.56        4.21303300e+01        3.78563788e-06    0.00   20.79
  141  38991.81        4.23734700e+01        4.93764948e-06    0.00   20.79
  142  38992.06        4.26581400e+01        6.03449938e-06    0.00   20.79
  143  38992.41        4.30315200e+01        7.25580388e-06    0.00   20.79
  144  38992.66        4.33034900e+01        8.55278538e-06    0.00   21.22
  145  38992.90        4.35728000e+01        1.01768322e-05    0.00   21.22
  146  38993.15        4.38859000e+01        1.22501060e-05    0.00   21.22
  147  38993.47        4.42244800e+01        1.46045803e-05    0.00   20.92
  148  38993.72        4.44961700e+01        1.63902694e-05    0.00   20.92
  149  38993.96        4.47785100e+01        2.10497584e-05    0.00   20.92

File: data/figure09/Ic_2021-10-03_07-15-01060417_anneal115K.txt
# Ic = 37.98 A, n = 28.48 , Tavg = 0.00 K, Anneal115_00K___3600s
#idx    t_s     iHTS_A                vHTS_V                tHTS_K  tTAR_K
    0  47311.52        7.34789400e-02        3.32643400e-08    0.00   21.04
    1  47311.77        3.90280900e-01        3.53240000e-10    0.00   21.22
    2  47312.02        6.27777200e-01       -4.10489600e-08    0.00   21.22
    3  47312.40        9.78778400e-01       -2.15874600e-08    0.00   20.94
    4  47312.67        1.27048100e+00        7.48094000e-09    0.00   20.94
    5  47312.92        1.49856700e+00        2.91340000e-10    0.00   20.94
    6  47313.16        1.81144900e+00        4.47924400e-08    0.00   20.94
    7  47313.50        2.20390700e+00        2.46491400e-08    0.00   21.00
    8  47313.77        2.45666400e+00       -3.73736000e-09    0.00   21.00
    9  47314.02        2.71961300e+00       -6.02625600e-08    0.00   21.00
   10  47314.33        3.08897700e+00       -3.34874600e-08    0.00   21.00
   11  47314.67        3.36289800e+00       -1.85600000e-11    0.00   21.22
   12  47314.91        3.63779400e+00       -6.10682600e-08    0.00   21.22
   13  47315.15        3.94927900e+00       -5.00359600e-08    0.00   21.22
   14  47315.55        4.28857900e+00       -4.55734600e-08    0.00   20.77
   15  47315.79        4.54024900e+00       -5.49942600e-08    0.00   20.77
   16  47316.05        4.84573600e+00       -3.93140600e-08    0.00   20.77
   17  47316.45        5.19413400e+00       -5.32627600e-08    0.00   20.77
   18  47316.70        5.49216100e+00       -3.51044600e-08    0.00   21.19
   19  47316.95        5.75665500e+00       -3.78934600e-08    0.00   21.19
   20  47317.23        6.04714700e+00       -4.10544600e-08    0.00   21.19
   21  47317.50        6.40698600e+00       -8.32003600e-08    0.00   20.84
   22  47317.75        6.69238700e+00       -7.76222600e-08    0.00   20.84
   23  47317.99        6.96674200e+00       -7.17961600e-08    0.00   20.84
   24  47318.27        7.28371900e+00       -1.10719260e-07    0.00   20.84
   25  47318.53        7.62902100e+00       -1.16297360e-07    0.00   21.01
   26  47318.80        7.87982900e+00       -1.15181760e-07    0.00   21.01
   27  47319.04        8.18410900e+00       -1.21627560e-07    0.00   21.01
   28  47319.33        8.52723200e+00       -7.24779600e-08    0.00   21.01
   29  47319.59        8.80053100e+00       -8.72910600e-08    0.00   21.12
   30  47319.83        9.07434600e+00       -7.23539600e-08    0.00   21.12
   31  47320.09        9.35385900e+00       -7.68165600e-08    0.00   21.12
   32  47320.43        9.72377600e+00       -1.04087460e-07    0.00   20.81
   33  47320.69        9.96924100e+00       -1.06876460e-07    0.00   20.81
   34  47320.93        1.02720700e+01       -1.06442660e-07    0.00   20.81
   35  47321.18        1.05530600e+01       -8.68571600e-08    0.00   20.81
   36  47321.44        1.09161700e+01       -4.27278600e-08    0.00   21.16
   37  47321.69        1.11704400e+01       -7.71264600e-08    0.00   21.16
   38  47321.93        1.14618400e+01       -1.23177260e-07    0.00   21.16
   39  47322.18        1.17683500e+01       -1.13075160e-07    0.00   21.16
   40  47322.44        1.20776300e+01       -1.37929660e-07    0.00   20.92
   41  47322.72        1.23735200e+01       -1.19273860e-07    0.00   20.92
   42  47322.97        1.26556400e+01       -1.11464460e-07    0.00   20.92
   43  47323.28        1.30048100e+01       -9.53498600e-08    0.00   20.92
   44  47323.63        1.32707000e+01       -5.76044600e-08    0.00   21.00
   45  47323.87        1.35493300e+01       -8.99576600e-08    0.00   21.00
   46  47324.12        1.38506500e+01       -1.06692060e-07    0.00   21.00
   47  47324.38        1.41630600e+01       -7.76237600e-08    0.00   21.17
   48  47324.63        1.44710700e+01       -1.07683760e-07    0.00   21.17
   49  47324.88        1.47417700e+01       -1.19211860e-07    0.00   21.17
   50  47325.13        1.50244700e+01       -1.68361460e-07    0.00   21.17
   51  47325.45        1.53645400e+01       -1.41400460e-07    0.00   20.82
   52  47325.72        1.56764700e+01       -1.07311860e-07    0.00   20.82
   53  47325.96        1.59426700e+01       -1.27207260e-07    0.00   20.82
   54  47326.22        1.62518000e+01       -1.25099960e-07    0.00   20.82
   55  47326.49        1.65729100e+01       -1.09171260e-07    0.00   21.25
   56  47326.74        1.68524200e+01       -1.25099960e-07    0.00   21.25
   57  47326.98        1.71528900e+01       -1.31111860e-07    0.00   21.25
   58  47327.26        1.75005800e+01       -1.24975960e-07    0.00   21.25
   59  47327.54        1.77809800e+01       -1.64704660e-07    0.00   20.92
   60  47327.78        1.80628500e+01       -1.40222860e-07    0.00   20.92
   61  47328.02        1.83414300e+01       -1.37494260e-07    0.00   20.92
   62  47328.34        1.86914300e+01       -1.89803260e-07    0.00   20.98
   63  47328.61        1.89747000e+01       -1.58254960e-07    0.00   20.98
   64  47328.85        1.92408100e+01       -1.34392960e-07    0.00   20.98
   65  47329.09        1.95240500e+01       -1.74493560e-07    0.00   20.98
   66  47329.34        1.98997100e+01       -1.75981060e-07    0.00   21.19
   67  47329.58        2.01703900e+01       -1.92219660e-07    0.00   21.19
   68  47329.83        2.04388500e+01       -1.78088360e-07    0.00   21.19
   69  47330.07        2.07544300e+01       -1.83480560e-07    0.00   21.19
   70  47330.41        2.10962000e+01       -2.23085360e-07    0.00   21.19
   71  47330.66        2.13424200e+01       -1.70216960e-07    0.00   20.80
   72  47330.91        2.16480800e+01       -1.54164360e-07    0.00   20.80
   73  47331.16        2.19616200e+01       -1.79699860e-07    0.00   20.80
   74  47331.50        2.22995600e+01       -1.95442560e-07    0.00   21.26
   75  47331.76        2.25534600e+01       -2.26060360e-07    0.00   21.26
   76  47332.00        2.28541000e+01       -1.99533260e-07    0.00   21.26
   77  47332.35        2.31979400e+01       -1.92591560e-07    0.00   21.26
   78  47332.64        2.34682900e+01       -2.47443260e-07    0.00   20.90
   79  47332.88        2.37510500e+01       -2.50108360e-07    0.00   20.90
   80  47333.13        2.40378400e+01       -2.36844760e-07    0.00   20.90
   81  47333.49        2.44005700e+01       -2.04553560e-07    0.00   21.09
   82  47333.76        2.46541100e+01       -2.24078460e-07    0.00   21.09
   83  47334.00        2.49485100e+01       -2.00408060e-07    0.00   21.09
   84  47334.27        2.52994500e+01       -1.85848660e-07    0.00   21.09
   85  47334.58        2.55802500e+01       -2.39214260e-07    0.00   21.23
   86  47334.83        2.58452400e+01       -1.87957360e-07    0.00   21.23
   87  47335.08        2.61473800e+01       -1.70789160e-07    0.00   21.23
   88  47335.42        2.64881000e+01       -2.15724160e-07    0.00   20.82
   89  47335.67        2.67384400e+01       -2.19380860e-07    0.00   20.82
   90  47335.92        2.70397000e+01       -2.37292960e-07    0.00   20.82
   91  47336.17        2.73465600e+01       -2.27376260e-07    0.00   20.82
   92  47336.48        2.76635600e+01       -2.25888760e-07    0.00   20.82
   93  47336.73        2.79486800e+01       -2.59357560e-07    0.00   21.09
   94  47336.97        2.82462900e+01       -3.00263860e-07    0.00   21.09
   95  47337.28        2.85647000e+01       -2.55204960e-07    0.00   21.09
   96  47337.56        2.88707300e+01       -2.17893360e-07    0.00   20.92
   97  47337.82        2.91507700e+01       -2.22851760e-07    0.00   20.92
   98  47338.07        2.94359300e+01       -2.00415260e-07    0.00   20.92
   99  47338.31        2.97847200e+01       -2.46217960e-07    0.00   21.02
  100  47338.59        3.00617500e+01       -2.73178960e-07    0.00   21.02
  101  47338.83        3.03630600e+01       -2.80864360e-07    0.00   21.02
  102  47339.07        3.06712800e+01       -3.03300860e-07    0.00   21.02
  103  47339.42        3.09871900e+01       -2.59667460e-07    0.00   21.14
  104  47339.70        3.12399500e+01       -2.63388360e-07    0.00   21.14
  105  47339.94        3.15728300e+01       -2.80622860e-07    0.00   21.14
  106  47340.19        3.18573000e+01       -2.54781760e-07    0.00   21.14
  107  47340.46        3.21961600e+01       -2.49079660e-07    0.00   20.76
  108  47340.74        3.24844500e+01       -2.56331260e-07    0.00   20.76
  109  47340.98        3.27907000e+01       -2.20321260e-07    0.00   20.76
  110  47341.26        3.31233400e+01       -2.59864060e-07    0.00   20.76
  111  47341.52        3.34067800e+01       -2.77590160e-07    0.00   21.26
  112  47341.77        3.36881900e+01       -2.75730760e-07    0.00   21.26
  113  47342.02        3.39631700e+01       -2.89738060e-07    0.00   21.26
  114  47342.37        3.43089300e+01       -2.84593760e-07    0.00   20.88
  115  47342.63        3.45965100e+01       -2.45856760e-07    0.00   20.88
  116  47342.88        3.48848300e+01       -2.10714460e-07    0.00   20.88
  117  47343.12        3.51486000e+01       -1.90881160e-07    0.00   20.88
  118  47343.40        3.55094800e+01       -1.95095760e-07    0.00   20.97
  119  47343.65        3.57859200e+01       -2.32345260e-07    0.00   20.97
  120  47343.89        3.60710500e+01       -2.05074360e-07    0.00   20.97
  121  47344.14        3.63793900e+01       -2.16664560e-07    0.00   20.97
  122  47344.43        3.67295100e+01       -2.10404560e-07    0.00   21.19
  123  47344.68        3.70007600e+01       -1.44396660e-07    0.00   21.19
  124  47344.93        3.72801600e+01       -1.49355060e-07    0.00   21.19
  125  47345.17        3.75888900e+01       -3.72344600e-08    0.00   21.19
  126  47345.45        3.79002200e+01        4.09833400e-08    0.00   20.80
  127  47345.71        3.82134300e+01        1.08606940e-07    0.00   20.80
  128  47345.95        3.84869000e+01        1.65198340e-07    0.00   20.80
  129  47346.21        3.88082100e+01        2.25320340e-07    0.00   20.80
  130  47346.51        3.91371900e+01        3.82685840e-07    0.00   21.03
  131  47346.77        3.93828200e+01        5.46745040e-07    0.00   21.03
  132  47347.01        3.96798400e+01        6.39094240e-07    0.00   21.03
  133  47347.32        4.00229600e+01        8.40836840e-07    0.00   21.03
  134  47347.58        4.02732500e+01        1.07939524e-06    0.00   20.90
  135  47347.82        4.05692800e+01        1.27797694e-06    0.00   20.90
  136  47348.07        4.08461900e+01        1.58006414e-06    0.00   20.90
  137  47348.46        4.12101300e+01        1.90700494e-06    0.00   21.02
  138  47348.70        4.14673200e+01        2.45750514e-06    0.00   21.02
  139  47348.95        4.17522900e+01        2.90567754e-06    0.00   21.02
  140  47349.26        4.21105300e+01        4.28446914e-06    0.00   21.02
  141  47349.57        4.23813600e+01        4.46408524e-06    0.00   21.14
  142  47349.82        4.26573400e+01        5.86463164e-06    0.00   21.14
  143  47350.08        4.29644000e+01        7.20121534e-06    0.00   21.14
  144  47350.50        4.33164900e+01        8.45505674e-06    0.00   20.81
  145  47350.75        4.35600700e+01        1.01478974e-05    0.00   20.81
  146  47351.00        4.38555700e+01        1.15835861e-05    0.00   20.81
  147  47351.35        4.42053400e+01        1.43657131e-05    0.00   21.27
  148  47351.63        4.44634900e+01        1.75981121e-05    0.00   21.27
  149  47351.88        4.47586500e+01        2.02888191e-05    0.00   21.27

File: data/figure09/Ic_2021-10-03_07-16-29847935_Anneal115.txt
# Ic = 37.97 A, n = 28.33 , Tavg = 0.00 K, Anneal115_00K___3600s
#idx    t_s     iHTS_A                vHTS_V                tHTS_K  tTAR_K
    0  47399.87        1.12262000e-01        5.76717400e-08    0.00   21.29
    1  47400.14        3.42899700e-01        7.43441400e-08    0.00   21.25
    2  47400.38        6.43845000e-01        1.88107400e-08    0.00   21.25
    3  47400.63        9.49539700e-01        1.55877400e-08    0.00   21.25
    4  47400.93        1.30600000e+00        3.49873400e-08    0.00   21.25
    5  47401.20        1.53878900e+00        2.49466400e-08    0.00   21.02
    6  47401.44        1.84387100e+00        4.19289400e-08    0.00   21.02
    7  47401.70        2.15336300e+00        2.90373400e-08    0.00   21.02
    8  47402.00        2.49447400e+00        3.64748400e-08    0.00   20.87
    9  47402.26        2.75201800e+00        8.12238400e-08    0.00   20.87
   10  47402.50        3.06147200e+00        3.65367400e-08    0.00   20.87
   11  47402.77        3.41117000e+00        6.09566400e-08    0.00   20.80
   12  47403.07        3.68537600e+00        2.35211400e-08    0.00   20.80
   13  47403.31        3.96599100e+00       -1.48440600e-08    0.00   20.80
   14  47403.56        4.26878000e+00        1.63315400e-08    0.00   20.80
   15  47403.90        4.61815300e+00        2.99669400e-08    0.00   20.80
   16  47404.16        4.86174800e+00        8.64614000e-09    0.00   21.30
   17  47404.41        5.17050300e+00        3.74964000e-09    0.00   21.30
   18  47404.67        5.48260400e+00       -3.26944600e-08    0.00   21.30
   19  47404.96        5.75780300e+00       -7.37868600e-08    0.00   20.91
   20  47405.20        6.09767600e+00       -2.22200600e-08    0.00   20.91
   21  47405.45        6.38851100e+00       -8.70856000e-09    0.00   20.91
   22  47405.75        6.68166200e+00       -1.27106000e-09    0.00   20.91
   23  47406.03        7.01667000e+00        2.11654400e-08    0.00   21.31
   24  47406.28        7.29783400e+00        1.32940400e-08    0.00   21.31
   25  47406.53        7.59037900e+00       -1.43486600e-08    0.00   21.31
   26  47406.83        7.92830500e+00       -2.61247600e-08    0.00   21.31
   27  47407.08        8.20625200e+00       -5.28378600e-08    0.00   21.19
   28  47407.33        8.50162700e+00       -9.61160000e-10    0.00   21.19
   29  47407.58        8.78508500e+00        1.88984000e-09    0.00   21.19
   30  47407.94        9.11823000e+00        8.70764000e-09    0.00   20.83
   31  47408.20        9.40693100e+00        3.40440000e-10    0.00   20.83
   32  47408.44        9.69431500e+00       -2.37695600e-08    0.00   20.83
   33  47408.69        9.97607000e+00       -5.82300600e-08    0.00   20.83
   34  47408.99        1.03189000e+01       -4.44706600e-08    0.00   21.26
   35  47409.24        1.05931900e+01       -3.52976600e-08    0.00   21.26
   36  47409.49        1.08932200e+01       -7.94269600e-08    0.00   21.26
   37  47409.93        1.12131600e+01       -9.61613600e-08    0.00   21.26
   38  47410.18        1.14761900e+01       -8.90957600e-08    0.00   20.91
   39  47410.43        1.17765900e+01       -6.43044600e-08    0.00   20.91
   40  47410.67        1.20293100e+01       -6.30651600e-08    0.00   20.91
   41  47411.04        1.23881900e+01       -7.68866600e-08    0.00   21.02
   42  47411.29        1.26685700e+01       -4.21162600e-08    0.00   21.02
   43  47411.54        1.29546300e+01       -4.93678600e-08    0.00   21.02
   44  47411.91        1.32922800e+01       -7.26720600e-08    0.00   21.20
   45  47412.17        1.35627000e+01       -7.26720600e-08    0.00   21.20
   46  47412.41        1.38621900e+01       -1.56901860e-07    0.00   21.20
   47  47412.65        1.41371100e+01       -1.54918560e-07    0.00   21.20
   48  47413.10        1.44386400e+01       -1.29445060e-07    0.00   21.20
   49  47413.37        1.47921500e+01       -1.25168460e-07    0.00   20.81
   50  47413.61        1.50597800e+01       -1.02546060e-07    0.00   20.81
   51  47413.98        1.53701300e+01       -8.61835600e-08    0.00   21.26
   52  47414.23        1.56589000e+01       -7.29199600e-08    0.00   21.26
   53  47414.49        1.59568100e+01       -1.67066560e-07    0.00   21.26
   54  47414.76        1.62319900e+01       -1.67190460e-07    0.00   21.26
   55  47415.03        1.65817100e+01       -1.44753960e-07    0.00   20.88
   56  47415.28        1.68603600e+01       -1.33287760e-07    0.00   20.88
   57  47415.53        1.71645200e+01       -8.85387600e-08    0.00   20.88
   58  47415.85        1.74864300e+01       -1.22069560e-07    0.00   21.00
   59  47416.14        1.77616200e+01       -1.01364560e-07    0.00   21.00
   60  47416.38        1.80585400e+01       -9.63363600e-08    0.00   21.00
   61  47416.62        1.83548900e+01       -9.85597600e-08    0.00   21.00
   62  47416.98        1.86970900e+01       -1.02774360e-07    0.00   21.20
   63  47417.24        1.89769700e+01       -1.50064660e-07    0.00   21.20
   64  47417.48        1.92468000e+01       -1.61034960e-07    0.00   21.20
   65  47417.83        1.96031900e+01       -1.22793760e-07    0.00   21.20
   66  47418.14        1.98944700e+01       -1.49010960e-07    0.00   20.81
   67  47418.38        2.01685100e+01       -1.82169960e-07    0.00   20.81
   68  47418.63        2.04518600e+01       -1.93946060e-07    0.00   20.81
   69  47418.88        2.07952200e+01       -1.65869360e-07    0.00   21.25
   70  47419.12        2.11033800e+01       -1.38846360e-07    0.00   21.25
   71  47419.36        2.13513500e+01       -1.08786360e-07    0.00   21.25
   72  47419.61        2.16371600e+01       -1.64009960e-07    0.00   21.25
   73  47419.93        2.19992900e+01       -1.52295860e-07    0.00   20.91
   74  47420.18        2.22826800e+01       -1.05811360e-07    0.00   20.91
   75  47420.43        2.25579800e+01       -1.42317260e-07    0.00   20.91
   76  47420.69        2.28674700e+01       -1.52729760e-07    0.00   20.91
   77  47420.94        2.32031600e+01       -1.61220960e-07    0.00   21.00
   78  47421.20        2.34787100e+01       -1.78327260e-07    0.00   21.00
   79  47421.45        2.37665900e+01       -1.76963660e-07    0.00   21.00
   80  47421.71        2.40880600e+01       -1.86012660e-07    0.00   21.00
   81  47421.98        2.44118600e+01       -1.85206960e-07    0.00   21.14
   82  47422.22        2.46763200e+01       -1.91469260e-07    0.00   21.14
   83  47422.47        2.49657900e+01       -2.00024360e-07    0.00   21.14
   84  47422.78        2.52788000e+01       -1.91223760e-07    0.00   21.14
   85  47423.05        2.55869400e+01       -2.11305060e-07    0.00   20.80
   86  47423.30        2.58615100e+01       -2.14899860e-07    0.00   20.80
   87  47423.54        2.61693200e+01       -2.08082160e-07    0.00   20.80
   88  47423.88        2.65178300e+01       -2.19238460e-07    0.00   21.25
   89  47424.17        2.67529600e+01       -1.87876860e-07    0.00   21.25
   90  47424.41        2.70584000e+01       -1.63890860e-07    0.00   21.25
   91  47424.65        2.73673500e+01       -1.95562360e-07    0.00   21.25
   92  47424.94        2.76813800e+01       -1.91657660e-07    0.00   20.91
   93  47425.21        2.79499000e+01       -1.80687260e-07    0.00   20.91
   94  47425.47        2.82615100e+01       -1.88248760e-07    0.00   20.91
   95  47425.76        2.86303300e+01       -1.90913860e-07    0.00   20.91
   96  47426.06        2.88903100e+01       -1.84963860e-07    0.00   20.98
   97  47426.30        2.91670400e+01       -1.94508660e-07    0.00   20.98
   98  47426.55        2.94749000e+01       -2.13412360e-07    0.00   20.98
   99  47426.84        2.98000500e+01       -2.10933160e-07    0.00   20.99
  100  47427.24        3.00674800e+01       -2.42170760e-07    0.00   20.99
  101  47427.48        3.03709400e+01       -2.36592660e-07    0.00   20.99
  102  47427.76        3.06823500e+01       -1.96120160e-07    0.00   20.99
  103  47428.01        3.09931100e+01       -1.91777960e-07    0.00   20.79
  104  47428.26        3.12823400e+01       -2.17494560e-07    0.00   20.79
  105  47428.50        3.15906300e+01       -2.25238260e-07    0.00   20.79
  106  47428.77        3.19216400e+01       -2.70173360e-07    0.00   21.24
  107  47429.02        3.22074200e+01       -2.74140060e-07    0.00   21.24
  108  47429.28        3.24834400e+01       -2.49224360e-07    0.00   21.24
  109  47429.53        3.28047000e+01       -2.41414960e-07    0.00   21.24
  110  47429.83        3.31228600e+01       -1.84641860e-07    0.00   20.90
  111  47430.07        3.34238300e+01       -1.99392860e-07    0.00   20.90
  112  47430.32        3.36949500e+01       -2.13028360e-07    0.00   20.90
  113  47430.57        3.39773300e+01       -2.07264260e-07    0.00   20.90
  114  47430.98        3.43037600e+01       -2.46745160e-07    0.00   20.90
  115  47431.28        3.45912100e+01       -2.06954360e-07    0.00   20.85
  116  47431.52        3.48944800e+01       -2.16747160e-07    0.00   20.85
  117  47431.97        3.52215300e+01       -2.14205960e-07    0.00   21.20
  118  47432.24        3.54954000e+01       -2.24184660e-07    0.00   21.20
  119  47432.50        3.58057300e+01       -1.47826060e-07    0.00   21.20
  120  47432.78        3.60859100e+01       -9.35940600e-08    0.00   21.20
  121  47433.16        3.64338200e+01       -8.22518600e-08    0.00   20.81
  122  47433.42        3.67011600e+01       -9.70649600e-08    0.00   20.81
  123  47433.67        3.69922300e+01       -1.01775360e-07    0.00   20.81
  124  47433.94        3.73307500e+01       -1.20884600e-08    0.00   21.24
  125  47434.19        3.76124000e+01        2.91414000e-09    0.00   21.24
  126  47434.45        3.79113600e+01        4.96493400e-08    0.00   21.24
  127  47434.71        3.81954200e+01        1.08653740e-07    0.00   21.24
  128  47435.01        3.85298500e+01        2.03916140e-07    0.00   20.88
  129  47435.27        3.88130000e+01        3.08599340e-07    0.00   20.88
  130  47435.51        3.91106600e+01        4.05039240e-07    0.00   20.88
  131  47435.83        3.94353900e+01        4.79042740e-07    0.00   21.02
  132  47436.19        3.97062800e+01        7.04399840e-07    0.00   21.02
  133  47436.43        4.00044400e+01        8.74843140e-07    0.00   21.02
  134  47436.69        4.02770700e+01        1.04398494e-06    0.00   21.02
  135  47437.01        4.06168900e+01        1.33473034e-06    0.00   21.25
  136  47437.25        4.08803800e+01        1.65336654e-06    0.00   21.25
  137  47437.49        4.11820100e+01        1.92508424e-06    0.00   21.25
  138  47437.87        4.15030700e+01        2.37827764e-06    0.00   20.79
  139  47438.13        4.17823800e+01        2.97445754e-06    0.00   20.79
  140  47438.37        4.20720300e+01        4.05984084e-06    0.00   20.79
  141  47438.62        4.23538300e+01        4.28222304e-06    0.00   20.79
  142  47438.89        4.26958400e+01        6.09697994e-06    0.00   21.20
  143  47439.14        4.29818100e+01        6.47654184e-06    0.00   21.20
  144  47439.39        4.32713000e+01        8.92776534e-06    0.00   21.20
  145  47439.64        4.35702800e+01        9.93090194e-06    0.00   21.20
  146  47439.93        4.39093500e+01        1.21970906e-05    0.00   20.90
  147  47440.20        4.42043000e+01        1.44321281e-05    0.00   20.90
  148  47440.45        4.44632800e+01        1.73737921e-05    0.00   20.90
  149  47440.70        4.47918300e+01        2.02321559e-05    0.00   20.90

File: data/figure09/Ic_2021-10-03_07-17-57548854_Anneal115.txt
# Ic = 38.11 A, n = 29.19 , Tavg = 0.00 K, Anneal115_00K___3600s
#idx    t_s     iHTS_A                vHTS_V                tHTS_K  tTAR_K
    0  47488.31        9.98724700e-02       -2.36513300e-08    0.00   20.99
    1  47488.55        3.48668000e-01       -1.79492300e-08    0.00   20.99
    2  47488.80        6.55315100e-01        1.33503700e-08    0.00   20.99
    3  47489.05        9.57782600e-01        3.10764700e-08    0.00   20.99
    4  47489.38        1.26701200e+00        3.05805700e-08    0.00   21.28
    5  47489.65        1.54776400e+00        1.16768700e-08    0.00   21.28
    6  47489.91        1.85962900e+00        1.92383700e-08    0.00   21.28
    7  47490.16        2.20375100e+00        5.41697000e-09    0.00   21.28
    8  47490.48        2.50533200e+00        1.52097700e-08    0.00   20.94
    9  47490.74        2.76151700e+00       -1.96846300e-08    0.00   20.94
   10  47490.98        3.06426100e+00       -2.39612300e-08    0.00   20.94
   11  47491.25        3.43716700e+00       -4.52821300e-08    0.00   20.94
   12  47491.52        3.69111900e+00       -1.16893300e-08    0.00   20.95
   13  47491.77        3.97210200e+00        3.85139700e-08    0.00   20.95
   14  47492.02        4.27579200e+00        3.00847700e-08    0.00   20.95
   15  47492.26        4.62670600e+00        2.19654700e-08    0.00   20.88
   16  47492.56        4.89991000e+00       -2.20643000e-09    0.00   20.88
   17  47492.80        5.18275900e+00        1.57650700e-08    0.00   20.88
   18  47493.05        5.49254100e+00        1.55146700e-08    0.00   20.88
   19  47493.50        5.77073700e+00       -3.17768300e-08    0.00   21.03
   20  47493.74        6.09109100e+00       -3.01843000e-09    0.00   21.03
   21  47493.99        6.39833800e+00        1.93560700e-08    0.00   21.03
   22  47494.37        6.74081600e+00       -1.26252300e-08    0.00   21.13
   23  47494.63        7.00587100e+00       -4.90070300e-08    0.00   21.13
   24  47494.88        7.30418100e+00       -4.17555300e-08    0.00   21.13
   25  47495.14        7.59605300e+00       -2.96695300e-08    0.00   21.13
   26  47495.42        7.92982200e+00       -6.04112300e-08    0.00   20.80
   27  47495.67        8.20748000e+00       -5.61966300e-08    0.00   20.80
   28  47495.91        8.51183500e+00       -2.94836300e-08    0.00   20.80
   29  47496.15        8.81575400e+00       -5.37363000e-09    0.00   20.80
   30  47496.44        9.13003100e+00        1.81165700e-08    0.00   21.25
   31  47496.70        9.41361100e+00       -3.87185300e-08    0.00   21.25
   32  47496.95        9.70696800e+00       -2.70664300e-08    0.00   21.25
   33  47497.21        1.00064400e+01       -9.52623000e-09    0.00   21.25
   34  47497.50        1.02932600e+01       -4.62180300e-08    0.00   20.89
   35  47497.74        1.06038400e+01       -3.84086300e-08    0.00   20.89
   36  47497.99        1.09085000e+01       -3.87185300e-08    0.00   20.89
   37  47498.29        1.11784500e+01       -5.86758300e-08    0.00   20.89
   38  47498.60        1.15186600e+01       -5.65669300e-08    0.00   21.01
   39  47498.84        1.17884300e+01       -7.45946300e-08    0.00   21.01
   40  47499.09        1.20443500e+01       -1.07313130e-07    0.00   21.01
   41  47499.42        1.24029500e+01       -6.20682300e-08    0.00   21.13
   42  47499.67        1.26797600e+01       -2.68019300e-08    0.00   21.13
   43  47499.92        1.29828300e+01       -6.89479300e-08    0.00   21.13
   44  47500.18        1.32633400e+01       -5.31432300e-08    0.00   21.13
   45  47500.44        1.36109400e+01       -4.84327300e-08    0.00   20.80
   46  47500.71        1.39204900e+01       -5.98989300e-08    0.00   20.80
   47  47500.95        1.41520500e+01       -8.31412300e-08    0.00   20.80
   48  47501.21        1.44840700e+01       -9.75824300e-08    0.00   20.80
   49  47501.52        1.47999000e+01       -1.13139230e-07    0.00   21.24
   50  47501.77        1.50762800e+01       -7.81208300e-08    0.00   21.24
   51  47502.02        1.53521100e+01       -9.29339300e-08    0.00   21.24
   52  47502.38        1.57160400e+01       -7.16750300e-08    0.00   21.24
   53  47502.66        1.59728100e+01       -6.93198300e-08    0.00   20.85
   54  47502.91        1.62537000e+01       -9.28719300e-08    0.00   20.85
   55  47503.15        1.65391000e+01       -7.75630300e-08    0.00   20.85
   56  47503.46        1.69082200e+01       -7.01875300e-08    0.00   21.03
   57  47503.72        1.72120700e+01       -8.85334300e-08    0.00   21.03
   58  47503.97        1.74609400e+01       -5.34531300e-08    0.00   21.03
   59  47504.24        1.78204300e+01       -4.83088300e-08    0.00   21.03
   60  47504.51        1.81134700e+01       -7.68808300e-08    0.00   21.06
   61  47504.76        1.83735800e+01       -8.92138300e-08    0.00   21.06
   62  47505.00        1.86502900e+01       -1.29251530e-07    0.00   21.06
   63  47505.29        1.90309000e+01       -1.25656730e-07    0.00   20.80
   64  47505.58        1.92877700e+01       -1.18529130e-07    0.00   20.80
   65  47505.84        1.95685200e+01       -1.60613130e-07    0.00   20.80
   66  47506.09        1.98806900e+01       -1.27887930e-07    0.00   20.80
   67  47506.38        2.02244800e+01       -9.37993300e-08    0.00   20.99
   68  47506.63        2.04485500e+01       -1.61976630e-07    0.00   20.99
   69  47506.87        2.07771200e+01       -1.55096930e-07    0.00   20.99
   70  47507.12        2.10836200e+01       -1.51254230e-07    0.00   20.99
   71  47507.52        2.14047300e+01       -1.14190530e-07    0.00   20.85
   72  47507.78        2.16753300e+01       -1.05451430e-07    0.00   20.85
   73  47508.02        2.19791100e+01       -1.10843630e-07    0.00   20.85
   74  47508.35        2.23327400e+01       -1.32040630e-07    0.00   21.04
   75  47508.61        2.25975400e+01       -1.62534430e-07    0.00   21.04
   76  47508.85        2.28787600e+01       -1.62596430e-07    0.00   21.04
   77  47509.10        2.31682100e+01       -1.85838730e-07    0.00   21.04
   78  47509.35        2.35165200e+01       -1.90611130e-07    0.00   21.12
   79  47509.60        2.37945600e+01       -1.81748030e-07    0.00   21.12
   80  47509.84        2.40850600e+01       -1.66315230e-07    0.00   21.12
   81  47510.08        2.43903400e+01       -1.29437430e-07    0.00   21.12
   82  47510.43        2.47039600e+01       -2.05670730e-07    0.00   20.78
   83  47510.68        2.49759700e+01       -1.61534330e-07    0.00   20.78
   84  47510.93        2.52868000e+01       -1.22357830e-07    0.00   20.78
   85  47511.18        2.55671600e+01       -1.49628730e-07    0.00   20.78
   86  47511.53        2.59003600e+01       -1.50682430e-07    0.00   21.24
   87  47511.78        2.61818200e+01       -1.88365930e-07    0.00   21.24
   88  47512.03        2.64770200e+01       -2.17620230e-07    0.00   21.24
   89  47512.32        2.67571700e+01       -1.84771130e-07    0.00   21.24
   90  47512.63        2.70976300e+01       -1.71569430e-07    0.00   20.83
   91  47512.87        2.73734700e+01       -2.28590530e-07    0.00   20.83
   92  47513.12        2.76353600e+01       -2.09872730e-07    0.00   20.83
   93  47513.44        2.80025300e+01       -1.76217930e-07    0.00   21.05
   94  47513.68        2.82764100e+01       -1.99646130e-07    0.00   21.05
   95  47513.92        2.85844300e+01       -2.00080030e-07    0.00   21.05
   96  47514.16        2.88594900e+01       -2.25491530e-07    0.00   21.05
   97  47514.45        2.92025500e+01       -2.12785830e-07    0.00   21.09
   98  47514.71        2.95200800e+01       -2.41606230e-07    0.00   21.09
   99  47514.96        2.97636700e+01       -2.78174030e-07    0.00   21.09
  100  47515.21        3.01008900e+01       -2.63856830e-07    0.00   21.09
  101  47515.51        3.04191500e+01       -2.34416630e-07    0.00   20.80
  102  47515.78        3.07008800e+01       -2.50593230e-07    0.00   20.80
  103  47516.02        3.09769300e+01       -2.39436930e-07    0.00   20.80
  104  47516.41        3.13118700e+01       -2.48918230e-07    0.00   20.80
  105  47516.66        3.16306300e+01       -2.19529030e-07    0.00   21.06
  106  47516.90        3.18738100e+01       -1.96035730e-07    0.00   21.06
  107  47517.15        3.21651900e+01       -2.05642530e-07    0.00   21.06
  108  47517.47        3.25341700e+01       -2.19773830e-07    0.00   20.84
  109  47517.72        3.28243800e+01       -2.06758130e-07    0.00   20.84
  110  47517.97        3.30795400e+01       -2.02729530e-07    0.00   20.84
  111  47518.26        3.34535500e+01       -2.52994830e-07    0.00   20.84
  112  47518.54        3.37383000e+01       -2.52684930e-07    0.00   21.05
  113  47518.80        3.39671600e+01       -2.53552630e-07    0.00   21.05
  114  47519.04        3.42897000e+01       -2.93343430e-07    0.00   21.05
  115  47519.39        3.46449600e+01       -2.68613630e-07    0.00   21.05
  116  47519.63        3.48900000e+01       -2.13885830e-07    0.00   21.11
  117  47519.88        3.51898800e+01       -2.26281730e-07    0.00   21.11
  118  47520.12        3.54960100e+01       -2.26467630e-07    0.00   21.11
  119  47520.36        3.58404400e+01       -2.23492630e-07    0.00   20.86
  120  47520.63        3.61332700e+01       -1.77193930e-07    0.00   20.86
  121  47520.87        3.64034000e+01       -1.59219930e-07    0.00   20.86
  122  47521.11        3.67147900e+01       -1.52650130e-07    0.00   20.86
  123  47521.50        3.70626200e+01       -1.05297730e-07    0.00   21.25
  124  47521.76        3.73083900e+01       -9.58149300e-08    0.00   21.25
  125  47522.00        3.76116300e+01       -2.95588300e-08    0.00   21.25
  126  47522.28        3.79803200e+01        3.97962700e-08    0.00   21.25
  127  47522.59        3.82260300e+01        9.91108700e-08    0.00   20.81
  128  47522.83        3.85134800e+01        1.78072870e-07    0.00   20.81
  129  47523.07        3.88221100e+01        2.61683170e-07    0.00   20.81
  130  47523.32        3.91623800e+01        3.28744970e-07    0.00   21.09
  131  47523.62        3.93882600e+01        4.94106170e-07    0.00   21.09
  132  47523.87        3.96967700e+01        6.77813370e-07    0.00   21.09
  133  47524.12        4.00045700e+01        7.62477270e-07    0.00   21.09
  134  47524.48        4.03167400e+01        9.68868870e-07    0.00   21.12
  135  47524.76        4.05887000e+01        1.35878177e-06    0.00   21.12
  136  47525.00        4.08890200e+01        1.51943257e-06    0.00   21.12
  137  47525.28        4.11903900e+01        1.90035837e-06    0.00   21.12
  138  47525.53        4.15027700e+01        2.38956227e-06    0.00   20.80
  139  47525.77        4.17861400e+01        2.78530117e-06    0.00   20.80
  140  47526.01        4.20826400e+01        4.25805737e-06    0.00   20.80
  141  47526.33        4.24070000e+01        4.44449157e-06    0.00   21.23
  142  47526.57        4.27101200e+01        5.81870037e-06    0.00   21.23
  143  47526.82        4.29860200e+01        7.22079987e-06    0.00   21.23
  144  47527.06        4.32907700e+01        8.35564397e-06    0.00   21.23
  145  47527.33        4.36153500e+01        1.01570772e-05    0.00   20.83
  146  47527.58        4.38904500e+01        1.24785181e-05    0.00   20.83
  147  47527.83        4.41693600e+01        1.41089499e-05    0.00   20.83
  148  47528.07        4.44689100e+01        1.70998310e-05    0.00   20.83
  149  47528.40        4.48100600e+01        2.15663778e-05    0.00   21.09
