Repository: shortlab/2024-CryoHTS-Facility

# 2024-CryoHTS-Facility
Data repository for Alexis' RSI paper on the cryogenic HTS irradiation facility

File: data/figure09/Ic_2021-10-03_07-18-41631993_Anneal115.txt
# Ic = 37.86 A, n = 27.85 , Tavg = 0.00 K, Anneal115_00K___3600s
#idx    t_s     iHTS_A                vHTS_V                tHTS_K  tTAR_K
    0  47531.94        1.07022300e-01       -2.79961600e-08    0.00   21.26
    1  47532.18        3.76256800e-01       -2.32856600e-08    0.00   21.26
    2  47532.43        6.44246100e-01       -4.18795600e-08    0.00   21.26
    3  47532.71        9.94547100e-01        1.16707400e-08    0.00   21.26
    4  47532.97        1.30442800e+00        3.24338400e-08    0.00   20.86
    5  47533.22        1.55199900e+00       -1.47944600e-08    0.00   20.86
    6  47533.46        1.86390100e+00       -3.17148600e-08    0.00   20.86
    7  47533.71        2.18403800e+00       -1.80793600e-08    0.00   20.86
    8  47534.01        2.52247000e+00        2.61092400e-08    0.00   21.25
    9  47534.26        2.77023900e+00        3.08142400e-08    0.00   21.25
   10  47534.51        3.07373800e+00        4.38940000e-10    0.00   21.25
   11  47534.82        3.42531500e+00        2.98792400e-08    0.00   20.80
   12  47535.13        3.70714200e+00        1.43223400e-08    0.00   20.80
   13  47535.38        3.97663900e+00       -1.96423600e-08    0.00   20.80
   14  47535.62        4.28498000e+00       -3.96617600e-08    0.00   20.80
   15  47535.96        4.63124700e+00       -4.12731600e-08    0.00   21.09
   16  47536.20        4.90750200e+00       -7.15191600e-08    0.00   21.09
   17  47536.45        5.18478000e+00       -6.77383600e-08    0.00   21.09
   18  47536.71        5.51533400e+00       -6.44534600e-08    0.00   21.09
   19  47537.00        5.81407900e+00       -6.46394600e-08    0.00   21.07
   20  47537.25        6.09801800e+00       -2.53444600e-08    0.00   21.07
   21  47537.50        6.40503800e+00       -5.88753600e-08    0.00   21.07
   22  47537.83        6.75919300e+00       -6.12305600e-08    0.00   21.07
   23  47538.10        7.00575300e+00       -5.73878600e-08    0.00   20.83
   24  47538.34        7.31130600e+00       -6.94118600e-08    0.00   20.83
   25  47538.58        7.62314300e+00       -5.44747600e-08    0.00   20.83
   26  47538.97        7.93392000e+00       -3.30918600e-08    0.00   21.25
   27  47539.21        8.28261500e+00       -5.77597600e-08    0.00   21.25
   28  47539.46        8.51596900e+00       -7.08993600e-08    0.00   21.25
   29  47539.72        8.87202000e+00       -5.44128600e-08    0.00   21.25
   30  47540.04        9.13415400e+00       -4.63588600e-08    0.00   20.76
   31  47540.29        9.41081200e+00       -3.43389600e-08    0.00   20.76
   32  47540.55        9.71095800e+00       -3.71908600e-08    0.00   20.76
   33  47540.99        1.00281100e+01       -6.19206600e-08    0.00   21.10
   34  47541.25        1.02861400e+01       -1.05058260e-07    0.00   21.10
   35  47541.49        1.06066900e+01       -1.09334860e-07    0.00   21.10
   36  47541.83        1.09544000e+01       -9.15467600e-08    0.00   21.10
   37  47542.20        1.12034000e+01       -9.65671600e-08    0.00   21.07
   38  47542.44        1.14922300e+01       -9.06790600e-08    0.00   21.07
   39  47542.69        1.17951300e+01       -2.89475600e-08    0.00   21.07
   40  47543.03        1.21044000e+01       -1.77293600e-08    0.00   20.82
   41  47543.28        1.23764100e+01       -9.94181600e-08    0.00   20.82
   42  47543.53        1.26799900e+01       -9.16087600e-08    0.00   20.82
   43  47543.90        1.30222300e+01       -8.73321600e-08    0.00   21.24
   44  47544.16        1.32871200e+01       -1.08219260e-07    0.00   21.24
   45  47544.40        1.35735100e+01       -1.23900060e-07    0.00   21.24
   46  47544.64        1.38583600e+01       -9.62572600e-08    0.00   21.24
   47  47545.00        1.41908900e+01       -9.37780600e-08    0.00   20.80
   48  47545.24        1.44738400e+01       -6.03091600e-08    0.00   20.80
   49  47545.49        1.47482900e+01       -4.98346600e-08    0.00   20.80
   50  47545.83        1.51159000e+01       -7.01029600e-08    0.00   20.80
   51  47546.10        1.53652500e+01       -4.63059600e-08    0.00   21.12
   52  47546.34        1.56439800e+01       -2.98824600e-08    0.00   21.12
   53  47546.58        1.59748900e+01       -7.04169600e-08    0.00   21.12
   54  47546.95        1.62907100e+01       -7.28341600e-08    0.00   21.06
   55  47547.21        1.66121000e+01       -5.28768600e-08    0.00   21.06
   56  47547.45        1.68706000e+01       -6.22976600e-08    0.00   21.06
   57  47547.71        1.72069500e+01       -5.80830600e-08    0.00   21.06
   58  47548.01        1.74846200e+01       -5.28148600e-08    0.00   20.83
   59  47548.25        1.77759900e+01       -8.85769600e-08    0.00   20.83
   60  47548.50        1.80864200e+01       -9.10561600e-08    0.00   20.83
   61  47548.82        1.83978300e+01       -9.34733600e-08    0.00   20.83
   62  47549.11        1.87109000e+01       -5.41783600e-08    0.00   21.24
   63  47549.36        1.89864900e+01       -2.00277600e-08    0.00   21.24
   64  47549.60        1.92951800e+01       -5.50461600e-08    0.00   21.24
   65  47549.98        1.96099200e+01       -9.26675600e-08    0.00   20.76
   66  47550.24        1.99255400e+01       -1.24710960e-07    0.00   20.76
   67  47550.48        2.01913600e+01       -1.20620260e-07    0.00   20.76
   68  47550.76        2.05074100e+01       -1.48077160e-07    0.00   20.76
   69  47551.03        2.07689400e+01       -7.79165600e-08    0.00   21.13
   70  47551.28        2.10943200e+01       -7.41357600e-08    0.00   21.13
   71  47551.52        2.13689300e+01       -6.76899600e-08    0.00   21.13
   72  47551.82        2.16689000e+01       -9.24790600e-08    0.00   21.04
   73  47552.12        2.20163200e+01       -9.84877600e-08    0.00   21.04
   74  47552.37        2.22957800e+01       -6.20431600e-08    0.00   21.04
   75  47552.62        2.25709700e+01       -5.52874600e-08    0.00   21.04
   76  47552.97        2.29176600e+01       -8.29922600e-08    0.00   21.04
   77  47553.25        2.31948000e+01       -1.29724660e-07    0.00   20.82
   78  47553.50        2.34983200e+01       -1.26873660e-07    0.00   20.82
   79  47553.78        2.38201500e+01       -1.21233560e-07    0.00   21.08
   80  47554.09        2.41142500e+01       -1.20365760e-07    0.00   21.08
   81  47554.35        2.43963100e+01       -4.62384600e-08    0.00   21.08
   82  47554.61        2.46903700e+01       -7.87776600e-08    0.00   21.08
   83  47554.89        2.49700300e+01       -8.32401600e-08    0.00   21.08
   84  47555.14        2.53090300e+01       -1.24456460e-07    0.00   20.81
   85  47555.38        2.55634900e+01       -1.51913360e-07    0.00   20.81
   86  47555.63        2.58499800e+01       -1.36418460e-07    0.00   20.81
   87  47555.96        2.62166200e+01       -1.27307460e-07    0.00   21.15
   88  47556.22        2.65203800e+01       -1.78192560e-07    0.00   21.15
   89  47556.47        2.67623200e+01       -1.95050960e-07    0.00   21.15
   90  47556.76        2.71261300e+01       -1.47822660e-07    0.00   21.15
   91  47557.07        2.74184400e+01       -1.00098560e-07    0.00   21.03
   92  47557.31        2.76472500e+01       -6.45223600e-08    0.00   21.03
   93  47557.56        2.79688700e+01       -9.84884600e-08    0.00   21.03
   94  47557.83        2.83108600e+01       -1.47021960e-07    0.00   20.84
   95  47558.07        2.86119900e+01       -1.34132360e-07    0.00   20.84
   96  47558.32        2.88692600e+01       -1.55515260e-07    0.00   20.84
   97  47558.57        2.91748800e+01       -1.59172060e-07    0.00   20.84
   98  47558.90        2.95302700e+01       -1.49317360e-07    0.00   20.84
   99  47559.18        2.97782700e+01       -1.04258360e-07    0.00   21.20
  100  47559.42        3.00778500e+01       -1.43677260e-07    0.00   21.20
  101  47559.66        3.03836000e+01       -1.58242360e-07    0.00   21.20
  102  47559.99        3.07351600e+01       -1.37789160e-07    0.00   20.86
  103  47560.24        3.09830100e+01       -1.48945460e-07    0.00   20.86
  104  47560.48        3.12854900e+01       -1.73737260e-07    0.00   20.86
  105  47560.83        3.16463900e+01       -1.90967460e-07    0.00   21.12
  106  47561.08        3.19207900e+01       -1.38099060e-07    0.00   21.12
  107  47561.32        3.21933500e+01       -1.13741160e-07    0.00   21.12
  108  47561.57        3.25021800e+01       -1.55143360e-07    0.00   21.12
  109  47561.89        3.28420800e+01       -1.54585560e-07    0.00   21.27
  110  47562.15        3.30747300e+01       -1.75968460e-07    0.00   21.27
  111  47562.40        3.34005300e+01       -1.68902860e-07    0.00   21.27
  112  47562.64        3.37038900e+01       -1.36921460e-07    0.00   21.27
  113  47562.95        3.40129200e+01       -1.42065760e-07    0.00   20.84
  114  47563.21        3.43403000e+01       -1.64192360e-07    0.00   20.84
  115  47563.46        3.46106100e+01       -1.22852560e-07    0.00   20.84
  116  47563.71        3.49410500e+01       -1.49814460e-07    0.00   20.84
  117  47564.01        3.52250700e+01       -1.72127860e-07    0.00   20.78
  118  47564.28        3.55085500e+01       -1.59855960e-07    0.00   20.78
  119  47564.52        3.58160600e+01       -1.42625760e-07    0.00   20.78
  120  47564.92        3.61365000e+01       -7.90348600e-08    0.00   20.78
  121  47565.16        3.64096900e+01       -3.77566600e-08    0.00   20.78
  122  47565.40        3.66912500e+01       -6.05650600e-08    0.00   20.78
  123  47565.66        3.70244500e+01        3.58364000e-09    0.00   20.78
  124  47565.92        3.73345800e+01        3.08545400e-08    0.00   21.17
  125  47566.17        3.76218300e+01        8.64500400e-08    0.00   21.17
  126  47566.42        3.79287800e+01        1.15022540e-07    0.00   21.17
  127  47566.67        3.82084500e+01        1.59709640e-07    0.00   21.17
  128  47566.91        3.85416400e+01        2.00306140e-07    0.00   21.00
  129  47567.17        3.88275400e+01        3.28727440e-07    0.00   21.00
  130  47567.41        3.91223000e+01        4.29629840e-07    0.00   21.00
  131  47567.65        3.94041700e+01        6.17427340e-07    0.00   21.00
  132  47568.00        3.97348000e+01        7.40828240e-07    0.00   21.00
  133  47568.25        4.00095300e+01        9.31104940e-07    0.00   20.83
  134  47568.49        4.02835000e+01        1.15757754e-06    0.00   20.83
  135  47568.76        4.06026200e+01        1.36155164e-06    0.00   20.83
  136  47569.05        4.09240300e+01        1.70256224e-06    0.00   21.26
  137  47569.31        4.11998500e+01        2.16455424e-06    0.00   21.26
  138  47569.55        4.14527200e+01        2.48026854e-06    0.00   21.26
  139  47569.80        4.18218100e+01        2.93692354e-06    0.00   20.78
  140  47570.07        4.21217500e+01        4.36517274e-06    0.00   20.78
  141  47570.31        4.23781800e+01        4.50313874e-06    0.00   20.78
  142  47570.56        4.26793200e+01        5.95494214e-06    0.00   20.78
  143  47570.85        4.30304000e+01        7.08687034e-06    0.00   21.16
  144  47571.12        4.33011600e+01        8.40386874e-06    0.00   21.16
  145  47571.38        4.35788200e+01        1.03393586e-05    0.00   21.16
  146  47571.62        4.38946300e+01        1.16580305e-05    0.00   21.16
  147  47571.95        4.41842200e+01        1.47887294e-05    0.00   21.02
  148  47572.20        4.44910900e+01        1.81557554e-05    0.00   21.02
  149  47572.45        4.47810600e+01        2.04252518e-05    0.00   21.02

File: data/figure09/Ic_2021-10-03_07-20-09670831_Anneal115.txt
# Ic = 37.97 A, n = 28.11 , Tavg = 0.00 K, Anneal115_00K___3600s
#idx    t_s     iHTS_A                vHTS_V                tHTS_K  tTAR_K
    0  47620.13        7.67491900e-02       -5.66553800e-08    0.00   21.00
    1  47620.39        3.83364500e-01       -5.47339800e-08    0.00   21.00
    2  47620.63        6.40819400e-01       -8.08272800e-08    0.00   21.00
    3  47620.92        1.00863300e+00       -6.17996800e-08    0.00   21.17
    4  47621.17        1.28118000e+00       -1.09337880e-07    0.00   21.17
    5  47621.41        1.55472400e+00       -6.75017800e-08    0.00   21.17
    6  47621.65        1.86653200e+00       -4.58089800e-08    0.00   21.17
    7  47621.99        2.20923500e+00       -5.18829800e-08    0.00   20.79
    8  47622.23        2.49380700e+00       -4.72344800e-08    0.00   20.79
    9  47622.48        2.76950200e+00       -2.34332800e-08    0.00   20.79
   10  47622.79        3.12144200e+00       -7.37918000e-09    0.00   20.77
   11  47623.12        3.42337300e+00       -2.33075800e-08    0.00   20.77
   12  47623.37        3.67265200e+00       -4.68597800e-08    0.00   20.77
   13  47623.62        3.97931800e+00       -5.12603800e-08    0.00   20.77
   14  47623.98        4.32302900e+00       -3.19227800e-08    0.00   21.20
   15  47624.25        4.60181700e+00       -7.49364800e-08    0.00   21.20
   16  47624.49        4.87748900e+00       -1.16152780e-07    0.00   21.20
   17  47624.83        5.23006100e+00       -1.14293380e-07    0.00   20.82
   18  47625.08        5.52052400e+00       -9.14229800e-08    0.00   20.82
   19  47625.32        5.79242400e+00       -1.12557980e-07    0.00   20.82
   20  47625.57        6.09765300e+00       -8.56588800e-08    0.00   20.82
   21  47625.85        6.44564800e+00       -6.26645800e-08    0.00   20.86
   22  47626.12        6.71995700e+00       -8.06385800e-08    0.00   20.86
   23  47626.36        7.00287000e+00       -9.14229800e-08    0.00   20.86
   24  47626.61        7.31217800e+00       -1.44105480e-07    0.00   20.86
   25  47626.98        7.66165400e+00       -1.28176780e-07    0.00   21.20
   26  47627.23        7.91667200e+00       -5.71483800e-08    0.00   21.20
   27  47627.48        8.21490300e+00       -6.39041800e-08    0.00   21.20
   28  47627.77        8.52417700e+00       -7.52463800e-08    0.00   21.20
   29  47628.03        8.85772100e+00       -7.93989800e-08    0.00   20.89
   30  47628.28        9.10874000e+00       -1.02576480e-07    0.00   20.89
   31  47628.52        9.40864900e+00       -7.25126800e-08    0.00   20.89
   32  47628.84        9.75864300e+00       -7.85219800e-08    0.00   21.23
   33  47629.10        1.00017500e+01       -1.11990880e-07    0.00   21.23
   34  47629.34        1.03060500e+01       -1.00338680e-07    0.00   21.23
   35  47629.58        1.06086800e+01       -9.61860800e-08    0.00   21.23
   36  47629.91        1.09513300e+01       -1.07156480e-07    0.00   20.90
   37  47630.16        1.11981700e+01       -1.15213780e-07    0.00   20.90
   38  47630.41        1.14939400e+01       -1.25626280e-07    0.00   20.90
   39  47630.67        1.17979600e+01       -1.55562380e-07    0.00   20.90
   40  47630.97        1.21126700e+01       -1.39819580e-07    0.00   21.18
   41  47631.24        1.23873400e+01       -1.07590280e-07    0.00   21.18
   42  47631.48        1.26865600e+01       -1.17630980e-07    0.00   21.18
   43  47631.87        1.30324600e+01       -1.14779880e-07    0.00   21.18
   44  47632.15        1.32860300e+01       -1.01702280e-07    0.00   20.91
   45  47632.40        1.35814300e+01       -1.47133180e-07    0.00   20.91
   46  47632.64        1.38650400e+01       -1.28167480e-07    0.00   20.91
   47  47632.92        1.41986800e+01       -1.10379380e-07    0.00   20.96
   48  47633.20        1.44834700e+01       -1.13106480e-07    0.00   20.96
   49  47633.45        1.47781900e+01       -6.12296800e-08    0.00   20.96
   50  47633.71        1.51071700e+01       -1.06350680e-07    0.00   20.96
   51  47634.02        1.53989900e+01       -1.04739280e-07    0.00   21.25
   52  47634.27        1.56784400e+01       -1.39452880e-07    0.00   21.25
   53  47634.51        1.59808000e+01       -1.70508780e-07    0.00   21.25
   54  47634.76        1.63044300e+01       -1.40201880e-07    0.00   21.25
   55  47635.01        1.66005800e+01       -9.91714800e-08    0.00   20.79
   56  47635.27        1.68640900e+01       -1.31834680e-07    0.00   20.79
   57  47635.52        1.71946800e+01       -1.24397180e-07    0.00   20.79
   58  47635.85        1.75180200e+01       -1.36792980e-07    0.00   21.19
   59  47636.11        1.77864600e+01       -1.62514480e-07    0.00   21.19
   60  47636.35        1.80968100e+01       -1.47949280e-07    0.00   21.19
   61  47636.60        1.83731100e+01       -1.30347180e-07    0.00   21.19
   62  47636.93        1.87156600e+01       -7.61771800e-08    0.00   20.89
   63  47637.19        1.89919700e+01       -9.24777800e-08    0.00   20.89
   64  47637.44        1.92702900e+01       -1.35987280e-07    0.00   20.89
   65  47637.71        1.96275000e+01       -1.19934580e-07    0.00   20.89
   66  47637.98        1.99095300e+01       -1.01526780e-07    0.00   20.96
   67  47638.23        2.02075800e+01       -9.83037800e-08    0.00   20.96
   68  47638.47        2.04677000e+01       -6.24796800e-08    0.00   20.96
   69  47638.77        2.08030300e+01       -1.14170580e-07    0.00   20.96
   70  47639.09        2.11210000e+01       -1.07786680e-07    0.00   21.24
   71  47639.34        2.13667700e+01       -8.13833800e-08    0.00   21.24
   72  47639.58        2.16572700e+01       -1.26628380e-07    0.00   21.24
   73  47639.92        2.20343800e+01       -1.39210180e-07    0.00   20.85
   74  47640.16        2.22952700e+01       -1.36551380e-07    0.00   20.85
   75  47640.41        2.25587200e+01       -1.61907180e-07    0.00   20.85
   76  47640.65        2.28816200e+01       -1.77714980e-07    0.00   20.85
   77  47640.93        2.32240700e+01       -1.70525380e-07    0.00   21.28
   78  47641.18        2.34805900e+01       -1.95131180e-07    0.00   21.28
   79  47641.42        2.37744100e+01       -1.69285880e-07    0.00   21.28
   80  47641.67        2.40864300e+01       -1.57695680e-07    0.00   21.28
   81  47642.03        2.43896100e+01       -2.16823980e-07    0.00   20.85
   82  47642.28        2.46817500e+01       -2.20480780e-07    0.00   20.85
   83  47642.53        2.49767200e+01       -2.06349480e-07    0.00   20.85
   84  47642.85        2.53253400e+01       -1.94015580e-07    0.00   20.74
   85  47643.12        2.55998500e+01       -1.24970580e-07    0.00   20.74
   86  47643.38        2.58750000e+01       -1.61538380e-07    0.00   20.74
   87  47643.62        2.61692600e+01       -1.64947280e-07    0.00   20.74
   88  47643.94        2.65196100e+01       -1.67488480e-07    0.00   21.17
   89  47644.19        2.67768000e+01       -1.98787980e-07    0.00   21.17
   90  47644.44        2.70518300e+01       -2.30273480e-07    0.00   21.17
   91  47644.68        2.73778900e+01       -2.16142280e-07    0.00   21.17
   92  47644.95        2.76933400e+01       -1.77591080e-07    0.00   20.93
   93  47645.19        2.79773200e+01       -1.93395780e-07    0.00   20.93
   94  47645.44        2.82762200e+01       -2.04428180e-07    0.00   20.93
   95  47645.68        2.85849200e+01       -1.80690080e-07    0.00   20.93
   96  47645.98        2.88558200e+01       -1.57386080e-07    0.00   21.26
   97  47646.22        2.92031200e+01       -1.94202980e-07    0.00   21.26
   98  47646.46        2.94908800e+01       -2.02013380e-07    0.00   21.26
   99  47646.80        2.98288900e+01       -1.91414880e-07    0.00   21.26
  100  47647.12        3.01190200e+01       -1.82737780e-07    0.00   20.88
  101  47647.38        3.03924200e+01       -2.02695080e-07    0.00   20.88
  102  47647.62        3.06833900e+01       -1.96435180e-07    0.00   20.88
  103  47647.98        3.10183400e+01       -1.97488880e-07    0.00   20.96
  104  47648.23        3.13060500e+01       -1.70031980e-07    0.00   20.96
  105  47648.48        3.15860900e+01       -1.52677780e-07    0.00   20.96
  106  47648.76        3.19509700e+01       -2.23582180e-07    0.00   20.96
  107  47649.07        3.22339500e+01       -2.50729080e-07    0.00   21.17
  108  47649.32        3.24934200e+01       -2.53208280e-07    0.00   21.17
  109  47649.56        3.28153200e+01       -2.31701480e-07    0.00   21.17
  110  47649.80        3.31297500e+01       -2.58972380e-07    0.00   20.79
  111  47650.05        3.34374500e+01       -2.14657180e-07    0.00   20.79
  112  47650.30        3.36925100e+01       -2.40192580e-07    0.00   20.79
  113  47650.56        3.39965800e+01       -2.44407180e-07    0.00   20.79
  114  47650.92        3.43425400e+01       -2.27424880e-07    0.00   21.22
  115  47651.17        3.45876600e+01       -2.09326880e-07    0.00   21.22
  116  47651.43        3.49133600e+01       -1.73626780e-07    0.00   21.22
  117  47651.67        3.51974700e+01       -1.57140280e-07    0.00   21.22
  118  47651.94        3.55433500e+01       -1.60674680e-07    0.00   20.87
  119  47652.20        3.58373000e+01       -1.16053680e-07    0.00   20.87
  120  47652.45        3.61012800e+01       -1.11779580e-07    0.00   20.87
  121  47652.69        3.64178000e+01       -6.79601800e-08    0.00   20.87
  122  47652.99        3.67521900e+01       -8.36409800e-08    0.00   20.76
  123  47653.25        3.70311300e+01       -5.31470800e-08    0.00   20.76
  124  47653.49        3.73111700e+01        1.37905200e-08    0.00   20.76
  125  47653.77        3.76289100e+01        1.13114200e-08    0.00   20.76
  126  47654.02        3.79634900e+01        3.70328200e-08    0.00   21.23
  127  47654.28        3.82150100e+01        1.65763820e-07    0.00   21.23
  128  47654.53        3.85105600e+01        2.00782220e-07    0.00   21.23
  129  47654.91        3.88622700e+01        3.22943420e-07    0.00   21.23
  130  47655.17        3.91308500e+01        4.80370920e-07    0.00   20.78
  131  47655.41        3.93995300e+01        5.74517520e-07    0.00   20.78
  132  47655.65        3.97142400e+01        6.87815720e-07    0.00   20.78
  133  47655.93        4.00424700e+01        8.85405820e-07    0.00   20.84
  134  47656.20        4.02851500e+01        1.09495792e-06    0.00   20.84
  135  47656.45        4.05927900e+01        1.24600152e-06    0.00   20.84
  136  47656.71        4.09065000e+01        1.56240602e-06    0.00   20.84
  137  47657.08        4.11913100e+01        1.89604072e-06    0.00   20.91
  138  47657.35        4.14809700e+01        2.43253372e-06    0.00   20.91
  139  47657.60        4.17882700e+01        2.79331542e-06    0.00   20.91
  140  47657.92        4.21329700e+01        4.23402192e-06    0.00   20.77
  141  47658.21        4.24188500e+01        4.36200922e-06    0.00   20.77
  142  47658.46        4.26709800e+01        5.99243712e-06    0.00   20.77
  143  47658.71        4.29677700e+01        6.17856102e-06    0.00   20.77
  144  47658.99        4.33361700e+01        8.59228352e-06    0.00   21.17
  145  47659.23        4.35910900e+01        1.02772531e-05    0.00   21.17
  146  47659.47        4.38891900e+01        1.15237191e-05    0.00   21.17
  147  47659.73        4.42415300e+01        1.38785612e-05    0.00   21.17
  148  47660.00        4.45125500e+01        1.75715987e-05    0.00   20.79
  149  47660.25        4.47898100e+01        1.97628153e-05    0.00   20.79
  150  47660.50        4.50719600e+01        2.47263045e-05    0.00   20.79

File: data/figure09/Ic_2021-10-03_09-51-37911945_Anneal118.txt
# Ic = 37.90 A, n = 27.94 , Tavg = 0.00 K, Anneal118_00K___3600s
#idx    t_s     iHTS_A                vHTS_V                tHTS_K  tTAR_K
    0  56708.15        9.74295200e-02        1.09889410e-07    0.00   20.79
    1  56708.39        3.88514400e-01        8.59034100e-08    0.00   20.79
    2  56708.63        6.62103300e-01        9.38987100e-08    0.00   20.79
    3  56708.89        1.00227900e+00        1.00530510e-07    0.00   21.15
    4  56709.17        1.31109500e+00        4.27657100e-08    0.00   21.15
    5  56709.42        1.56873800e+00        1.48751000e-09    0.00   21.15
    6  56709.66        1.86726000e+00        5.51621000e-09    0.00   21.15
    7  56709.98        2.20879400e+00        3.28491000e-09    0.00   21.25
    8  56710.23        2.49691600e+00        3.50803100e-08    0.00   21.25
    9  56710.48        2.77022300e+00        1.38834100e-08    0.00   21.25
   10  56710.84        3.08652900e+00        3.29110100e-08    0.00   21.25
   11  56711.10        3.41663400e+00        9.74315100e-08    0.00   20.84
   12  56711.35        3.67474400e+00        7.27018100e-08    0.00   20.84
   13  56711.59        3.96249300e+00        5.74548100e-08    0.00   20.84
   14  56711.92        4.35828100e+00        4.45631100e-08    0.00   21.25
   15  56712.18        4.60550200e+00        1.49997100e-08    0.00   21.25
   16  56712.42        4.88043200e+00       -1.30039000e-09    0.00   21.25
   17  56712.67        5.18973300e+00        1.94627100e-08    0.00   21.25
   18  56712.95        5.54068500e+00       -2.98108900e-08    0.00   20.79
   19  56713.22        5.82439100e+00       -2.14436900e-08    0.00   20.79
   20  56713.46        6.09722400e+00       -5.39099000e-09    0.00   20.79
   21  56713.72        6.43524400e+00        1.59919100e-08    0.00   20.79
   22  56714.07        6.75346900e+00        4.04737100e-08    0.00   21.16
   23  56714.33        7.00773800e+00        2.85117100e-08    0.00   21.16
   24  56714.57        7.31741400e+00        9.11221000e-09    0.00   21.16
   25  56714.86        7.66758800e+00        3.66310100e-08    0.00   21.04
   26  56715.12        7.94213900e+00        5.20751000e-09    0.00   21.04
   27  56715.37        8.22335200e+00       -4.89519000e-09    0.00   21.04
   28  56715.61        8.52487700e+00       -1.04112900e-08    0.00   21.04
   29  56715.90        8.86494000e+00       -3.52030900e-08    0.00   21.04
   30  56716.18        9.11181800e+00       -1.54935900e-08    0.00   20.85
   31  56716.43        9.41377400e+00       -1.15888900e-08    0.00   20.85
   32  56716.67        9.71774200e+00       -9.85349000e-09    0.00   20.85
   33  56717.04        1.00330100e+01       -3.90349000e-09    0.00   20.85
   34  56717.30        1.03384300e+01        1.90908100e-08    0.00   21.25
   35  56717.54        1.06114500e+01       -1.33862900e-08    0.00   21.25
   36  56717.84        1.09631300e+01       -2.39232900e-08    0.00   21.25
   37  56718.13        1.12292800e+01       -9.29879000e-09    0.00   20.80
   38  56718.37        1.14942000e+01       -1.72954900e-08    0.00   20.80
   39  56718.62        1.17767000e+01       -1.95886900e-08    0.00   20.80
   40  56718.98        1.21100800e+01       -4.80991900e-08    0.00   21.15
   41  56719.24        1.23845500e+01       -4.33887900e-08    0.00   21.15
   42  56719.48        1.26947900e+01       -3.29762900e-08    0.00   21.15
   43  56719.83        1.30499300e+01       -1.66756900e-08    0.00   21.15
   44  56720.20        1.32949900e+01       -2.14480900e-08    0.00   21.04
   45  56720.44        1.35789800e+01       -5.10121900e-08    0.00   21.04
   46  56720.69        1.38900100e+01       -4.87189900e-08    0.00   21.04
   47  56720.96        1.41919100e+01       -4.12194900e-08    0.00   20.83
   48  56721.20        1.44939900e+01       -8.41711900e-08    0.00   20.83
   49  56721.45        1.47770100e+01       -8.15679900e-08    0.00   20.83
   50  56721.70        1.50918500e+01       -5.21897900e-08    0.00   20.83
   51  56722.01        1.53963100e+01       -2.72121900e-08    0.00   21.09
   52  56722.27        1.56888700e+01       -4.12814900e-08    0.00   21.09
   53  56722.51        1.59810800e+01       -5.05783900e-08    0.00   21.09
   54  56722.78        1.62681900e+01       -1.89068900e-08    0.00   21.09
   55  56723.04        1.66042400e+01       -3.62611900e-08    0.00   20.78
   56  56723.31        1.68830500e+01       -3.09308900e-08    0.00   20.78
   57  56723.55        1.71710300e+01       -2.25636900e-08    0.00   20.78
   58  56723.92        1.75108400e+01       -7.64838900e-08    0.00   21.14
   59  56724.18        1.77836800e+01       -6.09852900e-08    0.00   21.14
   60  56724.43        1.80956300e+01       -3.60069900e-08    0.00   21.14
   61  56724.68        1.83800600e+01       -6.92898900e-08    0.00   21.14
   62  56724.96        1.87205400e+01       -1.01705090e-07    0.00   21.03
   63  56725.21        1.90328400e+01       -6.44554900e-08    0.00   21.03
   64  56725.45        1.92736400e+01       -7.92065900e-08    0.00   21.03
   65  56725.71        1.95981800e+01       -8.09419900e-08    0.00   21.03
   66  56725.99        1.99197400e+01       -9.48872900e-08    0.00   20.83
   67  56726.25        2.02028600e+01       -1.03750390e-07    0.00   20.83
   68  56726.49        2.04752400e+01       -1.01395190e-07    0.00   20.83
   69  56726.82        2.08196900e+01       -1.07593090e-07    0.00   20.83
   70  56727.14        2.11148100e+01       -1.40380190e-07    0.00   21.23
   71  56727.39        2.13744500e+01       -1.17385790e-07    0.00   21.23
   72  56727.63        2.16854500e+01       -8.65820900e-08    0.00   21.23
   73  56727.94        2.20282200e+01       -1.03502490e-07    0.00   20.79
   74  56728.20        2.23201300e+01       -6.66247900e-08    0.00   20.79
   75  56728.45        2.25774700e+01       -7.38762900e-08    0.00   20.79
   76  56728.70        2.29006900e+01       -7.05294900e-08    0.00   20.79
   77  56728.99        2.31788900e+01       -6.35257900e-08    0.00   20.80
   78  56729.24        2.34963800e+01       -9.63747900e-08    0.00   20.80
   79  56729.49        2.37818600e+01       -7.29465900e-08    0.00   20.80
   80  56729.76        2.41055400e+01       -8.88768900e-08    0.00   20.80
   81  56730.05        2.44410400e+01       -1.04621590e-07    0.00   20.77
   82  56730.31        2.46962500e+01       -8.44166900e-08    0.00   20.77
   83  56730.56        2.49911300e+01       -1.07039090e-07    0.00   20.77
   84  56730.83        2.53356000e+01       -1.19868890e-07    0.00   20.77
   85  56731.09        2.56089100e+01       -1.11873490e-07    0.00   20.82
   86  56731.33        2.58622100e+01       -1.19310990e-07    0.00   20.82
   87  56731.58        2.61851900e+01       -1.30033490e-07    0.00   20.82
   88  56731.98        2.65236400e+01       -1.23029790e-07    0.00   21.24
   89  56732.24        2.67678600e+01       -1.28731890e-07    0.00   21.24
   90  56732.49        2.70749400e+01       -1.43358990e-07    0.00   21.24
   91  56732.84        2.74372500e+01       -1.43173090e-07    0.00   21.24
   92  56733.15        2.77039400e+01       -1.43296990e-07    0.00   20.78
   93  56733.41        2.79767000e+01       -1.46581890e-07    0.00   20.78
   94  56733.65        2.82726100e+01       -1.14662590e-07    0.00   20.78
   95  56733.97        2.86209100e+01       -1.04435990e-07    0.00   21.13
   96  56734.26        2.89075000e+01       -1.41995490e-07    0.00   21.13
   97  56734.50        2.91763800e+01       -1.55568890e-07    0.00   21.13
   98  56734.84        2.95552200e+01       -1.53709590e-07    0.00   21.13
   99  56735.21        2.98087100e+01       -1.20798490e-07    0.00   21.03
  100  56735.45        3.00818500e+01       -1.57799890e-07    0.00   21.03
  101  56735.70        3.04163000e+01       -1.73975390e-07    0.00   21.03
  102  56736.00        3.07334000e+01       -1.73912090e-07    0.00   20.80
  103  56736.26        3.10098600e+01       -1.77196990e-07    0.00   20.80
  104  56736.50        3.12993100e+01       -1.67776090e-07    0.00   20.80
  105  56736.87        3.16496500e+01       -1.65110990e-07    0.00   20.80
  106  56737.14        3.19355900e+01       -1.60028690e-07    0.00   20.97
  107  56737.38        3.21977400e+01       -1.15527590e-07    0.00   20.97
  108  56737.62        3.24820300e+01       -1.18502590e-07    0.00   20.97
  109  56737.95        3.28571200e+01       -1.25692190e-07    0.00   21.10
  110  56738.21        3.31394000e+01       -1.48562490e-07    0.00   21.10
  111  56738.45        3.34118800e+01       -1.66908390e-07    0.00   21.10
  112  56738.70        3.37333300e+01       -1.71308990e-07    0.00   21.10
  113  56738.97        3.40309700e+01       -1.54760490e-07    0.00   21.13
  114  56739.24        3.43036400e+01       -1.75895390e-07    0.00   21.13
  115  56739.49        3.46095400e+01       -1.64553190e-07    0.00   21.13
  116  56739.75        3.49650900e+01       -1.42054690e-07    0.00   21.23
  117  56740.11        3.51850800e+01       -1.51041690e-07    0.00   21.23
  118  56740.36        3.55063300e+01       -1.66412590e-07    0.00   21.23
  119  56740.61        3.58198500e+01       -1.52715190e-07    0.00   21.23
  120  56741.00        3.61319800e+01       -1.30092690e-07    0.00   20.82
  121  56741.24        3.64552300e+01       -1.03565490e-07    0.00   20.82
  122  56741.48        3.67288000e+01       -3.54504900e-08    0.00   20.82
  123  56741.78        3.70435900e+01       -2.22999000e-09    0.00   20.82
  124  56742.04        3.73437600e+01        4.27048100e-08    0.00   21.24
  125  56742.30        3.76288900e+01        8.93752100e-08    0.00   21.24
  126  56742.55        3.79228700e+01        1.13609110e-07    0.00   21.24
  127  56742.89        3.82567800e+01        1.79803110e-07    0.00   21.10
  128  56743.13        3.85280500e+01        2.77296610e-07    0.00   21.10
  129  56743.37        3.88289600e+01        3.22479510e-07    0.00   21.10
  130  56743.62        3.91324200e+01        4.11977710e-07    0.00   21.10
  131  56743.93        3.94453900e+01        5.68289610e-07    0.00   21.14
  132  56744.22        3.97540200e+01        7.28196310e-07    0.00   21.14
  133  56744.46        4.00095000e+01        9.37810410e-07    0.00   21.14
  134  56744.74        4.03389100e+01        1.15312661e-06    0.00   21.14
  135  56745.06        4.06222200e+01        1.38257411e-06    0.00   20.77
  136  56745.32        4.09426700e+01        1.62460341e-06    0.00   20.77
  137  56745.57        4.11861700e+01        2.03224151e-06    0.00   20.77
  138  56745.92        4.15326900e+01        2.40548111e-06    0.00   20.77
  139  56746.19        4.17856100e+01        2.97637281e-06    0.00   20.84
  140  56746.44        4.20969400e+01        4.32733641e-06    0.00   20.84
  141  56746.71        4.23753500e+01        4.42985021e-06    0.00   20.84
  142  56746.97        4.27132900e+01        5.83101711e-06    0.00   21.24
  143  56747.22        4.30224400e+01        7.48499771e-06    0.00   21.24
  144  56747.47        4.32964600e+01        8.64488241e-06    0.00   21.24
  145  56747.73        4.36482900e+01        1.02065759e-05    0.00   21.24
  146  56748.00        4.39178900e+01        1.21659288e-05    0.00   21.10
  147  56748.26        4.42271700e+01        1.41349506e-05    0.00   21.10
  148  56748.50        4.44853500e+01        1.74919376e-05    0.00   21.10
  149  56748.75        4.48028900e+01        2.03935624e-05    0.00   21.10
