Repository: shortlab/2024-CryoHTS-Facility

# 2024-CryoHTS-Facility
Data repository for Alexis' RSI paper on the cryogenic HTS irradiation facility

File: data/figure09/Ic_2021-10-03_09-52-21719798_anneal118K.txt
# Ic = 37.94 A, n = 28.18 , Tavg = 0.00 K, Anneal118_00K___3600s
#idx    t_s     iHTS_A                vHTS_V                tHTS_K  tTAR_K
    0  56752.10        1.12947300e-01        4.45073200e-08    0.00   21.25
    1  56752.35        3.86376300e-01        4.31438200e-08    0.00   21.25
    2  56752.60        6.44869500e-01        4.46313200e-08    0.00   21.25
    3  56752.99        1.00741400e+00        1.43234200e-08    0.00   21.25
    4  56753.24        1.28751700e+00        5.77751200e-08    0.00   20.78
    5  56753.49        1.53796300e+00        6.24897200e-08    0.00   20.78
    6  56753.77        1.92832000e+00        3.35474200e-08    0.00   21.16
    7  56754.07        2.22545500e+00        2.75354200e-08    0.00   21.16
    8  56754.35        2.48835900e+00       -1.01480800e-08    0.00   21.16
    9  56754.60        2.75041000e+00       -7.35898000e-09    0.00   21.16
   10  56754.84        3.12229400e+00        3.16880200e-08    0.00   21.02
   11  56755.09        3.42398400e+00        9.99522000e-09    0.00   21.02
   12  56755.34        3.67839700e+00        3.39193200e-08    0.00   21.02
   13  56755.58        3.98407600e+00        3.29276200e-08    0.00   21.02
   14  56755.82        4.29638600e+00        6.28017200e-08    0.00   20.80
   15  56756.08        4.60256300e+00        2.09036200e-08    0.00   20.80
   16  56756.33        4.88603500e+00       -1.02099800e-08    0.00   20.80
   17  56756.57        5.19638900e+00       -6.63013800e-08    0.00   20.80
   18  56756.84        5.54557500e+00       -4.98148800e-08    0.00   21.11
   19  56757.08        5.82167300e+00       -4.35548800e-08    0.00   21.11
   20  56757.33        6.10314500e+00       -2.27668000e-09    0.00   21.11
   21  56757.57        6.41329500e+00       -2.57668800e-08    0.00   21.11
   22  56757.83        6.76887600e+00       -1.84278000e-09    0.00   21.09
   23  56758.13        7.04163700e+00        2.40646200e-08    0.00   21.09
   24  56758.39        7.32048800e+00       -2.67584800e-08    0.00   21.09
   25  56758.63        7.61026600e+00       -2.84939800e-08    0.00   21.09
   26  56758.98        7.94575000e+00       -2.29777800e-08    0.00   21.16
   27  56759.23        8.25293300e+00       -9.18580000e-10    0.00   21.16
   28  56759.48        8.52918300e+00       -1.85378000e-09    0.00   21.16
   29  56759.78        8.89445300e+00       -2.99923800e-08    0.00   21.02
   30  56760.03        9.13773100e+00       -6.22216800e-08    0.00   21.02
   31  56760.30        9.41122900e+00       -1.08407800e-08    0.00   21.02
   32  56760.55        9.72015100e+00        4.03432000e-09    0.00   21.02
   33  56760.85        1.00390500e+01       -5.08793800e-08    0.00   20.85
   34  56761.14        1.03125300e+01       -6.26554800e-08    0.00   20.85
   35  56761.39        1.06123200e+01       -4.65408800e-08    0.00   20.85
   36  56761.63        1.09196500e+01       -8.42242800e-08    0.00   20.85
   37  56762.01        1.12306900e+01       -5.19330800e-08    0.00   21.24
   38  56762.29        1.15032200e+01       -9.60118000e-09    0.00   21.24
   39  56762.54        1.18028700e+01       -4.55491800e-08    0.00   21.24
   40  56762.81        1.21403000e+01       -3.20996800e-08    0.00   20.78
   41  56763.12        1.24286700e+01       -1.20183800e-08    0.00   20.78
   42  56763.36        1.26917200e+01       -5.96184800e-08    0.00   20.78
   43  56763.61        1.29765200e+01       -6.35231800e-08    0.00   20.78
   44  56763.94        1.33220400e+01       -4.46814800e-08    0.00   21.17
   45  56764.19        1.35879500e+01       -4.80903800e-08    0.00   21.17
   46  56764.44        1.38904900e+01       -1.41988000e-09    0.00   21.17
   47  56764.69        1.41668300e+01       -4.33298000e-09    0.00   21.17
   48  56764.99        1.45071200e+01       -2.86298800e-08    0.00   21.01
   49  56765.23        1.47992700e+01       -3.52958000e-09    0.00   21.01
   50  56765.48        1.50831000e+01       -5.17504800e-08    0.00   21.01
   51  56765.75        1.54181700e+01       -5.93119800e-08    0.00   20.79
   52  56766.00        1.56966300e+01       -4.92712800e-08    0.00   20.79
   53  56766.25        1.60048200e+01       -8.99297800e-08    0.00   20.79
   54  56766.49        1.62646500e+01       -6.55718800e-08    0.00   20.79
   55  56766.74        1.65812500e+01       -6.33405800e-08    0.00   20.79
   56  56767.00        1.69118800e+01       -5.31759800e-08    0.00   21.11
   57  56767.26        1.72091000e+01       -6.38364800e-08    0.00   21.11
   58  56767.50        1.74722200e+01       -6.17291800e-08    0.00   21.11
   59  56767.80        1.78257800e+01       -5.70186800e-08    0.00   20.78
   60  56768.08        1.81301700e+01       -5.81962800e-08    0.00   20.78
   61  56768.33        1.83787400e+01       -1.04370980e-07    0.00   20.78
   62  56768.57        1.86829300e+01       -9.00536800e-08    0.00   20.78
   63  56768.87        1.90326200e+01       -9.06734800e-08    0.00   20.82
   64  56769.15        1.93097700e+01       -1.00156380e-07    0.00   20.82
   65  56769.39        1.95882400e+01       -5.02629800e-08    0.00   20.82
   66  56769.64        1.98879600e+01       -6.13572800e-08    0.00   20.82
   67  56769.92        2.02303000e+01       -5.84442800e-08    0.00   21.24
   68  56770.18        2.04830100e+01       -7.26374800e-08    0.00   21.24
   69  56770.42        2.07869400e+01       -8.36078800e-08    0.00   21.24
   70  56770.67        2.10709500e+01       -7.58604800e-08    0.00   21.24
   71  56770.98        2.14083200e+01       -1.00466280e-07    0.00   20.78
   72  56771.23        2.17250700e+01       -1.18750180e-07    0.00   20.78
   73  56771.47        2.19935400e+01       -9.34626800e-08    0.00   20.78
   74  56771.85        2.23074800e+01       -1.32075780e-07    0.00   21.24
   75  56772.11        2.26102400e+01       -1.01457980e-07    0.00   21.24
   76  56772.38        2.28969400e+01       -7.97651800e-08    0.00   21.24
   77  56772.64        2.31771400e+01       -1.05982480e-07    0.00   21.24
   78  56772.94        2.35168200e+01       -1.20299680e-07    0.00   20.77
   79  56773.19        2.37942300e+01       -1.13048080e-07    0.00   20.77
   80  56773.44        2.40946700e+01       -1.34059080e-07    0.00   20.77
   81  56773.71        2.44024400e+01       -1.39637280e-07    0.00   20.77
   82  56773.98        2.47139800e+01       -6.67495800e-08    0.00   21.17
   83  56774.24        2.50039700e+01       -8.48474800e-08    0.00   21.17
   84  56774.48        2.52975300e+01       -1.18440280e-07    0.00   21.17
   85  56774.79        2.56593900e+01       -1.29286680e-07    0.00   21.17
   86  56775.08        2.59135900e+01       -1.24700180e-07    0.00   20.98
   87  56775.34        2.61918800e+01       -1.38831480e-07    0.00   20.98
   88  56775.59        2.64900700e+01       -1.57611280e-07    0.00   20.98
   89  56775.94        2.68043400e+01       -1.30712180e-07    0.00   20.98
   90  56776.22        2.71174600e+01       -1.46950780e-07    0.00   20.86
   91  56776.47        2.73850000e+01       -1.17758580e-07    0.00   20.86
   92  56776.77        2.77174600e+01       -1.49926980e-07    0.00   20.86
   93  56777.05        2.80066600e+01       -1.36604480e-07    0.00   21.22
   94  56777.29        2.82930500e+01       -8.66509800e-08    0.00   21.22
   95  56777.54        2.85958700e+01       -1.35118780e-07    0.00   21.22
   96  56777.82        2.89438000e+01       -1.13859880e-07    0.00   20.78
   97  56778.09        2.92234900e+01       -1.37597980e-07    0.00   20.78
   98  56778.34        2.95047900e+01       -1.87243380e-07    0.00   20.78
   99  56778.58        2.97821500e+01       -2.01560580e-07    0.00   20.78
  100  56778.97        3.00748400e+01       -2.00011080e-07    0.00   21.17
  101  56779.24        3.04050800e+01       -1.62389680e-07    0.00   21.17
  102  56779.49        3.07088500e+01       -1.71562580e-07    0.00   21.17
  103  56779.85        3.10311000e+01       -1.73236080e-07    0.00   20.98
  104  56780.15        3.13358900e+01       -1.48630280e-07    0.00   20.98
  105  56780.40        3.16131300e+01       -2.14886180e-07    0.00   20.98
  106  56780.66        3.18759300e+01       -2.23377280e-07    0.00   20.98
  107  56780.99        3.22406400e+01       -2.08998080e-07    0.00   20.86
  108  56781.25        3.25491200e+01       -1.78070480e-07    0.00   20.86
  109  56781.50        3.28227300e+01       -1.49373980e-07    0.00   20.86
  110  56781.83        3.31649300e+01       -1.63319380e-07    0.00   20.86
  111  56782.09        3.34516200e+01       -1.30098480e-07    0.00   21.23
  112  56782.33        3.37271800e+01       -9.84889800e-08    0.00   21.23
  113  56782.58        3.40030500e+01       -1.53651180e-07    0.00   21.23
  114  56783.00        3.43445300e+01       -1.58550280e-07    0.00   20.77
  115  56783.28        3.46267700e+01       -1.60411880e-07    0.00   20.77
  116  56783.53        3.49262700e+01       -1.08225280e-07    0.00   20.77
  117  56783.82        3.52577600e+01       -1.39152980e-07    0.00   21.17
  118  56784.12        3.55571500e+01       -1.56445180e-07    0.00   21.17
  119  56784.37        3.58313600e+01       -1.48697780e-07    0.00   21.17
  120  56784.61        3.60901300e+01       -1.41198280e-07    0.00   21.17
  121  56784.96        3.64548100e+01       -1.13493580e-07    0.00   20.77
  122  56785.23        3.67395500e+01       -6.81866800e-08    0.00   20.77
  123  56785.48        3.70388500e+01       -4.55642800e-08    0.00   20.77
  124  56785.84        3.73764900e+01        3.50088200e-08    0.00   20.86
  125  56786.13        3.76338500e+01        1.21717920e-07    0.00   20.86
  126  56786.37        3.79385800e+01        1.49112720e-07    0.00   20.86
  127  56786.63        3.82171000e+01        2.24231620e-07    0.00   20.86
  128  56786.87        3.85610100e+01        3.41062620e-07    0.00   21.22
  129  56787.12        3.88428500e+01        3.71246520e-07    0.00   21.22
  130  56787.36        3.91371700e+01        4.75743620e-07    0.00   21.22
  131  56787.60        3.94114600e+01        5.86872520e-07    0.00   21.22
  132  56787.98        3.97530000e+01        7.14611820e-07    0.00   21.22
  133  56788.23        4.00435300e+01        9.42447720e-07    0.00   20.93
  134  56788.47        4.02906900e+01        1.09783092e-06    0.00   20.93
  135  56788.73        4.06666700e+01        1.28687212e-06    0.00   20.93
  136  56789.00        4.09382100e+01        1.71819152e-06    0.00   21.17
  137  56789.25        4.12553100e+01        2.05554502e-06    0.00   21.17
  138  56789.51        4.14862100e+01        2.43231732e-06    0.00   21.17
  139  56789.84        4.18507200e+01        3.56474162e-06    0.00   21.17
  140  56790.18        4.21120400e+01        3.77324012e-06    0.00   20.98
  141  56790.43        4.23811500e+01        4.34475152e-06    0.00   20.98
  142  56790.68        4.26910400e+01        5.98782342e-06    0.00   20.98
  143  56790.99        4.30315000e+01        7.26360592e-06    0.00   20.87
  144  56791.24        4.33603500e+01        8.49916382e-06    0.00   20.87
  145  56791.48        4.35979800e+01        1.03882936e-05    0.00   20.87
  146  56791.78        4.38987600e+01        1.18224332e-05    0.00   20.87
  147  56792.05        4.42403400e+01        1.45441313e-05    0.00   21.22
  148  56792.31        4.44876400e+01        1.79902437e-05    0.00   21.22
  149  56792.55        4.47933600e+01        2.03083324e-05    0.00   21.22

File: data/figure09/Ic_2021-10-03_12-31-36486668_Anneal121.txt
# Ic = 38.14 A, n = 29.42 , Tavg = 0.00 K, Anneal121_00K___3600s
#idx    t_s     iHTS_A                vHTS_V                tHTS_K  tTAR_K
    0  66307.57        2.00983300e-02        1.69451700e-08    0.00   20.79
    1  66307.89        3.84704800e-01        4.45878700e-08    0.00   21.02
    2  66308.16        6.34173900e-01        3.72743700e-08    0.00   21.02
    3  66308.40        9.16162900e-01        6.28467000e-09    0.00   21.02
    4  66308.65        1.24189700e+00        1.15529700e-08    0.00   21.02
    5  66308.92        1.55514200e+00        6.96647000e-09    0.00   20.79
    6  66309.17        1.83764300e+00        4.66951700e-08    0.00   20.79
    7  66309.42        2.11675400e+00        4.30384700e-08    0.00   20.79
    8  66309.67        2.45009600e+00        8.39197000e-09    0.00   20.79
    9  66309.93        2.76770100e+00        2.22133700e-08    0.00   21.22
   10  66310.20        3.05119900e+00        2.28951700e-08    0.00   21.22
   11  66310.44        3.35693500e+00       -1.49122300e-08    0.00   21.22
   12  66310.69        3.63899200e+00       -1.44164300e-08    0.00   21.22
   13  66310.94        3.98145700e+00       -1.85070300e-08    0.00   21.08
   14  66311.20        4.26366900e+00        2.66758700e-08    0.00   21.08
   15  66311.44        4.56532300e+00        2.68987000e-09    0.00   21.08
   16  66311.69        4.85075500e+00        3.93196700e-08    0.00   21.08
   17  66311.96        5.19064900e+00        1.83086700e-08    0.00   20.78
   18  66312.20        5.47612900e+00       -1.61482300e-08    0.00   20.78
   19  66312.45        5.75252400e+00        2.27794700e-08    0.00   20.78
   20  66312.69        6.04345900e+00       -7.02903000e-09    0.00   20.78
   21  66312.96        6.41133700e+00        3.33814700e-08    0.00   21.02
   22  66313.20        6.69279500e+00       -6.59513000e-09    0.00   21.02
   23  66313.45        6.96970000e+00       -5.04145300e-08    0.00   21.02
   24  66313.69        7.28451600e+00       -2.50030300e-08    0.00   21.02
   25  66313.99        7.63082200e+00       -1.08717300e-08    0.00   20.82
   26  66314.24        7.87730600e+00       -2.97134300e-08    0.00   20.82
   27  66314.50        8.18343700e+00       -2.82879300e-08    0.00   20.82
   28  66314.76        8.52133100e+00       -8.68584300e-08    0.00   21.07
   29  66315.05        8.82098700e+00       -5.48151300e-08    0.00   21.07
   30  66315.30        9.07616200e+00       -3.98161300e-08    0.00   21.07
   31  66315.54        9.37531500e+00       -1.11464230e-07    0.00   21.07
   32  66315.91        9.71501200e+00       -9.23746300e-08    0.00   21.07
   33  66316.18        9.97591400e+00       -5.02906300e-08    0.00   21.07
   34  66316.42        1.02674600e+01       -7.01240300e-08    0.00   21.07
   35  66316.67        1.05527800e+01       -4.37828300e-08    0.00   21.07
   36  66316.91        1.09131400e+01       -4.95468300e-08    0.00   20.79
   37  66317.16        1.11680700e+01       -4.78114300e-08    0.00   20.79
   38  66317.40        1.14580100e+01       -6.46698300e-08    0.00   20.79
   39  66317.65        1.17629300e+01       -1.01175630e-07    0.00   20.79
   40  66317.92        1.20684500e+01       -7.84912300e-08    0.00   21.02
   41  66318.18        1.23258400e+01       -7.06816300e-08    0.00   21.02
   42  66318.43        1.26509200e+01       -1.12331330e-07    0.00   21.02
   43  66318.68        1.29619600e+01       -8.94608300e-08    0.00   21.02
   44  66318.92        1.32681900e+01       -1.11153630e-07    0.00   20.80
   45  66319.18        1.35559000e+01       -8.22712300e-08    0.00   20.80
   46  66319.43        1.38480200e+01       -8.39447300e-08    0.00   20.80
   47  66319.67        1.41251500e+01       -1.76665830e-07    0.00   20.80
   48  66319.91        1.44643300e+01       -1.73628830e-07    0.00   21.22
   49  66320.17        1.47906600e+01       -1.79764730e-07    0.00   21.22
   50  66320.43        1.50449500e+01       -1.43568830e-07    0.00   21.22
   51  66320.67        1.53042500e+01       -1.23053630e-07    0.00   21.22
   52  66320.96        1.56649300e+01       -1.07868730e-07    0.00   20.76
   53  66321.22        1.59470400e+01       -1.10533830e-07    0.00   20.76
   54  66321.46        1.62252100e+01       -1.43568830e-07    0.00   20.76
   55  66321.71        1.65548900e+01       -1.80632530e-07    0.00   20.76
   56  66321.97        1.68723500e+01       -1.78215330e-07    0.00   21.12
   57  66322.23        1.71563700e+01       -1.66005330e-07    0.00   21.12
   58  66322.47        1.74107300e+01       -1.56336530e-07    0.00   21.12
   59  66322.76        1.77764100e+01       -1.85095030e-07    0.00   21.12
   60  66323.06        1.80879400e+01       -2.06353930e-07    0.00   21.23
   61  66323.30        1.83381300e+01       -1.65757430e-07    0.00   21.23
   62  66323.55        1.86457700e+01       -1.53733430e-07    0.00   21.23
   63  66323.81        1.89898800e+01       -1.85776730e-07    0.00   20.81
   64  66324.07        1.92174000e+01       -2.05679630e-07    0.00   20.81
   65  66324.33        1.95419900e+01       -1.61066930e-07    0.00   20.81
   66  66324.58        1.98517100e+01       -1.45639030e-07    0.00   20.81
   67  66324.95        2.01831900e+01       -1.69934930e-07    0.00   21.06
   68  66325.21        2.04409100e+01       -2.09973530e-07    0.00   21.06
   69  66325.45        2.07477900e+01       -2.65259030e-07    0.00   21.06
   70  66325.70        2.10368400e+01       -2.49392330e-07    0.00   21.06
   71  66325.98        2.13679600e+01       -2.16729230e-07    0.00   21.08
   72  66326.24        2.16482300e+01       -2.08981830e-07    0.00   21.08
   73  66326.49        2.19339100e+01       -2.31418330e-07    0.00   21.08
   74  66326.81        2.22965100e+01       -2.34021430e-07    0.00   20.79
   75  66327.06        2.25918400e+01       -2.30426630e-07    0.00   20.79
   76  66327.31        2.28491000e+01       -2.21811530e-07    0.00   20.79
   77  66327.55        2.31577400e+01       -2.22493330e-07    0.00   20.79
   78  66327.92        2.34757300e+01       -1.94602630e-07    0.00   21.03
   79  66328.18        2.37300100e+01       -2.28381330e-07    0.00   21.03
   80  66328.43        2.40513100e+01       -2.47037130e-07    0.00   21.03
   81  66328.67        2.43596000e+01       -2.42264730e-07    0.00   21.03
   82  66328.96        2.46741400e+01       -2.69783530e-07    0.00   20.80
   83  66329.20        2.49522500e+01       -2.85278330e-07    0.00   20.80
   84  66329.45        2.52539500e+01       -2.73998130e-07    0.00   20.80
   85  66329.76        2.55665200e+01       -2.93769530e-07    0.00   20.80
   86  66330.03        2.58803700e+01       -2.97297830e-07    0.00   21.05
   87  66330.29        2.61599000e+01       -2.97664130e-07    0.00   21.05
   88  66330.53        2.64496500e+01       -2.51612330e-07    0.00   21.05
   89  66330.88        2.67645700e+01       -1.94467430e-07    0.00   21.05
   90  66331.17        2.70927100e+01       -2.38038830e-07    0.00   20.76
   91  66331.42        2.73436200e+01       -2.92084830e-07    0.00   20.76
   92  66331.66        2.76044500e+01       -2.85515030e-07    0.00   20.76
   93  66331.98        2.79728800e+01       -2.71941530e-07    0.00   21.12
   94  66332.24        2.82483900e+01       -3.05534330e-07    0.00   21.12
   95  66332.48        2.85503200e+01       -3.00142130e-07    0.00   21.12
   96  66332.76        2.88729400e+01       -2.83345730e-07    0.00   21.12
   97  66333.03        2.91788100e+01       -3.08881230e-07    0.00   21.24
   98  66333.30        2.94276200e+01       -2.94006230e-07    0.00   21.24
   99  66333.55        2.97376000e+01       -2.83345730e-07    0.00   21.24
  100  66333.95        3.00897300e+01       -2.74978530e-07    0.00   21.24
  101  66334.26        3.03579900e+01       -3.29148430e-07    0.00   20.83
  102  66334.50        3.06639000e+01       -3.13653630e-07    0.00   20.83
  103  66334.82        3.09853100e+01       -3.32805230e-07    0.00   21.07
  104  66335.11        3.12912900e+01       -3.61315730e-07    0.00   21.07
  105  66335.36        3.15674900e+01       -3.25181830e-07    0.00   21.07
  106  66335.60        3.18494400e+01       -3.22082830e-07    0.00   21.07
  107  66335.96        3.21897300e+01       -3.24005730e-07    0.00   21.09
  108  66336.22        3.24695300e+01       -3.18616630e-07    0.00   21.09
  109  66336.47        3.27789200e+01       -3.13101030e-07    0.00   21.09
  110  66336.79        3.30740000e+01       -3.04857730e-07    0.00   21.09
  111  66337.09        3.34049700e+01       -3.11923430e-07    0.00   21.12
  112  66337.35        3.36765300e+01       -3.55494830e-07    0.00   21.12
  113  66337.59        3.39566100e+01       -4.04644430e-07    0.00   21.12
  114  66337.94        3.42961500e+01       -3.77373530e-07    0.00   21.04
  115  66338.20        3.45523200e+01       -3.59027630e-07    0.00   21.04
  116  66338.45        3.48764600e+01       -3.31570830e-07    0.00   21.04
  117  66338.69        3.51677800e+01       -2.95065030e-07    0.00   21.04
  118  66338.99        3.55081000e+01       -3.00457230e-07    0.00   20.81
  119  66339.25        3.57864900e+01       -2.94569130e-07    0.00   20.81
  120  66339.49        3.60587400e+01       -3.03370230e-07    0.00   20.81
  121  66339.87        3.64034700e+01       -3.36777130e-07    0.00   20.81
  122  66340.13        3.67319900e+01       -2.79384230e-07    0.00   21.23
  123  66340.38        3.69999500e+01       -2.08046030e-07    0.00   21.23
  124  66340.62        3.72585100e+01       -1.91683530e-07    0.00   21.23
  125  66340.90        3.76212000e+01       -1.73709530e-07    0.00   21.11
  126  66341.15        3.78993000e+01       -1.12721930e-07    0.00   21.11
  127  66341.39        3.81738800e+01       -6.02254300e-08    0.00   21.11
  128  66341.64        3.84885900e+01        7.10484700e-08    0.00   21.11
  129  66341.98        3.88227500e+01        1.73879170e-07    0.00   21.13
  130  66342.24        3.90766700e+01        2.86132370e-07    0.00   21.13
  131  66342.50        3.93705400e+01        4.07921870e-07    0.00   21.13
  132  66342.80        3.97166000e+01        5.57725870e-07    0.00   21.25
  133  66343.06        3.99666400e+01        7.42548370e-07    0.00   21.25
  134  66343.32        4.02571800e+01        9.95300070e-07    0.00   21.25
  135  66343.57        4.05580600e+01        1.20875697e-06    0.00   21.25
  136  66343.95        4.08663000e+01        1.45475307e-06    0.00   20.82
  137  66344.19        4.11761300e+01        1.90571477e-06    0.00   20.82
  138  66344.45        4.14459500e+01        2.26748817e-06    0.00   20.82
  139  66344.69        4.17262100e+01        2.73028797e-06    0.00   20.82
  140  66344.96        4.20912500e+01        4.22368037e-06    0.00   21.07
  141  66345.21        4.23396400e+01        4.37398027e-06    0.00   21.07
  142  66345.46        4.26371800e+01        5.69816907e-06    0.00   21.07
  143  66345.71        4.29728300e+01        7.06301627e-06    0.00   21.07
  144  66345.97        4.32992100e+01        8.35423197e-06    0.00   21.13
  145  66346.22        4.35510500e+01        1.04588026e-05    0.00   21.13
  146  66346.46        4.38334700e+01        1.17518157e-05    0.00   21.13
  147  66346.74        4.41998800e+01        1.37339772e-05    0.00   21.13
  148  66347.03        4.44731500e+01        1.81010417e-05    0.00   20.81
  149  66347.30        4.47512000e+01        2.14057803e-05    0.00   20.81

File: data/figure09/Ic_2021-10-03_12-33-02750196_Anneal121.txt
# Ic = 38.13 A, n = 29.26 , Tavg = 0.00 K, Anneal121_00K___3600s
#idx    t_s     iHTS_A                vHTS_V                tHTS_K  tTAR_K
    0  66393.65        2.85425400e-02        9.12335000e-09    0.00   21.26
    1  66393.96        3.93753400e-01       -1.02142500e-08    0.00   20.92
    2  66394.24        6.42578900e-01       -6.06155000e-09    0.00   20.92
    3  66394.48        9.46800800e-01       -1.02142500e-08    0.00   20.92
    4  66394.75        1.28627400e+00        1.07991500e-08    0.00   20.92
    5  66395.06        1.56760400e+00        2.85931500e-08    0.00   21.00
    6  66395.30        1.84165700e+00       -2.81764500e-08    0.00   21.00
    7  66395.55        2.14899600e+00       -3.49941500e-08    0.00   21.00
    8  66395.91        2.49291100e+00       -2.05529500e-08    0.00   21.21
    9  66396.19        2.75099800e+00       -5.47035500e-08    0.00   21.21
   10  66396.44        3.05669900e+00       -7.55286500e-08    0.00   21.21
   11  66396.68        3.36702400e+00       -4.21217500e-08    0.00   21.21
   12  66396.96        3.68551900e+00       -1.70821500e-08    0.00   20.82
   13  66397.23        3.95725000e+00       -5.89801500e-08    0.00   20.82
   14  66397.47        4.26358700e+00       -4.75759500e-08    0.00   20.82
   15  66397.75        4.56101100e+00       -4.72660500e-08    0.00   20.82
   16  66398.00        4.88483400e+00       -4.06962500e-08    0.00   21.25
   17  66398.25        5.16678400e+00       -4.79478500e-08    0.00   21.25
   18  66398.49        5.45697500e+00       -8.87302500e-08    0.00   21.25
   19  66398.76        5.80209700e+00       -4.75139500e-08    0.00   21.25
   20  66399.08        6.12002700e+00       -4.32993500e-08    0.00   20.94
   21  66399.34        6.38317200e+00       -1.11476650e-07    0.00   20.94
   22  66399.58        6.69492400e+00       -1.00816150e-07    0.00   20.94
   23  66399.92        7.01195600e+00       -9.33166500e-08    0.00   20.98
   24  66400.17        7.33413900e+00       -8.47635500e-08    0.00   20.98
   25  66400.42        7.60534400e+00       -2.96639500e-08    0.00   20.98
   26  66400.68        7.88181500e+00       -4.80059500e-08    0.00   20.98
   27  66400.93        8.21542900e+00       -5.30211500e-08    0.00   21.23
   28  66401.18        8.50846800e+00       -5.79136500e-08    0.00   21.23
   29  66401.44        8.80143000e+00       -9.13205500e-08    0.00   21.23
   30  66401.68        9.05953500e+00       -1.04088350e-07    0.00   21.23
   31  66401.99        9.41797100e+00       -1.14066950e-07    0.00   20.80
   32  66402.25        9.69894500e+00       -1.28384250e-07    0.00   20.80
   33  66402.49        9.97532800e+00       -1.19583150e-07    0.00   20.80
   34  66402.75        1.03211600e+01       -1.26214950e-07    0.00   20.80
   35  66403.04        1.06177300e+01       -1.00989350e-07    0.00   21.18
   36  66403.30        1.08927000e+01       -5.70459500e-08    0.00   21.18
   37  66403.55        1.11706100e+01       -1.06629450e-07    0.00   21.18
   38  66403.80        1.15013000e+01       -6.94418500e-08    0.00   20.94
   39  66404.09        1.17635600e+01       -1.04026350e-07    0.00   20.94
   40  66404.35        1.20510500e+01       -1.16856050e-07    0.00   20.94
   41  66404.60        1.23545200e+01       -7.52059500e-08    0.00   20.94
   42  66404.85        1.26592100e+01       -1.13385250e-07    0.00   20.98
   43  66405.10        1.30010200e+01       -1.32226950e-07    0.00   20.98
   44  66405.35        1.32486600e+01       -1.26586850e-07    0.00   20.98
   45  66405.60        1.35572600e+01       -1.58010350e-07    0.00   20.98
   46  66405.98        1.38958500e+01       -1.60861450e-07    0.00   20.98
   47  66406.24        1.41435900e+01       -1.35016050e-07    0.00   20.88
   48  66406.48        1.44270600e+01       -1.49456050e-07    0.00   20.88
   49  66406.73        1.47899700e+01       -1.32964750e-07    0.00   20.88
   50  66407.07        1.50984100e+01       -1.38784950e-07    0.00   20.81
   51  66407.33        1.53397900e+01       -2.02995550e-07    0.00   20.81
   52  66407.58        1.56496000e+01       -2.03305450e-07    0.00   20.81
   53  66407.89        1.59912200e+01       -1.63576650e-07    0.00   21.24
   54  66408.16        1.62895700e+01       -1.41635950e-07    0.00   21.24
   55  66408.40        1.65476100e+01       -1.50189150e-07    0.00   21.24
   56  66408.64        1.68549600e+01       -1.71510050e-07    0.00   21.24
   57  66408.97        1.71969000e+01       -2.21527450e-07    0.00   20.96
   58  66409.22        1.74541700e+01       -2.31320150e-07    0.00   20.96
   59  66409.46        1.77553200e+01       -2.26423750e-07    0.00   20.96
   60  66409.76        1.80532900e+01       -2.20225850e-07    0.00   20.96
   61  66410.04        1.83855600e+01       -1.57378750e-07    0.00   21.26
   62  66410.29        1.86618800e+01       -1.95186150e-07    0.00   21.26
   63  66410.55        1.89457900e+01       -2.05226850e-07    0.00   21.26
   64  66410.85        1.92839000e+01       -1.70766250e-07    0.00   21.23
   65  66411.12        1.95729300e+01       -1.82046550e-07    0.00   21.23
   66  66411.37        1.98616900e+01       -2.46071250e-07    0.00   21.23
   67  66411.62        2.01660600e+01       -2.51525450e-07    0.00   21.23
   68  66411.90        2.04794100e+01       -2.73838050e-07    0.00   20.80
   69  66412.16        2.07611200e+01       -2.46938950e-07    0.00   20.80
   70  66412.40        2.10418100e+01       -2.18428250e-07    0.00   20.80
   71  66412.64        2.13479900e+01       -2.51958150e-07    0.00   20.80
   72  66412.95        2.16962200e+01       -2.35160450e-07    0.00   21.24
   73  66413.20        2.19686800e+01       -1.96981150e-07    0.00   21.24
   74  66413.44        2.22718000e+01       -2.09872850e-07    0.00   21.24
   75  66413.68        2.25521500e+01       -2.40738650e-07    0.00   21.24
   76  66413.95        2.28944700e+01       -2.77616350e-07    0.00   20.96
   77  66414.20        2.31733700e+01       -2.38693350e-07    0.00   20.96
   78  66414.44        2.34469900e+01       -2.25057850e-07    0.00   20.96
   79  66414.69        2.37553800e+01       -2.48548050e-07    0.00   20.96
   80  66414.98        2.40689100e+01       -2.71852250e-07    0.00   20.95
   81  66415.23        2.43797300e+01       -2.91437750e-07    0.00   20.95
   82  66415.47        2.46697700e+01       -2.96891950e-07    0.00   20.95
   83  66415.76        2.49498700e+01       -2.89516450e-07    0.00   20.95
   84  66416.04        2.53021100e+01       -2.76376750e-07    0.00   21.23
   85  66416.29        2.55511900e+01       -2.63609050e-07    0.00   21.23
   86  66416.54        2.58558100e+01       -2.71666350e-07    0.00   21.23
   87  66416.84        2.61956800e+01       -2.80157550e-07    0.00   20.80
   88  66417.11        2.64842000e+01       -2.65096550e-07    0.00   20.80
   89  66417.35        2.67432200e+01       -2.72410150e-07    0.00   20.80
   90  66417.61        2.70527500e+01       -2.83070550e-07    0.00   20.80
   91  66417.90        2.73893400e+01       -3.15051950e-07    0.00   21.23
   92  66418.16        2.76244200e+01       -3.39037950e-07    0.00   21.23
   93  66418.41        2.79465900e+01       -3.64017150e-07    0.00   21.23
   94  66418.65        2.82550300e+01       -3.28505050e-07    0.00   21.23
   95  66418.97        2.86006500e+01       -3.53484250e-07    0.00   20.81
   96  66419.23        2.88487200e+01       -3.44435250e-07    0.00   20.81
   97  66419.47        2.91533400e+01       -3.21564850e-07    0.00   20.81
   98  66419.74        2.94540300e+01       -3.47162350e-07    0.00   20.81
   99  66419.99        2.97837400e+01       -3.18713750e-07    0.00   20.93
  100  66420.23        3.00600100e+01       -3.15242950e-07    0.00   20.93
  101  66420.48        3.03736800e+01       -2.99438150e-07    0.00   20.93
  102  66420.76        3.06655900e+01       -3.16048650e-07    0.00   20.93
  103  66421.03        3.09973600e+01       -3.17350250e-07    0.00   21.24
  104  66421.28        3.12690900e+01       -3.18465850e-07    0.00   21.24
  105  66421.52        3.15829300e+01       -3.51810750e-07    0.00   21.24
  106  66421.89        3.19080900e+01       -3.52988350e-07    0.00   20.79
  107  66422.16        3.21845500e+01       -3.70280650e-07    0.00   20.79
  108  66422.40        3.24578800e+01       -3.65818150e-07    0.00   20.79
  109  66422.66        3.27960600e+01       -3.93646850e-07    0.00   20.79
  110  66422.92        3.31047000e+01       -3.63152950e-07    0.00   21.23
  111  66423.17        3.33904100e+01       -3.63152950e-07    0.00   21.23
  112  66423.42        3.36940900e+01       -3.59992050e-07    0.00   21.23
  113  66423.67        3.39684400e+01       -3.54599850e-07    0.00   21.23
  114  66424.04        3.42691300e+01       -3.69908750e-07    0.00   20.81
  115  66424.30        3.45861300e+01       -3.79212650e-07    0.00   20.81
  116  66424.55        3.48942900e+01       -3.39679250e-07    0.00   20.81
  117  66424.91        3.52055500e+01       -3.60077450e-07    0.00   20.93
  118  66425.18        3.54928200e+01       -3.75200350e-07    0.00   20.93
  119  66425.42        3.57992100e+01       -3.55367050e-07    0.00   20.93
  120  66425.67        3.60625800e+01       -3.30265350e-07    0.00   20.93
  121  66425.97        3.64245200e+01       -2.82417350e-07    0.00   21.23
  122  66426.25        3.67032200e+01       -2.26016150e-07    0.00   21.23
  123  66426.49        3.69937500e+01       -2.47522950e-07    0.00   21.23
  124  66426.77        3.73283700e+01       -2.14549950e-07    0.00   20.80
  125  66427.06        3.76461300e+01       -1.64780550e-07    0.00   20.80
  126  66427.31        3.78940600e+01       -1.28274750e-07    0.00   20.80
  127  66427.56        3.81927000e+01       -7.53443500e-08    0.00   20.80
  128  66427.98        3.85605700e+01        3.70241500e-08    0.00   21.21
  129  66428.24        3.88018700e+01        1.85340750e-07    0.00   21.21
  130  66428.49        3.91068700e+01        2.25069550e-07    0.00   21.21
  131  66428.81        3.94201500e+01        3.67064150e-07    0.00   20.99
  132  66429.12        3.97243800e+01        5.50151150e-07    0.00   20.99
  133  66429.37        3.99947100e+01        6.97847950e-07    0.00   20.99
  134  66429.61        4.02757000e+01        9.14217750e-07    0.00   20.99
  135  66429.93        4.06029800e+01        1.16920075e-06    0.00   20.91
  136  66430.20        4.08741700e+01        1.53717155e-06    0.00   20.91
  137  66430.44        4.11795100e+01        1.84700545e-06    0.00   20.91
  138  66430.68        4.14566300e+01        2.25588255e-06    0.00   20.91
  139  66430.94        4.17914300e+01        3.35564385e-06    0.00   21.25
  140  66431.19        4.20578300e+01        3.63064615e-06    0.00   21.25
  141  66431.44        4.23583700e+01        4.09363185e-06    0.00   21.25
  142  66431.68        4.26567900e+01        5.97278325e-06    0.00   21.25
  143  66431.98        4.29991000e+01        7.15107235e-06    0.00   20.97
  144  66432.24        4.32833400e+01        8.81019705e-06    0.00   20.97
  145  66432.49        4.35709600e+01        1.02398123e-05    0.00   20.97
  146  66432.80        4.39157800e+01        1.18690630e-05    0.00   21.22
  147  66433.11        4.42184600e+01        1.37049528e-05    0.00   21.22
  148  66433.35        4.44549300e+01        1.69548391e-05    0.00   21.22
  149  66433.60        4.47631900e+01        2.11427824e-05    0.00   21.22

File: data/figure09/Ic_2021-10-03_14-35-55102050_anneal124K.txt
# Ic = 38.14 A, n = 29.30 , Tavg = 0.00 K, Anneal124_00K___3600s
#idx    t_s     iHTS_A                vHTS_V                tHTS_K  tTAR_K
    0  73766.43        2.02913000e-02       -2.31988900e-08    0.00   20.97
    1  73766.68        3.48005000e-01        7.85281000e-09    0.00   20.97
    2  73766.96        6.63337300e-01        4.42347100e-08    0.00   20.85
    3  73767.22        9.36393800e-01        1.83893100e-08    0.00   20.85
    4  73767.47        1.21984900e+00        3.63013100e-08    0.00   20.85
    5  73767.74        1.55285700e+00        2.14883100e-08    0.00   20.85
    6  73768.08        1.86036600e+00       -3.24149000e-09    0.00   21.21
    7  73768.32        2.12133200e+00        3.38323100e-08    0.00   21.21
    8  73768.57        2.44769200e+00        5.95161000e-09    0.00   21.21
    9  73768.91        2.76646100e+00       -7.76535900e-08    0.00   20.75
   10  73769.17        3.04804900e+00       -7.85212900e-08    0.00   20.75
   11  73769.41        3.35090700e+00       -4.77794900e-08    0.00   20.75
   12  73769.65        3.63417700e+00       -2.32975900e-08    0.00   20.75
   13  73769.90        3.98755600e+00       -1.72879000e-09    0.00   21.15
   14  73770.16        4.26262800e+00       -2.00746900e-08    0.00   21.15
   15  73770.41        4.56971300e+00        2.38688100e-08    0.00   21.15
   16  73770.65        4.84450900e+00       -6.31519000e-09    0.00   21.15
   17  73770.97        5.18599900e+00       -4.14575900e-08    0.00   20.98
   18  73771.22        5.50458400e+00       -2.53428900e-08    0.00   20.98
   19  73771.46        5.75094400e+00       -3.16028900e-08    0.00   20.98
   20  73771.71        6.04798600e+00       -8.44093900e-08    0.00   20.98
   21  73771.95        6.40257200e+00       -8.34176900e-08    0.00   20.84
   22  73772.21        6.71584500e+00       -1.03994890e-07    0.00   20.84
   23  73772.45        6.96229500e+00       -1.12052190e-07    0.00   20.84
   24  73772.70        7.25838300e+00       -1.11990290e-07    0.00   20.84
   25  73772.95        7.62040000e+00       -8.62067900e-08    0.00   21.21
   26  73773.20        7.88597800e+00       -4.82133900e-08    0.00   21.21
   27  73773.45        8.17600200e+00       -6.94103900e-08    0.00   21.21
   28  73773.70        8.46389300e+00       -3.96601900e-08    0.00   21.21
   29  73774.01        8.81856000e+00       -4.90810900e-08    0.00   20.75
   30  73774.26        9.06952100e+00       -7.15202900e-08    0.00   20.75
   31  73774.50        9.37348100e+00       -5.95603900e-08    0.00   20.75
   32  73774.77        9.72960800e+00       -9.54469900e-08    0.00   20.75
   33  73775.07        9.99306100e+00       -9.07365900e-08    0.00   21.15
   34  73775.32        1.02701400e+01       -1.09268390e-07    0.00   21.15
   35  73775.56        1.05691800e+01       -1.38708690e-07    0.00   21.15
   36  73775.94        1.09126400e+01       -1.28667990e-07    0.00   20.98
   37  73776.21        1.11836000e+01       -1.34308090e-07    0.00   20.98
   38  73776.45        1.14547300e+01       -1.53955590e-07    0.00   20.98
   39  73776.71        1.17635600e+01       -1.26622690e-07    0.00   20.98
   40  73777.00        1.20631600e+01       -8.60880900e-08    0.00   20.83
   41  73777.25        1.23413900e+01       -1.16643990e-07    0.00   20.83
   42  73777.49        1.26475700e+01       -1.22903890e-07    0.00   20.83
   43  73777.74        1.29632700e+01       -1.42861290e-07    0.00   20.83
   44  73778.04        1.32645900e+01       -1.53025890e-07    0.00   21.21
   45  73778.29        1.35382100e+01       -1.15466390e-07    0.00   21.21
   46  73778.55        1.38255000e+01       -1.41249790e-07    0.00   21.21
   47  73778.91        1.41566300e+01       -1.62694690e-07    0.00   20.75
   48  73779.15        1.44327400e+01       -1.77631790e-07    0.00   20.75
   49  73779.39        1.47378000e+01       -1.90833390e-07    0.00   20.75
   50  73779.63        1.50429900e+01       -2.04840790e-07    0.00   20.75
   51  73779.91        1.53594200e+01       -2.08621490e-07    0.00   21.14
   52  73780.15        1.56146000e+01       -2.48728990e-07    0.00   21.14
   53  73780.39        1.59400700e+01       -2.09564890e-07    0.00   21.14
   54  73780.64        1.62208700e+01       -1.77214990e-07    0.00   21.14
   55  73780.91        1.65638500e+01       -2.08204690e-07    0.00   20.99
   56  73781.20        1.68558700e+01       -2.11055790e-07    0.00   20.99
   57  73781.45        1.71476000e+01       -2.11179790e-07    0.00   20.99
   58  73781.70        1.74523000e+01       -2.27914190e-07    0.00   20.99
   59  73782.00        1.77733500e+01       -2.04795890e-07    0.00   21.18
   60  73782.25        1.80558900e+01       -2.23079790e-07    0.00   21.18
   61  73782.49        1.83323200e+01       -1.86140090e-07    0.00   21.18
   62  73782.77        1.86857600e+01       -1.68289990e-07    0.00   21.22
   63  73783.06        1.89838200e+01       -2.17315690e-07    0.00   21.22
   64  73783.31        1.92313200e+01       -2.55928890e-07    0.00   21.22
   65  73783.55        1.95371400e+01       -2.34112090e-07    0.00   21.22
   66  73783.88        1.98805700e+01       -2.59399690e-07    0.00   20.76
   67  73784.13        2.01572400e+01       -2.34112090e-07    0.00   20.76
   68  73784.37        2.04362000e+01       -2.22274090e-07    0.00   20.76
   69  73784.63        2.07389800e+01       -2.28224090e-07    0.00   20.76
   70  73784.92        2.10820500e+01       -2.53387690e-07    0.00   21.14
   71  73785.17        2.13326900e+01       -2.23761590e-07    0.00   21.14
   72  73785.42        2.16381600e+01       -1.89672890e-07    0.00   21.14
   73  73785.66        2.19493000e+01       -2.15704290e-07    0.00   21.14
   74  73785.99        2.22881100e+01       -2.44527990e-07    0.00   21.01
   75  73786.24        2.25447900e+01       -2.41387390e-07    0.00   21.01
   76  73786.48        2.28478600e+01       -2.34951690e-07    0.00   21.01
   77  73786.75        2.31656800e+01       -2.51933990e-07    0.00   21.01
   78  73787.00        2.34713700e+01       -2.85774790e-07    0.00   20.82
   79  73787.25        2.37507600e+01       -3.18809690e-07    0.00   20.82
   80  73787.50        2.40355200e+01       -3.09326890e-07    0.00   20.82
   81  73787.75        2.43934200e+01       -3.12301890e-07    0.00   21.22
   82  73788.07        2.46723500e+01       -3.04864390e-07    0.00   21.22
   83  73788.32        2.49262600e+01       -2.40715790e-07    0.00   21.22
   84  73788.57        2.52520200e+01       -2.65135590e-07    0.00   21.22
   85  73788.93        2.55645300e+01       -2.81436190e-07    0.00   20.76
   86  73789.19        2.58334300e+01       -3.27424890e-07    0.00   20.76
   87  73789.44        2.61449500e+01       -3.34056690e-07    0.00   20.76
   88  73789.69        2.64439000e+01       -3.34676490e-07    0.00   20.76
   89  73790.01        2.67646800e+01       -2.83977390e-07    0.00   21.13
   90  73790.25        2.70388200e+01       -2.82427890e-07    0.00   21.13
   91  73790.50        2.73451000e+01       -3.29780090e-07    0.00   21.13
   92  73790.79        2.76211200e+01       -3.64054690e-07    0.00   21.02
   93  73791.11        2.79611600e+01       -3.04616490e-07    0.00   21.02
   94  73791.36        2.82393800e+01       -3.66843690e-07    0.00   21.02
   95  73791.61        2.85499600e+01       -3.36659790e-07    0.00   21.02
   96  73791.91        2.88635500e+01       -3.57920890e-07    0.00   20.82
   97  73792.20        2.91507100e+01       -3.57121790e-07    0.00   20.82
   98  73792.44        2.94509300e+01       -3.24398890e-07    0.00   20.82
   99  73792.68        2.97307200e+01       -3.67536490e-07    0.00   20.82
  100  73792.93        3.00690300e+01       -3.36050990e-07    0.00   21.23
  101  73793.19        3.03558700e+01       -3.37104590e-07    0.00   21.23
  102  73793.43        3.06615500e+01       -4.07637090e-07    0.00   21.23
  103  73793.68        3.09427600e+01       -4.08566790e-07    0.00   21.23
  104  73793.93        3.12778100e+01       -4.32118890e-07    0.00   20.77
  105  73794.18        3.15663500e+01       -4.16995990e-07    0.00   20.77
  106  73794.43        3.18426700e+01       -4.04352190e-07    0.00   20.77
  107  73794.68        3.21309400e+01       -3.99517790e-07    0.00   20.77
  108  73794.98        3.24983300e+01       -3.45533790e-07    0.00   21.12
  109  73795.23        3.27827400e+01       -3.77019290e-07    0.00   21.12
  110  73795.47        3.30528400e+01       -3.88919290e-07    0.00   21.12
  111  73795.72        3.34245600e+01       -3.75035990e-07    0.00   21.12
  112  73795.97        3.37095700e+01       -4.15880290e-07    0.00   21.04
  113  73796.24        3.39556400e+01       -4.16871990e-07    0.00   21.04
  114  73796.48        3.42614800e+01       -4.03608390e-07    0.00   21.04
  115  73796.97        3.45945000e+01       -4.35651690e-07    0.00   20.82
  116  73797.22        3.48909200e+01       -4.09558390e-07    0.00   20.82
  117  73797.47        3.51637800e+01       -3.66916690e-07    0.00   20.82
  118  73797.75        3.55100200e+01       -3.62269190e-07    0.00   20.82
  119  73798.01        3.58118200e+01       -3.47460790e-07    0.00   21.24
  120  73798.27        3.60624200e+01       -3.24160390e-07    0.00   21.24
  121  73798.52        3.63725000e+01       -3.29366590e-07    0.00   21.24
  122  73798.89        3.67292900e+01       -2.85671190e-07    0.00   20.78
  123  73799.15        3.70012300e+01       -1.93631990e-07    0.00   20.78
  124  73799.39        3.72740700e+01       -1.73054890e-07    0.00   20.78
  125  73799.63        3.75635800e+01       -1.70079890e-07    0.00   20.78
  126  73799.89        3.79240400e+01       -1.32954290e-07    0.00   21.13
  127  73800.16        3.81742900e+01       -3.42212900e-08    0.00   21.13
  128  73800.40        3.84740400e+01        3.15387100e-08    0.00   21.13
  129  73800.64        3.87839700e+01        6.94701100e-08    0.00   21.13
  130  73800.90        3.91204800e+01        1.52026510e-07    0.00   21.06
  131  73801.15        3.93681000e+01        3.14970010e-07    0.00   21.06
  132  73801.39        3.96518900e+01        4.57088510e-07    0.00   21.06
  133  73801.64        3.99749900e+01        6.85668110e-07    0.00   21.06
  134  73801.88        4.02814600e+01        8.92493010e-07    0.00   20.83
  135  73802.13        4.05585600e+01        1.17728781e-06    0.00   20.83
  136  73802.38        4.08320000e+01        1.51693431e-06    0.00   20.83
  137  73802.62        4.11657100e+01        1.77222691e-06    0.00   20.83
  138  73802.94        4.14706900e+01        2.80994611e-06    0.00   21.25
  139  73803.22        4.17738500e+01        2.86764881e-06    0.00   21.25
  140  73803.47        4.20586000e+01        3.16112071e-06    0.00   21.25
  141  73803.76        4.23940700e+01        4.60499101e-06    0.00   21.25
  142  73804.07        4.26749800e+01        5.97312391e-06    0.00   20.79
  143  73804.31        4.29579700e+01        6.17145761e-06    0.00   20.79
  144  73804.56        4.32646800e+01        8.62775881e-06    0.00   20.79
  145  73804.89        4.35415200e+01        9.64812381e-06    0.00   21.12
  146  73805.13        4.38665000e+01        1.17811410e-05    0.00   21.12
  147  73805.38        4.41569400e+01        1.47006753e-05    0.00   21.12
  148  73805.62        4.44067100e+01        1.65849696e-05    0.00   21.12
  149  73805.95        4.47773500e+01        2.08813736e-05    0.00   21.08
