Repository: shortlab/2024-CryoHTS-Facility

# 2024-CryoHTS-Facility
Data repository for Alexis' RSI paper on the cryogenic HTS irradiation facility

File: data/figure09/Ic_2021-10-03_14-37-22666628_Anneal124.txt
# Ic = 38.12 A, n = 29.30 , Tavg = 0.00 K, Anneal124_00K___3600s
#idx    t_s     iHTS_A                vHTS_V                tHTS_K  tTAR_K
    0  73852.50        3.03860900e-02        5.24221700e-08    0.00   20.83
    1  73852.79        3.98636800e-01        3.15970700e-08    0.00   21.27
    2  73853.09        6.47807700e-01        7.52306700e-08    0.00   21.27
    3  73853.34        9.51285800e-01        8.55811700e-08    0.00   21.27
    4  73853.59        1.24799100e+00        4.30632700e-08    0.00   21.27
    5  73853.97        1.56823800e+00        4.99430700e-08    0.00   20.89
    6  73854.21        1.84533500e+00        3.34564700e-08    0.00   20.89
    7  73854.46        2.14608100e+00        1.41808700e-08    0.00   20.89
    8  73854.72        2.48673100e+00        1.33131700e-08    0.00   20.89
    9  73854.98        2.77219700e+00        2.28579700e-08    0.00   21.04
   10  73855.23        3.06624600e+00        5.56451700e-08    0.00   21.04
   11  73855.47        3.36364500e+00        5.49013700e-08    0.00   21.04
   12  73855.77        3.64976600e+00        2.80642700e-08    0.00   21.04
   13  73856.03        3.98660700e+00        2.26100700e-08    0.00   21.20
   14  73856.29        4.26801300e+00        6.51279700e-08    0.00   21.20
   15  73856.53        4.56879900e+00        3.99640700e-08    0.00   21.20
   16  73856.92        4.89793400e+00        2.18030700e-08    0.00   20.83
   17  73857.17        5.16797000e+00       -2.30713300e-08    0.00   20.83
   18  73857.41        5.47685200e+00       -9.49783000e-09    0.00   20.83
   19  73857.65        5.75911000e+00       -2.11499300e-08    0.00   20.83
   20  73857.91        6.10267100e+00       -6.83263000e-09    0.00   21.27
   21  73858.16        6.38179400e+00       -1.96004300e-08    0.00   21.27
   22  73858.41        6.69477600e+00       -6.01350300e-08    0.00   21.27
   23  73858.65        6.97873000e+00       -4.93505300e-08    0.00   21.27
   24  73858.97        7.30209700e+00       -9.30460300e-08    0.00   20.90
   25  73859.23        7.61534200e+00       -3.82562300e-08    0.00   20.90
   26  73859.47        7.87988500e+00       -2.38770300e-08    0.00   20.90
   27  73859.77        8.19639200e+00        1.60377700e-08    0.00   20.90
   28  73860.02        8.52649200e+00        9.14770000e-10    0.00   21.03
   29  73860.28        8.80685300e+00       -5.98870300e-08    0.00   21.03
   30  73860.52        9.05654400e+00       -6.48454300e-08    0.00   21.03
   31  73860.90        9.42310600e+00       -1.55098300e-08    0.00   21.20
   32  73861.16        9.69212100e+00       -5.85855300e-08    0.00   21.20
   33  73861.40        9.95453400e+00       -9.34799300e-08    0.00   21.20
   34  73861.65        1.02805600e+01       -4.02396300e-08    0.00   21.20
   35  73861.89        1.06157200e+01       -6.48454300e-08    0.00   20.83
   36  73862.16        1.08910200e+01       -4.76151300e-08    0.00   20.83
   37  73862.40        1.11658500e+01       -6.74485300e-08    0.00   20.83
   38  73862.64        1.14678500e+01       -1.19142230e-07    0.00   20.83
   39  73863.02        1.17612000e+01       -1.16108030e-07    0.00   21.26
   40  73863.28        1.20528100e+01       -1.23361030e-07    0.00   21.26
   41  73863.52        1.23537900e+01       -1.23546930e-07    0.00   21.26
   42  73863.87        1.27010400e+01       -1.08238030e-07    0.00   20.91
   43  73864.14        1.29953800e+01       -1.24910530e-07    0.00   20.91
   44  73864.39        1.32457300e+01       -8.30124300e-08    0.00   20.91
   45  73864.64        1.35330300e+01       -3.58461300e-08    0.00   20.91
   46  73864.93        1.38963200e+01       -5.95842300e-08    0.00   21.02
   47  73865.18        1.41408800e+01       -9.99328300e-08    0.00   21.02
   48  73865.43        1.44468500e+01       -1.38793930e-07    0.00   21.02
   49  73865.67        1.47895200e+01       -1.59866930e-07    0.00   21.02
   50  73865.94        1.50888700e+01       -1.45797530e-07    0.00   21.21
   51  73866.20        1.53476300e+01       -1.34393330e-07    0.00   21.21
   52  73866.44        1.56454600e+01       -1.40219430e-07    0.00   21.21
   53  73866.68        1.59959800e+01       -1.16295330e-07    0.00   21.21
   54  73867.00        1.62665100e+01       -1.44062130e-07    0.00   20.82
   55  73867.26        1.65507600e+01       -1.38174130e-07    0.00   20.82
   56  73867.50        1.68563200e+01       -1.03527630e-07    0.00   20.82
   57  73867.86        1.72069800e+01       -1.34517330e-07    0.00   21.26
   58  73868.12        1.74605800e+01       -1.98789930e-07    0.00   21.26
   59  73868.38        1.77538400e+01       -1.57014930e-07    0.00   21.26
   60  73868.62        1.80465600e+01       -1.41268630e-07    0.00   21.26
   61  73868.90        1.83848600e+01       -1.65064230e-07    0.00   20.90
   62  73869.18        1.86641900e+01       -1.81922630e-07    0.00   20.90
   63  73869.42        1.89669400e+01       -1.99338830e-07    0.00   20.90
   64  73869.67        1.92248300e+01       -2.28345230e-07    0.00   20.90
   65  73869.91        1.95792900e+01       -1.94876330e-07    0.00   21.27
   66  73870.16        1.98695500e+01       -2.36898430e-07    0.00   21.27
   67  73870.41        2.01669200e+01       -2.13718130e-07    0.00   21.27
   68  73870.66        2.04488900e+01       -1.73865330e-07    0.00   21.27
   69  73870.94        2.07915100e+01       -1.60973630e-07    0.00   21.21
   70  73871.18        2.10693500e+01       -1.68597030e-07    0.00   21.21
   71  73871.43        2.13483300e+01       -1.71076230e-07    0.00   21.21
   72  73871.67        2.16596300e+01       -1.71200230e-07    0.00   21.21
   73  73871.98        2.19499800e+01       -2.00888330e-07    0.00   20.81
   74  73872.26        2.22764400e+01       -2.22829030e-07    0.00   20.81
   75  73872.50        2.25608000e+01       -2.06466530e-07    0.00   20.81
   76  73872.89        2.28965700e+01       -2.05908730e-07    0.00   20.81
   77  73873.25        2.31718400e+01       -2.27973330e-07    0.00   21.25
   78  73873.50        2.34491900e+01       -1.82604430e-07    0.00   21.25
   79  73873.75        2.37985700e+01       -1.34322430e-07    0.00   20.91
   80  73874.06        2.40939200e+01       -1.69836630e-07    0.00   20.91
   81  73874.30        2.43741400e+01       -1.99959530e-07    0.00   20.91
   82  73874.54        2.46545600e+01       -2.23453330e-07    0.00   20.91
   83  73874.98        2.50000800e+01       -2.06723330e-07    0.00   20.91
   84  73875.27        2.52722700e+01       -2.29345830e-07    0.00   20.99
   85  73875.52        2.55472700e+01       -2.16578030e-07    0.00   20.99
   86  73875.97        2.58746700e+01       -1.80815930e-07    0.00   21.21
   87  73876.23        2.61772600e+01       -2.47319830e-07    0.00   21.21
   88  73876.48        2.64621300e+01       -2.64302230e-07    0.00   21.21
   89  73876.85        2.67303300e+01       -2.68082930e-07    0.00   21.21
   90  73877.15        2.70811100e+01       -2.57856330e-07    0.00   21.06
   91  73877.41        2.73603600e+01       -2.31391130e-07    0.00   21.06
   92  73877.65        2.76183700e+01       -2.86738730e-07    0.00   21.06
   93  73878.00        2.79841000e+01       -2.62566730e-07    0.00   21.16
   94  73878.25        2.82600200e+01       -2.71057930e-07    0.00   21.16
   95  73878.49        2.85429500e+01       -2.85995030e-07    0.00   21.16
   96  73878.82        2.88917900e+01       -2.76016330e-07    0.00   20.91
   97  73879.08        2.91706500e+01       -3.21323230e-07    0.00   20.91
   98  73879.33        2.94635000e+01       -3.46982730e-07    0.00   20.91
   99  73879.57        2.97427100e+01       -3.18658130e-07    0.00   20.91
  100  73879.92        3.00918100e+01       -2.77379830e-07    0.00   20.91
  101  73880.16        3.03695600e+01       -3.12708130e-07    0.00   20.98
  102  73880.41        3.06744400e+01       -2.96485430e-07    0.00   20.98
  103  73880.66        3.09558800e+01       -2.71334530e-07    0.00   20.98
  104  73880.98        3.13065500e+01       -2.53425630e-07    0.00   21.21
  105  73881.23        3.15903700e+01       -2.25473030e-07    0.00   21.21
  106  73881.47        3.18659500e+01       -2.79209030e-07    0.00   21.21
  107  73881.78        3.21733900e+01       -2.98050830e-07    0.00   21.21
  108  73882.03        3.25149300e+01       -3.21664930e-07    0.00   20.80
  109  73882.29        3.28008000e+01       -3.19185730e-07    0.00   20.80
  110  73882.53        3.30554700e+01       -2.85778830e-07    0.00   20.80
  111  73882.88        3.34301300e+01       -2.95695530e-07    0.00   21.24
  112  73883.15        3.36919700e+01       -2.90117430e-07    0.00   21.24
  113  73883.39        3.39475000e+01       -2.46360030e-07    0.00   21.24
  114  73883.65        3.42755300e+01       -2.69478330e-07    0.00   21.24
  115  73883.95        3.46187000e+01       -3.01211730e-07    0.00   20.92
  116  73884.21        3.49223300e+01       -2.76296030e-07    0.00   20.92
  117  73884.45        3.51735100e+01       -2.84973130e-07    0.00   20.92
  118  73884.71        3.54916200e+01       -3.23152430e-07    0.00   20.92
  119  73885.04        3.57820800e+01       -2.84849230e-07    0.00   20.97
  120  73885.32        3.60801600e+01       -2.58879830e-07    0.00   20.97
  121  73885.57        3.63864100e+01       -3.02575230e-07    0.00   20.97
  122  73885.92        3.67276400e+01       -2.48343330e-07    0.00   21.21
  123  73886.17        3.70063100e+01       -1.65971930e-07    0.00   21.21
  124  73886.42        3.72807100e+01       -1.44959030e-07    0.00   21.21
  125  73886.68        3.75774000e+01       -5.17403300e-08    0.00   21.21
  126  73886.97        3.79421600e+01       -3.20928300e-08    0.00   20.80
  127  73887.23        3.81993700e+01        5.54839700e-08    0.00   20.80
  128  73887.48        3.84740500e+01        1.76467670e-07    0.00   20.80
  129  73887.76        3.88625400e+01        2.10432270e-07    0.00   20.80
  130  73888.06        3.91364100e+01        3.19763870e-07    0.00   21.24
  131  73888.31        3.93872100e+01        4.71117370e-07    0.00   21.24
  132  73888.55        3.96875300e+01        5.85221370e-07    0.00   21.24
  133  73888.99        4.00271100e+01        7.30129070e-07    0.00   20.93
  134  73889.24        4.02774000e+01        1.04957057e-06    0.00   20.93
  135  73889.49        4.05639600e+01        1.24654097e-06    0.00   20.93
  136  73889.88        4.09104800e+01        1.59195177e-06    0.00   20.97
  137  73890.14        4.11967000e+01        2.00963057e-06    0.00   20.97
  138  73890.39        4.14615400e+01        2.34723197e-06    0.00   20.97
  139  73890.63        4.17396700e+01        2.71743457e-06    0.00   20.97
  140  73890.94        4.21029100e+01        4.12089477e-06    0.00   21.22
  141  73891.20        4.23628400e+01        4.33844217e-06    0.00   21.22
  142  73891.45        4.26456500e+01        5.62848017e-06    0.00   21.22
  143  73891.71        4.29863500e+01        7.27607687e-06    0.00   21.22
  144  73892.01        4.33128200e+01        8.89348927e-06    0.00   20.81
  145  73892.28        4.35587200e+01        9.93938697e-06    0.00   20.81
  146  73892.53        4.38638900e+01        1.23950699e-05    0.00   20.81
  147  73892.98        4.42072400e+01        1.43647730e-05    0.00   20.81
  148  73893.28        4.44516300e+01        1.80131241e-05    0.00   21.24
  149  73893.52        4.47589100e+01        2.04898180e-05    0.00   21.24

File: data/figure09/Ic_2021-10-03_14-38-05716953_anneal124K.txt
# Ic = 38.01 A, n = 28.64 , Tavg = 0.00 K, Anneal124_00K___3600s
#idx    t_s     iHTS_A                vHTS_V                tHTS_K  tTAR_K
    0  73896.59        3.01605900e-02        3.13987200e-08    0.00   21.24
    1  73896.93        3.96884000e-01        8.40442000e-09    0.00   20.81
    2  73897.19        6.54518600e-01        3.65430200e-08    0.00   20.81
    3  73897.44        9.51204900e-01        4.00138200e-08    0.00   20.81
    4  73897.71        1.30710500e+00       -5.16908000e-09    0.00   20.81
    5  73897.99        1.56802800e+00        3.32182000e-09    0.00   21.25
    6  73898.28        1.84997600e+00       -1.39090800e-08    0.00   21.25
    7  73898.53        2.15497300e+00        2.17289200e-08    0.00   21.25
    8  73899.02        2.49571200e+00        8.25926200e-08    0.00   20.95
    9  73899.32        2.75132900e+00        4.44134200e-08    0.00   20.95
   10  73899.57        3.05979300e+00        1.77003200e-08    0.00   20.95
   11  73899.86        3.41251200e+00       -3.26888800e-08    0.00   20.96
   12  73900.12        3.66055100e+00       -4.43409800e-08    0.00   20.96
   13  73900.38        3.96436300e+00       -2.06028800e-08    0.00   20.96
   14  73900.62        4.27186400e+00       -4.69441800e-08    0.00   20.96
   15  73900.93        4.61672200e+00       -8.31480000e-10    0.00   21.24
   16  73901.19        4.87543400e+00       -4.61228000e-09    0.00   21.24
   17  73901.44        5.17107400e+00       -3.23789800e-08    0.00   21.24
   18  73901.68        5.48463500e+00        7.90752000e-09    0.00   21.24
   19  73901.96        5.77361900e+00       -1.19257800e-08    0.00   20.81
   20  73902.27        6.08230000e+00       -4.14899800e-08    0.00   20.81
   21  73902.51        6.39304000e+00       -1.50867800e-08    0.00   20.81
   22  73902.82        6.69201800e+00       -1.40950800e-08    0.00   21.24
   23  73903.07        7.01168900e+00       -3.39284800e-08    0.00   21.24
   24  73903.34        7.29818200e+00       -3.70274800e-08    0.00   21.24
   25  73903.59        7.58835100e+00       -4.06222800e-08    0.00   21.24
   26  73903.85        7.92191600e+00       -5.84652800e-08    0.00   20.96
   27  73904.11        8.21362900e+00       -5.89518800e-08    0.00   20.96
   28  73904.37        8.50374200e+00       -8.75173800e-08    0.00   20.96
   29  73904.61        8.78439700e+00       -6.57005800e-08    0.00   20.96
   30  73904.96        9.11719100e+00       -5.42343800e-08    0.00   20.95
   31  73905.23        9.40638300e+00       -4.92140800e-08    0.00   20.95
   32  73905.48        9.69560200e+00       -9.79518000e-09    0.00   20.95
   33  73905.75        1.00324300e+01       -2.31207800e-08    0.00   20.95
   34  73906.00        1.03203600e+01       -8.46042800e-08    0.00   21.24
   35  73906.24        1.05937900e+01       -8.17532800e-08    0.00   21.24
   36  73906.50        1.08940700e+01       -1.11565380e-07    0.00   21.24
   37  73906.80        1.12170300e+01       -6.29734800e-08    0.00   21.24
   38  73907.08        1.15022700e+01       -6.01224800e-08    0.00   20.81
   39  73907.33        1.17802100e+01       -5.82010800e-08    0.00   20.81
   40  73907.58        1.20515300e+01       -4.09088800e-08    0.00   20.81
   41  73907.83        1.24019000e+01       -5.58458800e-08    0.00   21.23
   42  73908.08        1.27020100e+01       -8.04516800e-08    0.00   21.23
   43  73908.33        1.29780200e+01       -4.93999800e-08    0.00   21.23
   44  73908.57        1.32531600e+01       -8.18771800e-08    0.00   21.23
   45  73908.92        1.35980800e+01       -9.74959800e-08    0.00   20.96
   46  73909.18        1.38715100e+01       -1.05677280e-07    0.00   20.96
   47  73909.44        1.41456700e+01       -1.14974180e-07    0.00   20.96
   48  73909.68        1.44501700e+01       -1.13794580e-07    0.00   20.96
   49  73909.93        1.47890800e+01       -6.85454800e-08    0.00   20.94
   50  73910.18        1.50707800e+01       -9.91592800e-08    0.00   20.94
   51  73910.43        1.53222800e+01       -1.14220280e-07    0.00   20.94
   52  73910.67        1.56507400e+01       -1.01018580e-07    0.00   20.94
   53  73910.94        1.59931200e+01       -5.45340800e-08    0.00   21.24
   54  73911.20        1.62616100e+01       -6.19095800e-08    0.00   21.24
   55  73911.45        1.65549000e+01       -9.86013800e-08    0.00   21.24
   56  73911.71        1.68624000e+01       -7.86440800e-08    0.00   21.24
   57  73912.02        1.71556600e+01       -8.14330800e-08    0.00   20.80
   58  73912.35        1.74535300e+01       -1.31760380e-07    0.00   20.80
   59  73912.60        1.77626600e+01       -1.49238580e-07    0.00   20.80
   60  73912.89        1.80663200e+01       -1.22339580e-07    0.00   21.23
   61  73913.13        1.83871300e+01       -1.47875080e-07    0.00   21.23
   62  73913.38        1.86611300e+01       -1.19550480e-07    0.00   21.23
   63  73913.64        1.89490900e+01       -9.03581800e-08    0.00   21.23
   64  73913.93        1.92905300e+01       -1.08951980e-07    0.00   20.96
   65  73914.18        1.95630200e+01       -1.24446880e-07    0.00   20.96
   66  73914.42        1.98704300e+01       -1.56676180e-07    0.00   20.96
   67  73914.67        2.01522200e+01       -1.32070280e-07    0.00   20.96
   68  73914.91        2.04812300e+01       -1.19798380e-07    0.00   21.25
   69  73915.17        2.07661700e+01       -1.12546780e-07    0.00   21.25
   70  73915.42        2.10715200e+01       -9.48206800e-08    0.00   21.25
   71  73915.66        2.13490100e+01       -1.47934780e-07    0.00   21.25
   72  73915.98        2.16953300e+01       -1.28160280e-07    0.00   21.24
   73  73916.23        2.19797700e+01       -1.37268980e-07    0.00   21.24
   74  73916.48        2.22748500e+01       -1.66027480e-07    0.00   21.24
   75  73916.76        2.26219600e+01       -1.83257780e-07    0.00   21.24
   76  73917.02        2.28957500e+01       -1.99124480e-07    0.00   20.80
   77  73917.27        2.31809500e+01       -2.02099480e-07    0.00   20.80
   78  73917.52        2.34552900e+01       -1.48301380e-07    0.00   20.80
   79  73917.86        2.38153300e+01       -1.41607580e-07    0.00   21.22
   80  73918.13        2.40966800e+01       -1.77865580e-07    0.00   21.22
   81  73918.38        2.43796300e+01       -1.57350380e-07    0.00   21.22
   82  73918.62        2.46363400e+01       -1.90261480e-07    0.00   21.22
   83  73918.94        2.50050200e+01       -2.10528780e-07    0.00   21.22
   84  73919.24        2.52753700e+01       -2.35630380e-07    0.00   20.97
   85  73919.49        2.55478900e+01       -2.25031880e-07    0.00   20.97
   86  73919.79        2.59027300e+01       -2.02843280e-07    0.00   20.92
   87  73920.07        2.61936300e+01       -1.32496580e-07    0.00   20.92
   88  73920.32        2.64519000e+01       -1.61440980e-07    0.00   20.92
   89  73920.56        2.67424800e+01       -1.95467680e-07    0.00   20.92
   90  73920.82        2.70908200e+01       -2.09846980e-07    0.00   21.24
   91  73921.07        2.73916000e+01       -1.97822980e-07    0.00   21.24
   92  73921.32        2.76259800e+01       -1.81026480e-07    0.00   21.24
   93  73921.56        2.79481500e+01       -2.02595480e-07    0.00   21.24
   94  73921.86        2.82956400e+01       -2.14619680e-07    0.00   20.80
   95  73922.13        2.85749900e+01       -1.97947380e-07    0.00   20.80
   96  73922.39        2.88508400e+01       -2.03463480e-07    0.00   20.80
   97  73922.63        2.91582300e+01       -2.09041680e-07    0.00   20.80
   98  73922.91        2.94993600e+01       -1.93360880e-07    0.00   21.22
   99  73923.16        2.97502200e+01       -2.62963780e-07    0.00   21.22
  100  73923.41        3.00551200e+01       -2.78024780e-07    0.00   21.22
  101  73923.66        3.03703400e+01       -2.68851880e-07    0.00   21.22
  102  73924.02        3.07162600e+01       -2.39101680e-07    0.00   20.97
  103  73924.28        3.09708900e+01       -2.41828780e-07    0.00   20.97
  104  73924.53        3.12762800e+01       -2.37738180e-07    0.00   20.97
  105  73924.83        3.16264700e+01       -2.34205280e-07    0.00   20.91
  106  73925.11        3.18963100e+01       -2.45113680e-07    0.00   20.91
  107  73925.35        3.21786100e+01       -2.71269080e-07    0.00   20.91
  108  73925.60        3.24655400e+01       -3.12609280e-07    0.00   20.91
  109  73925.87        3.28294000e+01       -2.90420680e-07    0.00   21.24
  110  73926.16        3.30808400e+01       -2.08173980e-07    0.00   21.24
  111  73926.40        3.33892300e+01       -1.92059280e-07    0.00   21.24
  112  73926.65        3.36956300e+01       -2.10839080e-07    0.00   21.24
  113  73926.94        3.40077500e+01       -2.32965780e-07    0.00   20.79
  114  73927.20        3.42622700e+01       -2.37304280e-07    0.00   20.79
  115  73927.45        3.45875300e+01       -2.47346380e-07    0.00   20.79
  116  73927.71        3.49045400e+01       -2.27452980e-07    0.00   20.79
  117  73928.00        3.52123800e+01       -2.05513680e-07    0.00   21.21
  118  73928.25        3.54924900e+01       -2.27640280e-07    0.00   21.21
  119  73928.51        3.57961900e+01       -2.38052880e-07    0.00   21.21
  120  73928.82        3.60674900e+01       -2.07001180e-07    0.00   20.98
  121  73929.11        3.64192700e+01       -1.53760880e-07    0.00   20.98
  122  73929.37        3.66997700e+01       -1.57541580e-07    0.00   20.98
  123  73929.61        3.69882000e+01       -1.15705480e-07    0.00   20.98
  124  73929.90        3.73229300e+01       -5.89322800e-08    0.00   20.90
  125  73930.16        3.76029700e+01       -4.75280800e-08    0.00   20.90
  126  73930.42        3.79134600e+01        3.97389200e-08    0.00   20.90
  127  73930.66        3.81936400e+01        7.42614200e-08    0.00   20.90
  128  73930.94        3.85339300e+01        1.51054020e-07    0.00   21.24
  129  73931.19        3.88138200e+01        2.62554920e-07    0.00   21.24
  130  73931.44        3.90843600e+01        3.78952320e-07    0.00   21.24
  131  73931.71        3.94059100e+01        4.88903820e-07    0.00   21.24
  132  73932.00        3.97247300e+01        6.68768120e-07    0.00   20.80
  133  73932.24        3.99906500e+01        8.38157920e-07    0.00   20.80
  134  73932.49        4.02775400e+01        1.00581222e-06    0.00   20.80
  135  73932.76        4.06211300e+01        1.22645902e-06    0.00   20.80
  136  73933.02        4.08606700e+01        1.63682482e-06    0.00   21.21
  137  73933.30        4.11870000e+01        2.01148872e-06    0.00   21.21
  138  73933.56        4.14580400e+01        2.36798582e-06    0.00   21.21
  139  73933.89        4.17819300e+01        3.58618382e-06    0.00   20.99
  140  73934.15        4.20834400e+01        3.73220722e-06    0.00   20.99
  141  73934.40        4.23549000e+01        4.16023692e-06    0.00   20.99
  142  73934.65        4.26370900e+01        5.64718432e-06    0.00   20.99
  143  73934.98        4.30058300e+01        7.27352332e-06    0.00   20.90
  144  73935.24        4.32918500e+01        8.40601062e-06    0.00   20.90
  145  73935.49        4.35612200e+01        1.03820993e-05    0.00   20.90
  146  73935.83        4.39231300e+01        1.20652733e-05    0.00   21.25
  147  73936.08        4.42056000e+01        1.46744194e-05    0.00   21.25
  148  73936.32        4.44511600e+01        1.65920614e-05    0.00   21.25
  149  73936.57        4.47666900e+01        2.14475261e-05    0.00   21.25

File: data/figure09/Ic_2021-10-03_14-38-48608743_anneal124K.txt
# Ic = 38.02 A, n = 28.69 , Tavg = 0.00 K, Anneal124_00K___3600s
#idx    t_s     iHTS_A                vHTS_V                tHTS_K  tTAR_K
    0  73939.60        3.79350400e-02        9.28486400e-08    0.00   21.01
    1  73939.85        4.05411500e-01        4.94011400e-08    0.00   20.90
    2  73940.12        6.61495600e-01        4.07239400e-08    0.00   20.90
    3  73940.37        9.60203000e-01        4.94011400e-08    0.00   20.90
    4  73940.61        1.24446700e+00        4.20875400e-08    0.00   20.90
    5  73940.87        1.58355300e+00        4.29552400e-08    0.00   21.26
    6  73941.13        1.86300700e+00        8.12284000e-09    0.00   21.26
    7  73941.37        2.16241800e+00       -3.09861600e-08    0.00   21.26
    8  73941.62        2.45051100e+00        8.09240000e-10    0.00   21.26
    9  73941.99        2.79292900e+00        3.60135400e-08    0.00   20.81
   10  73942.24        3.08536000e+00        5.90079400e-08    0.00   20.81
   11  73942.49        3.36358800e+00        1.79775400e-08    0.00   20.81
   12  73942.79        3.70867100e+00        6.32544000e-09    0.00   21.21
   13  73943.09        3.97970100e+00       -2.99945600e-08    0.00   21.21
   14  73943.33        4.27963000e+00       -3.68122600e-08    0.00   21.21
   15  73943.57        4.58503400e+00       -4.72247600e-08    0.00   21.21
   16  73943.93        4.90066900e+00       -2.86309600e-08    0.00   21.02
   17  73944.19        5.18135600e+00        4.34204000e-09    0.00   21.02
   18  73944.44        5.49203500e+00       -1.00991600e-08    0.00   21.02
   19  73944.68        5.77604700e+00       -1.11527600e-08    0.00   21.02
   20  73944.95        6.12272100e+00       -6.69026000e-09    0.00   20.90
   21  73945.20        6.41536000e+00       -3.04056000e-09    0.00   20.90
   22  73945.45        6.71047000e+00        1.62293400e-08    0.00   20.90
   23  73945.69        6.97105500e+00       -3.34794600e-08    0.00   20.90
   24  73945.99        7.33518800e+00       -2.21992600e-08    0.00   21.26
   25  73946.24        7.61921900e+00       -1.86663600e-08    0.00   21.26
   26  73946.50        7.89481300e+00       -4.99039600e-08    0.00   21.26
   27  73946.77        8.25256000e+00       -6.54608600e-08    0.00   20.81
   28  73947.05        8.54140800e+00       -6.61425600e-08    0.00   20.81
   29  73947.31        8.81517900e+00       -6.52748600e-08    0.00   20.81
   30  73947.55        9.08927900e+00       -6.40972600e-08    0.00   20.81
   31  73947.93        9.42859000e+00       -9.37853600e-08    0.00   21.20
   32  73948.18        9.70704000e+00       -9.89916600e-08    0.00   21.20
   33  73948.42        9.98259800e+00       -8.56041600e-08    0.00   21.20
   34  73948.66        1.02928500e+01       -7.97780600e-08    0.00   21.20
   35  73948.96        1.05871700e+01       -7.79186600e-08    0.00   21.02
   36  73949.21        1.09430900e+01       -2.97607600e-08    0.00   21.02
   37  73949.47        1.11828400e+01       -6.33535600e-08    0.00   21.02
   38  73949.72        1.14825600e+01       -1.11387560e-07    0.00   21.02
   39  73950.03        1.18274700e+01       -1.07916660e-07    0.00   20.88
   40  73950.29        1.20675400e+01       -9.44051600e-08    0.00   20.88
   41  73950.54        1.23541200e+01       -7.87863600e-08    0.00   20.88
   42  73950.86        1.27118600e+01       -7.74228600e-08    0.00   21.26
   43  73951.17        1.29837500e+01       -8.20786600e-08    0.00   21.26
   44  73951.41        1.32367500e+01       -9.63388600e-08    0.00   21.26
   45  73951.67        1.35688500e+01       -6.46054600e-08    0.00   21.26
   46  73951.96        1.39127000e+01       -8.96450600e-08    0.00   20.80
   47  73952.22        1.41859500e+01       -8.33851600e-08    0.00   20.80
   48  73952.46        1.44580900e+01       -9.45414600e-08    0.00   20.80
   49  73952.71        1.48059600e+01       -1.18713360e-07    0.00   20.80
   50  73953.01        1.50552900e+01       -1.03776360e-07    0.00   21.19
   51  73953.27        1.53547200e+01       -1.27018560e-07    0.00   21.19
   52  73953.51        1.56562000e+01       -1.43876960e-07    0.00   21.19
   53  73953.76        1.59725700e+01       -1.34146260e-07    0.00   21.19
   54  73954.03        1.62832900e+01       -1.47409760e-07    0.00   21.02
   55  73954.28        1.65615300e+01       -1.05697660e-07    0.00   21.02
   56  73954.53        1.68434000e+01       -1.08052960e-07    0.00   21.02
   57  73954.77        1.72143300e+01       -1.74680660e-07    0.00   20.87
   58  73955.08        1.74923600e+01       -1.75424460e-07    0.00   20.87
   59  73955.32        1.77696500e+01       -1.66809360e-07    0.00   20.87
   60  73955.57        1.80806500e+01       -1.62656660e-07    0.00   20.87
   61  73955.93        1.83934400e+01       -1.39042560e-07    0.00   21.25
   62  73956.22        1.86899100e+01       -1.68234860e-07    0.00   21.25
   63  73956.46        1.89760400e+01       -1.92902660e-07    0.00   21.25
   64  73956.72        1.93162100e+01       -1.61355160e-07    0.00   21.25
   65  73957.00        1.95984000e+01       -1.48707860e-07    0.00   20.80
   66  73957.25        1.98781600e+01       -1.68662460e-07    0.00   20.80
   67  73957.50        2.01783700e+01       -1.82917060e-07    0.00   20.80
   68  73958.01        2.04941200e+01       -1.77090960e-07    0.00   21.18
   69  73958.26        2.07749100e+01       -2.02130660e-07    0.00   21.18
   70  73958.51        2.10757000e+01       -1.89176960e-07    0.00   21.18
   71  73958.81        2.14011800e+01       -1.65686760e-07    0.00   21.02
   72  73959.09        2.16751500e+01       -1.60480560e-07    0.00   21.02
   73  73959.33        2.19746900e+01       -1.86511860e-07    0.00   21.02
   74  73959.58        2.22839100e+01       -2.06283260e-07    0.00   21.02
   75  73959.91        2.25960700e+01       -2.32500460e-07    0.00   20.86
   76  73960.17        2.28774400e+01       -2.37458860e-07    0.00   20.86
   77  73960.41        2.31803000e+01       -2.42913060e-07    0.00   20.86
   78  73960.65        2.34648200e+01       -2.48553160e-07    0.00   20.86
   79  73960.98        2.38042300e+01       -2.08266560e-07    0.00   21.25
   80  73961.23        2.40902500e+01       -1.94507160e-07    0.00   21.25
   81  73961.47        2.43885500e+01       -1.86697760e-07    0.00   21.25
   82  73961.73        2.46734900e+01       -1.51493460e-07    0.00   21.25
   83  73961.99        2.50027200e+01       -1.78888360e-07    0.00   20.79
   84  73962.24        2.52882100e+01       -2.12915060e-07    0.00   20.79
   85  73962.49        2.55565700e+01       -2.28781760e-07    0.00   20.79
   86  73962.81        2.59104300e+01       -2.49918560e-07    0.00   21.17
   87  73963.09        2.61819800e+01       -2.61636460e-07    0.00   21.17
   88  73963.34        2.64792100e+01       -2.71553860e-07    0.00   21.17
   89  73963.58        2.67595000e+01       -2.70624160e-07    0.00   21.17
   90  73963.83        2.70972100e+01       -2.18995360e-07    0.00   21.03
   91  73964.12        2.73637500e+01       -2.15462560e-07    0.00   21.03
   92  73964.37        2.76507000e+01       -2.37341260e-07    0.00   21.03
   93  73964.61        2.79691900e+01       -2.45646460e-07    0.00   21.03
   94  73964.98        2.83034400e+01       -2.58971960e-07    0.00   20.85
   95  73965.24        2.85897300e+01       -2.38828760e-07    0.00   20.85
   96  73965.48        2.88635500e+01       -2.42547460e-07    0.00   20.85
   97  73965.73        2.91655000e+01       -3.13885660e-07    0.00   20.85
   98  73965.97        2.95053100e+01       -3.24856060e-07    0.00   21.25
   99  73966.22        2.97967700e+01       -2.78743460e-07    0.00   21.25
  100  73966.46        3.00715300e+01       -2.65665760e-07    0.00   21.25
  101  73966.77        3.03812600e+01       -2.64860060e-07    0.00   21.25
  102  73967.05        3.07306100e+01       -2.49427160e-07    0.00   20.79
  103  73967.30        3.09803100e+01       -2.58538160e-07    0.00   20.79
  104  73967.54        3.12857100e+01       -2.61761060e-07    0.00   20.79
  105  73967.81        3.16345400e+01       -2.85375160e-07    0.00   21.16
  106  73968.08        3.19054600e+01       -2.74590760e-07    0.00   21.16
  107  73968.32        3.21923000e+01       -2.67339260e-07    0.00   21.16
  108  73968.56        3.24727600e+01       -3.14753060e-07    0.00   21.16
  109  73968.90        3.28367000e+01       -2.80972360e-07    0.00   21.03
  110  73969.15        3.30898500e+01       -2.68203160e-07    0.00   21.03
  111  73969.39        3.33775100e+01       -3.21753260e-07    0.00   21.03
  112  73969.65        3.37064500e+01       -2.85619360e-07    0.00   21.03
  113  73969.93        3.40168000e+01       -2.53018260e-07    0.00   20.85
  114  73970.18        3.42962500e+01       -3.16113160e-07    0.00   20.85
  115  73970.43        3.45942300e+01       -3.05886560e-07    0.00   20.85
  116  73970.67        3.49059400e+01       -3.07621960e-07    0.00   20.85
  117  73970.98        3.51747700e+01       -2.61385460e-07    0.00   21.25
  118  73971.25        3.55044400e+01       -2.20912960e-07    0.00   21.25
  119  73971.49        3.58092600e+01       -2.19239460e-07    0.00   21.25
  120  73971.78        3.60878100e+01       -2.12421760e-07    0.00   21.25
  121  73972.05        3.64365400e+01       -1.96864960e-07    0.00   20.79
  122  73972.30        3.67194500e+01       -1.91410760e-07    0.00   20.79
  123  73972.55        3.70041200e+01       -1.16229860e-07    0.00   20.79
  124  73972.87        3.73449800e+01       -7.91041600e-08    0.00   21.16
  125  73973.12        3.76152900e+01       -1.04701660e-07    0.00   21.16
  126  73973.37        3.79200600e+01       -3.96233600e-08    0.00   21.16
  127  73973.63        3.82039200e+01        5.26019400e-08    0.00   21.16
  128  73973.93        3.85398100e+01        1.67449640e-07    0.00   21.04
  129  73974.18        3.88149500e+01        2.79322340e-07    0.00   21.04
  130  73974.43        3.91144300e+01        3.71299640e-07    0.00   21.04
  131  73974.68        3.93963800e+01        5.42921340e-07    0.00   21.04
  132  73974.93        3.97367000e+01        6.56468240e-07    0.00   20.84
  133  73975.20        4.00299400e+01        8.07574040e-07    0.00   20.84
  134  73975.45        4.02846900e+01        1.07867174e-06    0.00   20.84
  135  73975.69        4.05900800e+01        1.24632584e-06    0.00   20.84
  136  73975.97        4.09191900e+01        1.57927884e-06    0.00   21.25
  137  73976.22        4.12186400e+01        1.98518154e-06    0.00   21.25
  138  73976.46        4.14689600e+01        2.33542674e-06    0.00   21.25
  139  73976.77        4.17742200e+01        3.51693894e-06    0.00   21.25
  140  73977.14        4.21152500e+01        3.58945474e-06    0.00   20.80
  141  73977.39        4.23635700e+01        4.74667104e-06    0.00   20.80
  142  73977.64        4.26471200e+01        5.73902224e-06    0.00   20.80
  143  73977.91        4.30160700e+01        7.28057244e-06    0.00   21.15
  144  73978.16        4.32977200e+01        8.68142944e-06    0.00   21.15
  145  73978.41        4.35677900e+01        1.03955919e-05    0.00   21.15
  146  73978.65        4.38583100e+01        1.19337332e-05    0.00   21.15
  147  73978.95        4.42175000e+01        1.41619524e-05    0.00   21.05
  148  73979.22        4.44945700e+01        1.70098409e-05    0.00   21.05
  149  73979.46        4.47719000e+01        2.07682678e-05    0.00   21.05
