Repository: shortlab/2024-CryoHTS-Facility

# 2024-CryoHTS-Facility
Data repository for Alexis' RSI paper on the cryogenic HTS irradiation facility

File: data/figure09/Ic_2021-10-03_14-41-00037735_anneal124K.txt
# Ic = 38.19 A, n = 29.43 , Tavg = 0.00 K, Anneal124_00K___3600s
#idx    t_s     iHTS_A                vHTS_V                tHTS_K  tTAR_K
    0  74070.09        6.94829300e-02        2.38558700e-08    0.00   20.79
    1  74070.34        3.86553400e-01       -1.17822300e-08    0.00   20.79
    2  74070.59        6.67202900e-01        1.87735700e-08    0.00   20.79
    3  74070.87        1.01109400e+00       -2.16370300e-08    0.00   21.25
    4  74071.14        1.29028400e+00       -2.17609300e-08    0.00   21.25
    5  74071.39        1.56042800e+00       -4.40030000e-10    0.00   21.25
    6  74071.64        1.87109100e+00       -5.61595300e-08    0.00   21.25
    7  74071.96        2.20991500e+00       -3.23594300e-08    0.00   20.90
    8  74072.21        2.52284500e+00        6.68757000e-09    0.00   20.90
    9  74072.46        2.77194100e+00       -4.84741300e-08    0.00   20.90
   10  74072.72        3.12522900e+00       -6.66340300e-08    0.00   20.90
   11  74072.99        3.42811000e+00       -6.40309300e-08    0.00   20.99
   12  74073.24        3.68115700e+00       -6.08699300e-08    0.00   20.99
   13  74073.48        3.98350700e+00       -3.61402300e-08    0.00   20.99
   14  74073.77        4.35567700e+00       -3.67599300e-08    0.00   21.19
   15  74074.07        4.63564500e+00       -4.53131300e-08    0.00   21.19
   16  74074.31        4.88624800e+00       -4.79162300e-08    0.00   21.19
   17  74074.56        5.19409400e+00       -6.80591300e-08    0.00   21.19
   18  74074.95        5.54596700e+00       -7.35732300e-08    0.00   20.79
   19  74075.24        5.80137000e+00       -1.10511230e-07    0.00   20.79
   20  74075.48        6.10151600e+00       -9.47064300e-08    0.00   20.79
   21  74075.84        6.42252700e+00       -1.21233630e-07    0.00   20.79
   22  74076.14        6.75764300e+00       -5.31183300e-08    0.00   21.24
   23  74076.40        7.00764900e+00        4.02677000e-09    0.00   21.24
   24  74076.64        7.30129000e+00       -1.61165300e-08    0.00   21.24
   25  74076.96        7.66706500e+00       -3.01859300e-08    0.00   20.90
   26  74077.22        7.94807700e+00       -5.88823300e-08    0.00   20.90
   27  74077.46        8.20325600e+00       -9.22273300e-08    0.00   20.90
   28  74077.73        8.57297900e+00       -1.07660130e-07    0.00   20.90
   29  74078.05        8.86455000e+00       -8.53475300e-08    0.00   20.99
   30  74078.31        9.11076100e+00       -5.54735300e-08    0.00   20.99
   31  74078.55        9.41272300e+00       -6.92329300e-08    0.00   20.99
   32  74078.91        9.76178500e+00       -8.27444300e-08    0.00   20.99
   33  74079.17        1.00010000e+01       -1.04003430e-07    0.00   21.19
   34  74079.43        1.03082000e+01       -1.09147630e-07    0.00   21.19
   35  74079.67        1.06119900e+01       -8.59054300e-08    0.00   21.19
   36  74080.01        1.09526000e+01       -9.37148300e-08    0.00   20.79
   37  74080.26        1.11981000e+01       -1.60590630e-07    0.00   20.79
   38  74080.51        1.14993700e+01       -1.15345730e-07    0.00   20.79
   39  74080.87        1.18457500e+01       -9.81776300e-08    0.00   21.24
   40  74081.14        1.20908200e+01       -1.13486730e-07    0.00   21.24
   41  74081.38        1.23818500e+01       -1.07040830e-07    0.00   21.24
   42  74081.63        1.26692100e+01       -1.29849330e-07    0.00   21.24
   43  74081.91        1.30354400e+01       -1.69949930e-07    0.00   20.90
   44  74082.19        1.32836400e+01       -1.67160930e-07    0.00   20.90
   45  74082.44        1.35816900e+01       -1.22349730e-07    0.00   20.90
   46  74082.68        1.38896800e+01       -1.45778030e-07    0.00   20.90
   47  74082.95        1.41989100e+01       -1.59723330e-07    0.00   20.97
   48  74083.20        1.44914200e+01       -1.43174830e-07    0.00   20.97
   49  74083.44        1.47788800e+01       -1.08652330e-07    0.00   20.97
   50  74083.69        1.50834500e+01       -1.18816930e-07    0.00   20.97
   51  74084.02        1.53975800e+01       -1.32700330e-07    0.00   21.19
   52  74084.26        1.56773000e+01       -1.35117530e-07    0.00   21.19
   53  74084.52        1.59826600e+01       -1.58297830e-07    0.00   21.19
   54  74084.90        1.63000700e+01       -1.42555030e-07    0.00   20.79
   55  74085.16        1.66059300e+01       -1.50736330e-07    0.00   20.79
   56  74085.40        1.68814800e+01       -1.63999930e-07    0.00   20.79
   57  74085.65        1.71696300e+01       -1.87800030e-07    0.00   20.79
   58  74085.95        1.75064100e+01       -1.70879630e-07    0.00   21.23
   59  74086.20        1.78124700e+01       -1.15779930e-07    0.00   21.23
   60  74086.46        1.80932800e+01       -1.15842730e-07    0.00   21.23
   61  74086.72        1.84044100e+01       -1.38404230e-07    0.00   21.23
   62  74086.99        1.87169200e+01       -1.80117130e-07    0.00   20.90
   63  74087.24        1.89997500e+01       -1.82162430e-07    0.00   20.90
   64  74087.48        1.92678000e+01       -1.72865530e-07    0.00   20.90
   65  74087.74        1.96268300e+01       -1.66791530e-07    0.00   20.90
   66  74088.02        1.98809700e+01       -1.62514930e-07    0.00   20.96
   67  74088.28        2.01971400e+01       -1.79497330e-07    0.00   20.96
   68  74088.52        2.04717200e+01       -2.12284430e-07    0.00   20.96
   69  74088.89        2.07771500e+01       -1.92389030e-07    0.00   20.96
   70  74089.20        2.11086600e+01       -2.18730330e-07    0.00   21.18
   71  74089.44        2.13682000e+01       -2.08627630e-07    0.00   21.18
   72  74089.69        2.16628000e+01       -1.68093130e-07    0.00   21.18
   73  74090.03        2.20211400e+01       -1.81914530e-07    0.00   20.78
   74  74090.29        2.23064300e+01       -1.92698930e-07    0.00   20.78
   75  74090.54        2.25643800e+01       -2.00694230e-07    0.00   20.78
   76  74090.89        2.29272300e+01       -2.06644330e-07    0.00   21.23
   77  74091.14        2.32004900e+01       -2.22263130e-07    0.00   21.23
   78  74091.39        2.34612300e+01       -1.92698930e-07    0.00   21.23
   79  74091.63        2.37850200e+01       -2.02863530e-07    0.00   21.23
   80  74091.91        2.41291500e+01       -2.18234430e-07    0.00   20.90
   81  74092.20        2.44163300e+01       -1.99206730e-07    0.00   20.90
   82  74092.44        2.46814100e+01       -1.91152730e-07    0.00   20.90
   83  74092.69        2.49850700e+01       -2.01382630e-07    0.00   20.90
   84  74093.03        2.52812800e+01       -2.22767130e-07    0.00   20.96
   85  74093.27        2.55812200e+01       -2.24750530e-07    0.00   20.96
   86  74093.52        2.58820000e+01       -2.13594230e-07    0.00   20.96
   87  74093.93        2.62191500e+01       -1.76964430e-07    0.00   21.19
   88  74094.20        2.65113000e+01       -2.10061430e-07    0.00   21.19
   89  74094.44        2.67672500e+01       -2.28221330e-07    0.00   21.19
   90  74094.69        2.70621900e+01       -2.09007730e-07    0.00   21.19
   91  74094.98        2.74238400e+01       -2.32374030e-07    0.00   20.77
   92  74095.22        2.76899400e+01       -2.35163030e-07    0.00   20.77
   93  74095.47        2.79761900e+01       -2.56793830e-07    0.00   20.77
   94  74095.76        2.83474000e+01       -2.67082430e-07    0.00   20.77
   95  74096.07        2.86220700e+01       -2.54810530e-07    0.00   21.22
   96  74096.31        2.88763000e+01       -2.55678230e-07    0.00   21.22
   97  74096.56        2.91784100e+01       -2.68941830e-07    0.00   21.22
   98  74096.82        2.95204800e+01       -2.40617230e-07    0.00   20.90
   99  74097.15        2.97817300e+01       -2.43840130e-07    0.00   20.90
  100  74097.40        3.00784200e+01       -2.57723530e-07    0.00   20.90
  101  74097.64        3.03904900e+01       -2.75325730e-07    0.00   20.90
  102  74097.98        3.07369800e+01       -2.97762230e-07    0.00   21.24
  103  74098.23        3.09950200e+01       -2.84558130e-07    0.00   21.24
  104  74098.47        3.12951600e+01       -2.62488530e-07    0.00   21.24
  105  74098.76        3.16631700e+01       -2.87027330e-07    0.00   21.24
  106  74099.07        3.19230700e+01       -2.96696130e-07    0.00   21.18
  107  74099.31        3.22047200e+01       -2.58392830e-07    0.00   21.18
  108  74099.56        3.25031000e+01       -2.30564130e-07    0.00   21.18
  109  74099.86        3.28558700e+01       -2.14015630e-07    0.00   20.77
  110  74100.14        3.31007100e+01       -2.31555730e-07    0.00   20.77
  111  74100.38        3.34040800e+01       -2.66636130e-07    0.00   20.77
  112  74100.63        3.37165200e+01       -3.11013430e-07    0.00   20.77
  113  74100.91        3.40313300e+01       -2.95208630e-07    0.00   21.22
  114  74101.18        3.43055100e+01       -3.14794130e-07    0.00   21.22
  115  74101.43        3.46097400e+01       -2.80581530e-07    0.00   21.22
  116  74101.68        3.48976200e+01       -2.31245830e-07    0.00   21.22
  117  74101.98        3.52371400e+01       -2.46864730e-07    0.00   20.90
  118  74102.23        3.55154100e+01       -2.33911030e-07    0.00   20.90
  119  74102.48        3.58217400e+01       -2.14449430e-07    0.00   20.90
  120  74102.73        3.61567400e+01       -2.05276530e-07    0.00   20.90
  121  74103.00        3.64461500e+01       -1.65981530e-07    0.00   20.77
  122  74103.29        3.67585500e+01       -1.58420030e-07    0.00   20.77
  123  74103.54        3.70363200e+01       -1.91703030e-07    0.00   20.77
  124  74103.92        3.73541600e+01       -1.44040830e-07    0.00   20.77
  125  74104.17        3.76273400e+01       -9.22317300e-08    0.00   21.18
  126  74104.42        3.79300700e+01       -5.65392300e-08    0.00   21.18
  127  74104.66        3.82162300e+01        2.35324700e-08    0.00   21.18
  128  74105.00        3.85543900e+01        1.07266570e-07    0.00   20.77
  129  74105.26        3.88317800e+01        2.07611170e-07    0.00   20.77
  130  74105.51        3.91282600e+01        3.19483870e-07    0.00   20.77
  131  74105.85        3.94515300e+01        4.46293670e-07    0.00   21.22
  132  74106.11        3.97288300e+01        5.78991470e-07    0.00   21.22
  133  74106.35        4.00177500e+01        7.38650270e-07    0.00   21.22
  134  74106.60        4.02887100e+01        9.08349770e-07    0.00   21.22
  135  74106.96        4.06279100e+01        1.12540157e-06    0.00   20.90
  136  74107.20        4.09140800e+01        1.53929967e-06    0.00   20.90
  137  74107.45        4.12021700e+01        1.84560177e-06    0.00   20.90
  138  74107.72        4.14882700e+01        2.22565917e-06    0.00   20.90
  139  74107.99        4.18143000e+01        3.50138037e-06    0.00   20.95
  140  74108.25        4.21061400e+01        3.60383227e-06    0.00   20.95
  141  74108.50        4.23772600e+01        4.80344287e-06    0.00   20.95
  142  74108.86        4.27211300e+01        5.91392707e-06    0.00   21.19
  143  74109.14        4.30062500e+01        7.15215067e-06    0.00   21.19
  144  74109.38        4.33021000e+01        8.43766467e-06    0.00   21.19
  145  74109.65        4.35514500e+01        1.00260717e-05    0.00   21.19
  146  74109.99        4.39185000e+01        1.13658795e-05    0.00   20.96
  147  74110.24        4.42038300e+01        1.34714006e-05    0.00   20.96
  148  74110.49        4.44732300e+01        1.73023401e-05    0.00   20.96
  149  74110.83        4.48357000e+01        2.04274595e-05    0.00   20.96

File: data/figure09/Ic_2021-10-03_16-41-53669236_anneal127K.txt
# Ic = 38.09 A, n = 29.21 , Tavg = 0.00 K, Anneal127_00K___3600s
#idx    t_s     iHTS_A                vHTS_V                tHTS_K  tTAR_K
    0  81324.52        1.99671100e-02        7.21004900e-08    0.00   21.22
    1  81324.82        4.02670000e-01        1.16353690e-07    0.00   20.97
    2  81325.07        6.77097800e-01        7.93520900e-08    0.00   20.97
    3  81325.32        9.24174000e-01        5.19571900e-08    0.00   20.97
    4  81325.57        1.24407400e+00        3.86316900e-08    0.00   20.97
    5  81325.92        1.55930000e+00        2.96446900e-08    0.00   20.93
    6  81326.17        1.81567700e+00        5.58618900e-08    0.00   20.93
    7  81326.42        2.13865800e+00        7.44556900e-08    0.00   20.93
    8  81326.68        2.45189100e+00        4.92920900e-08    0.00   20.93
    9  81326.94        2.76936500e+00        7.60051900e-08    0.00   21.24
   10  81327.21        3.09291000e+00        4.43957900e-08    0.00   21.24
   11  81327.45        3.35590300e+00        4.23503900e-08    0.00   21.24
   12  81327.70        3.65613500e+00        3.75779900e-08    0.00   21.24
   13  81328.04        3.98362700e+00       -1.15901000e-09    0.00   20.80
   14  81328.29        4.26022100e+00        1.34060900e-08    0.00   20.80
   15  81328.53        4.56768700e+00        1.77446900e-08    0.00   20.80
   16  81328.89        4.87163200e+00       -1.68982100e-08    0.00   21.22
   17  81329.17        5.20818500e+00        2.87679000e-09    0.00   21.22
   18  81329.41        5.46917800e+00        3.43622900e-08    0.00   21.22
   19  81329.66        5.73319400e+00        8.51689000e-09    0.00   21.22
   20  81329.94        6.09741800e+00       -2.82368100e-08    0.00   20.99
   21  81330.20        6.38253000e+00        6.45490000e-10    0.00   20.99
   22  81330.45        6.68815600e+00        5.29399000e-09    0.00   20.99
   23  81330.71        6.98182900e+00        1.64501900e-08    0.00   20.99
   24  81330.97        7.31187900e+00       -1.89561000e-09    0.00   20.92
   25  81331.21        7.60080200e+00        5.35599000e-09    0.00   20.92
   26  81331.46        7.87542500e+00        2.35158900e-08    0.00   20.92
   27  81331.74        8.21697800e+00       -4.01369100e-08    0.00   20.92
   28  81332.06        8.48041500e+00       -7.38536100e-08    0.00   21.24
   29  81332.36        8.79715400e+00       -7.89359100e-08    0.00   21.24
   30  81332.60        9.07270500e+00       -6.73458100e-08    0.00   21.24
   31  81332.87        9.37105300e+00       -5.10452100e-08    0.00   20.79
   32  81333.13        9.73272100e+00        4.86009000e-09    0.00   20.79
   33  81333.38        9.96505600e+00       -2.48280100e-08    0.00   20.79
   34  81333.62        1.02500200e+01       -8.83731000e-09    0.00   20.79
   35  81333.95        1.06288600e+01       -2.21629100e-08    0.00   21.22
   36  81334.20        1.08921300e+01       -3.74717100e-08    0.00   21.22
   37  81334.44        1.11603700e+01       -4.34837100e-08    0.00   21.22
   38  81334.71        1.14684000e+01       -6.17003100e-08    0.00   21.22
   39  81334.98        1.17972400e+01       -7.19823100e-08    0.00   20.98
   40  81335.24        1.20415100e+01       -3.59090100e-08    0.00   20.98
   41  81335.49        1.23433500e+01       -5.98950100e-08    0.00   20.98
   42  81335.74        1.26885000e+01       -1.05759710e-07    0.00   20.80
   43  81336.04        1.29967400e+01       -7.71252100e-08    0.00   20.80
   44  81336.30        1.32407800e+01       -7.30966100e-08    0.00   20.80
   45  81336.55        1.35494800e+01       -8.46867100e-08    0.00   20.80
   46  81336.96        1.38885100e+01       -9.86940100e-08    0.00   21.23
   47  81337.22        1.41339600e+01       -1.12763310e-07    0.00   21.23
   48  81337.47        1.44383600e+01       -1.00429410e-07    0.00   21.23
   49  81337.76        1.47325700e+01       -5.54325100e-08    0.00   21.23
   50  81338.21        1.50613100e+01       -8.49966100e-08    0.00   20.80
   51  81338.45        1.53314200e+01       -9.73925100e-08    0.00   20.80
   52  81338.70        1.56168800e+01       -1.50260810e-07    0.00   20.80
   53  81339.01        1.59805400e+01       -1.45612410e-07    0.00   21.21
   54  81339.27        1.62347000e+01       -1.42265510e-07    0.00   21.21
   55  81339.51        1.65465200e+01       -1.63772310e-07    0.00   21.21
   56  81339.81        1.68881600e+01       -1.50136910e-07    0.00   20.99
   57  81340.08        1.72106600e+01       -1.47409810e-07    0.00   20.99
   58  81340.33        1.74417500e+01       -1.18465410e-07    0.00   20.99
   59  81340.57        1.77502100e+01       -1.20136110e-07    0.00   20.99
   60  81340.91        1.80954400e+01       -1.69344310e-07    0.00   20.91
   61  81341.19        1.83496900e+01       -1.36866510e-07    0.00   20.91
   62  81341.44        1.86465500e+01       -1.15235710e-07    0.00   20.91
   63  81341.68        1.89572100e+01       -1.45047710e-07    0.00   20.91
   64  81341.99        1.92691500e+01       -1.43994110e-07    0.00   21.24
   65  81342.25        1.95491900e+01       -1.78144710e-07    0.00   21.24
   66  81342.50        1.98583100e+01       -2.00209310e-07    0.00   21.24
   67  81342.82        2.01951500e+01       -2.17563610e-07    0.00   21.04
   68  81343.07        2.04714600e+01       -1.79198310e-07    0.00   21.04
   69  81343.32        2.07469800e+01       -1.48270710e-07    0.00   21.04
   70  81343.57        2.10343600e+01       -1.37176410e-07    0.00   21.04
   71  81343.91        2.13731900e+01       -1.45047710e-07    0.00   21.04
   72  81344.20        2.16571900e+01       -1.55894110e-07    0.00   21.22
   73  81344.46        2.19605300e+01       -1.47155010e-07    0.00   21.22
   74  81344.72        2.22941300e+01       -1.80685910e-07    0.00   21.22
   75  81345.02        2.25833900e+01       -1.78206710e-07    0.00   20.98
   76  81345.28        2.28353100e+01       -1.41143010e-07    0.00   20.98
   77  81345.53        2.31645800e+01       -1.85334310e-07    0.00   20.98
   78  81345.79        2.34825900e+01       -2.47127710e-07    0.00   20.91
   79  81346.06        2.37874300e+01       -2.25311010e-07    0.00   20.91
   80  81346.31        2.40641000e+01       -2.18679710e-07    0.00   20.91
   81  81346.56        2.43688600e+01       -2.59897810e-07    0.00   20.91
   82  81346.95        2.46828300e+01       -2.48062110e-07    0.00   21.23
   83  81347.19        2.49607600e+01       -1.98912410e-07    0.00   21.23
   84  81347.43        2.52611300e+01       -1.93520210e-07    0.00   21.23
   85  81347.68        2.55163300e+01       -2.03622910e-07    0.00   21.23
   86  81347.95        2.58716600e+01       -2.31637510e-07    0.00   20.79
   87  81348.20        2.61622600e+01       -2.11742210e-07    0.00   20.79
   88  81348.45        2.64566200e+01       -2.17258310e-07    0.00   20.79
   89  81348.76        2.67230700e+01       -2.40996410e-07    0.00   20.79
   90  81349.04        2.70763600e+01       -2.38765210e-07    0.00   21.20
   91  81349.29        2.73546100e+01       -2.62999110e-07    0.00   21.20
   92  81349.53        2.76360500e+01       -3.35081010e-07    0.00   21.20
   93  81349.91        2.79884300e+01       -2.57668910e-07    0.00   20.99
   94  81350.16        2.82592300e+01       -2.42050110e-07    0.00   20.99
   95  81350.41        2.85628800e+01       -2.57420910e-07    0.00   20.99
   96  81350.66        2.88391100e+01       -2.41244310e-07    0.00   20.99
   97  81350.92        2.91818500e+01       -2.69630910e-07    0.00   20.90
   98  81351.19        2.94634200e+01       -2.89588210e-07    0.00   20.90
   99  81351.44        2.97413100e+01       -2.53702210e-07    0.00   20.90
  100  81351.68        3.00510300e+01       -2.98885110e-07    0.00   20.90
  101  81351.93        3.03501100e+01       -2.89526210e-07    0.00   21.24
  102  81352.18        3.07071000e+01       -2.99938810e-07    0.00   21.24
  103  81352.43        3.09538800e+01       -2.96773810e-07    0.00   21.24
  104  81352.67        3.12575200e+01       -2.92989810e-07    0.00   21.24
  105  81352.92        3.16078900e+01       -3.31850010e-07    0.00   20.78
  106  81353.18        3.18652000e+01       -3.24970310e-07    0.00   20.78
  107  81353.43        3.21622100e+01       -3.24598410e-07    0.00   20.78
  108  81353.68        3.24733100e+01       -3.18214610e-07    0.00   20.78
  109  81353.93        3.28179500e+01       -2.82576410e-07    0.00   21.21
  110  81354.19        3.30724300e+01       -3.01914010e-07    0.00   21.21
  111  81354.43        3.33745900e+01       -2.78733710e-07    0.00   21.21
  112  81354.67        3.36838800e+01       -2.81460810e-07    0.00   21.21
  113  81354.92        3.39934400e+01       -2.71854010e-07    0.00   20.99
  114  81355.18        3.42990200e+01       -2.82948310e-07    0.00   20.99
  115  81355.42        3.45820900e+01       -3.28937010e-07    0.00   20.99
  116  81355.68        3.48875000e+01       -3.16789010e-07    0.00   20.99
  117  81355.96        3.52078300e+01       -2.87286910e-07    0.00   20.91
  118  81356.23        3.54861600e+01       -2.74457110e-07    0.00   20.91
  119  81356.47        3.57918700e+01       -2.10122610e-07    0.00   20.91
  120  81356.76        3.60587300e+01       -2.38943010e-07    0.00   20.91
  121  81357.03        3.64117900e+01       -2.16382510e-07    0.00   21.24
  122  81357.29        3.67006700e+01       -1.58989610e-07    0.00   21.24
  123  81357.54        3.69884000e+01       -1.39900010e-07    0.00   21.24
  124  81357.85        3.73132900e+01       -8.39946100e-08    0.00   21.05
  125  81358.12        3.76033500e+01       -8.61030100e-08    0.00   21.05
  126  81358.36        3.78868400e+01       -8.41862100e-08    0.00   21.05
  127  81358.61        3.81857400e+01        8.09639000e-09    0.00   21.05
  128  81358.92        3.85279100e+01        1.38623790e-07    0.00   21.21
  129  81359.16        3.88044200e+01        1.87401490e-07    0.00   21.21
  130  81359.41        3.90992700e+01        2.88675690e-07    0.00   21.21
  131  81359.65        3.93810900e+01        4.19018190e-07    0.00   21.21
  132  81359.97        3.97066500e+01        5.67086790e-07    0.00   21.27
  133  81360.23        3.99828700e+01        7.96658290e-07    0.00   21.27
  134  81360.48        4.02522800e+01        9.66295690e-07    0.00   21.27
  135  81360.77        4.05480200e+01        1.22586509e-06    0.00   21.27
  136  81361.04        4.08977900e+01        1.61794629e-06    0.00   20.81
  137  81361.30        4.11733400e+01        1.92554969e-06    0.00   20.81
  138  81361.55        4.14436700e+01        2.38630399e-06    0.00   20.81
  139  81361.87        4.17939100e+01        2.83460049e-06    0.00   21.17
  140  81362.13        4.20699300e+01        4.22492069e-06    0.00   21.17
  141  81362.38        4.23494100e+01        4.35768039e-06    0.00   21.17
  142  81362.62        4.26475800e+01        5.90425049e-06    0.00   21.17
  143  81362.90        4.29970300e+01        7.03853409e-06    0.00   21.06
  144  81363.16        4.32829300e+01        8.98976719e-06    0.00   21.06
  145  81363.40        4.35486900e+01        1.00185000e-05    0.00   21.06
  146  81363.65        4.38595500e+01        1.17402236e-05    0.00   21.06
  147  81363.96        4.41496900e+01        1.53087450e-05    0.00   20.87
  148  81364.23        4.44497200e+01        1.78179423e-05    0.00   20.87
  149  81364.47        4.47601300e+01        2.04927815e-05    0.00   20.87

File: data/figure09/Ic_2021-10-03_16-43-19667831_Anneal127.txt
# Ic = 38.03 A, n = 28.85 , Tavg = 0.00 K, Anneal127_00K___3600s
#idx    t_s     iHTS_A                vHTS_V                tHTS_K  tTAR_K
    0  81410.53        3.34707300e-02        9.27025800e-08    0.00   21.06
    1  81410.82        3.99720100e-01        6.79727800e-08    0.00   20.87
    2  81411.07        6.89075200e-01        8.02447800e-08    0.00   20.87
    3  81411.32        9.51771200e-01        5.23470800e-08    0.00   20.87
    4  81411.56        1.23831600e+00        5.01066800e-08    0.00   20.87
    5  81411.90        1.57080200e+00        4.34679800e-08    0.00   21.27
    6  81412.15        1.85462900e+00        7.08627800e-08    0.00   21.27
    7  81412.40        2.15610800e+00        9.76378800e-08    0.00   21.27
    8  81412.66        2.46386500e+00        7.53252800e-08    0.00   21.27
    9  81412.93        2.78663000e+00        2.53699800e-08    0.00   20.81
   10  81413.18        3.06960800e+00        2.71053800e-08    0.00   20.81
   11  81413.42        3.37346600e+00        2.33866800e-08    0.00   20.81
   12  81413.66        3.65548700e+00       -2.15484200e-08    0.00   20.81
   13  81413.96        3.99762600e+00       -2.04327200e-08    0.00   21.18
   14  81414.22        4.27799500e+00        1.84902800e-08    0.00   21.18
   15  81414.46        4.57949000e+00        4.29100800e-08    0.00   21.18
   16  81414.71        4.84912300e+00        4.81163800e-08    0.00   21.18
   17  81415.01        5.20810200e+00        3.21876800e-08    0.00   21.07
   18  81415.27        5.49379300e+00        6.83216800e-08    0.00   21.07
   19  81415.51        5.77157900e+00        3.24975800e-08    0.00   21.07
   20  81415.78        6.11942000e+00       -2.58869200e-08    0.00   20.85
   21  81416.07        6.44129700e+00       -5.37182000e-09    0.00   20.85
   22  81416.32        6.70282300e+00        3.92508000e-09    0.00   20.85
   23  81416.57        6.98493500e+00        6.96208000e-09    0.00   20.85
   24  81416.94        7.33154900e+00       -8.16082000e-09    0.00   21.27
   25  81417.21        7.61511500e+00       -1.07620000e-10    0.00   21.27
   26  81417.45        7.89052100e+00        4.03948000e-09    0.00   21.27
   27  81417.71        8.21201100e+00        3.53958000e-09    0.00   21.27
   28  81418.02        8.53615400e+00       -1.29469200e-08    0.00   20.82
   29  81418.28        8.81185700e+00        1.09150800e-08    0.00   20.82
   30  81418.52        9.08840500e+00       -8.05062000e-09    0.00   20.82
   31  81418.85        9.43043700e+00       -2.81319200e-08    0.00   21.17
   32  81419.12        9.75020000e+00       -1.69136200e-08    0.00   21.17
   33  81419.37        9.98256800e+00       -4.75314200e-08    0.00   21.17
   34  81419.62        1.02685900e+01       -8.14341200e-08    0.00   21.17
   35  81419.91        1.06296100e+01       -5.19939200e-08    0.00   21.08
   36  81420.18        1.09056100e+01       -7.62278200e-08    0.00   21.08
   37  81420.42        1.12055300e+01       -5.93074200e-08    0.00   21.08
   38  81420.67        1.14798100e+01       -1.21412200e-08    0.00   21.08
   39  81420.96        1.18183400e+01       -4.64777200e-08    0.00   20.86
   40  81421.22        1.20620200e+01       -7.64137200e-08    0.00   20.86
   41  81421.46        1.23634200e+01       -8.36653200e-08    0.00   20.86
   42  81421.71        1.26969000e+01       -1.09572720e-07    0.00   20.86
   43  81421.99        1.30125600e+01       -7.99465200e-08    0.00   21.28
   44  81422.24        1.32601000e+01       -5.57126200e-08    0.00   21.28
   45  81422.48        1.35647100e+01       -1.28104520e-07    0.00   21.28
   46  81422.77        1.38562400e+01       -1.07775320e-07    0.00   21.28
   47  81423.05        1.41775600e+01       -9.97179200e-08    0.00   20.81
   48  81423.31        1.44545100e+01       -1.54941320e-07    0.00   20.81
   49  81423.55        1.47377600e+01       -1.49301020e-07    0.00   20.81
   50  81423.85        1.50970200e+01       -1.16823920e-07    0.00   20.83
   51  81424.12        1.53639700e+01       -1.16080120e-07    0.00   20.83
   52  81424.36        1.56371700e+01       -1.43970820e-07    0.00   20.83
   53  81424.61        1.59610400e+01       -1.10564020e-07    0.00   20.83
   54  81424.89        1.62765400e+01       -7.92024200e-08    0.00   21.08
   55  81425.15        1.65591800e+01       -1.19303020e-07    0.00   21.08
   56  81425.39        1.68600700e+01       -1.55808920e-07    0.00   21.08
   57  81425.64        1.71708400e+01       -1.30149420e-07    0.00   21.08
   58  81425.92        1.74870100e+01       -1.18249420e-07    0.00   20.86
   59  81426.18        1.77756400e+01       -8.62681200e-08    0.00   20.86
   60  81426.42        1.80735100e+01       -8.37889200e-08    0.00   20.86
   61  81426.67        1.83576800e+01       -1.16080120e-07    0.00   20.86
   62  81426.98        1.87009000e+01       -1.09386420e-07    0.00   21.26
   63  81427.24        1.89798300e+01       -1.35665620e-07    0.00   21.26
   64  81427.49        1.92573600e+01       -1.39818220e-07    0.00   21.26
   65  81427.77        1.95478500e+01       -1.45768220e-07    0.00   21.14
   66  81428.08        1.98993900e+01       -1.56056820e-07    0.00   21.14
   67  81428.33        2.01755400e+01       -1.56862520e-07    0.00   21.14
   68  81428.58        2.04366900e+01       -1.12051520e-07    0.00   21.14
   69  81428.96        2.07987700e+01       -1.12237420e-07    0.00   21.14
   70  81429.20        2.10768300e+01       -1.55252620e-07    0.00   21.14
   71  81429.45        2.13551500e+01       -1.33871420e-07    0.00   21.14
   72  81429.71        2.16756800e+01       -1.41122920e-07    0.00   21.14
   73  81429.97        2.20070100e+01       -1.65790720e-07    0.00   21.27
   74  81430.23        2.22847100e+01       -1.27363520e-07    0.00   21.27
   75  81430.47        2.25604900e+01       -1.79178220e-07    0.00   21.27
   76  81430.75        2.29038000e+01       -1.64799020e-07    0.00   21.27
   77  81431.04        2.32133900e+01       -1.88351220e-07    0.00   20.84
   78  81431.29        2.34644700e+01       -1.81843320e-07    0.00   20.84
   79  81431.53        2.37696600e+01       -1.74901720e-07    0.00   20.84
   80  81431.88        2.41032100e+01       -1.94673120e-07    0.00   21.07
   81  81432.15        2.44346200e+01       -1.95354820e-07    0.00   21.07
   82  81432.39        2.46650400e+01       -1.88351220e-07    0.00   21.07
   83  81432.64        2.49431400e+01       -1.86987620e-07    0.00   21.07
   84  81432.92        2.53083000e+01       -1.87731420e-07    0.00   20.80
   85  81433.18        2.55583500e+01       -1.53890720e-07    0.00   20.80
   86  81433.44        2.58576800e+01       -1.85934020e-07    0.00   20.80
   87  81433.68        2.61649000e+01       -2.17791320e-07    0.00   20.80
   88  81433.94        2.65050100e+01       -2.16117920e-07    0.00   21.14
   89  81434.19        2.67587100e+01       -2.55846620e-07    0.00   21.14
   90  81434.44        2.70562600e+01       -2.71527420e-07    0.00   21.14
   91  81434.68        2.73675900e+01       -2.59565420e-07    0.00   21.14
   92  81435.03        2.76448400e+01       -2.82682820e-07    0.00   21.09
   93  81435.28        2.79607800e+01       -2.56896920e-07    0.00   21.09
   94  81435.53        2.82625800e+01       -2.63279920e-07    0.00   21.09
   95  81435.91        2.86043000e+01       -2.22311620e-07    0.00   20.85
   96  81436.18        2.88759100e+01       -1.50539620e-07    0.00   20.85
   97  81436.43        2.91617000e+01       -2.01300620e-07    0.00   20.85
   98  81436.68        2.94505100e+01       -2.26650120e-07    0.00   20.85
   99  81436.98        2.97884500e+01       -1.95846420e-07    0.00   21.25
  100  81437.26        3.00661900e+01       -2.22373620e-07    0.00   21.25
  101  81437.50        3.03745500e+01       -2.37248620e-07    0.00   21.25
  102  81437.81        3.07217100e+01       -2.20390220e-07    0.00   21.14
  103  81438.07        3.10169500e+01       -2.18468920e-07    0.00   21.14
  104  81438.32        3.12733200e+01       -2.18221020e-07    0.00   21.14
  105  81438.58        3.15890200e+01       -2.10101720e-07    0.00   21.14
  106  81439.04        3.19010600e+01       -2.25224620e-07    0.00   21.11
  107  81439.29        3.21767300e+01       -2.39789820e-07    0.00   21.11
  108  81439.54        3.24877100e+01       -2.73630520e-07    0.00   21.11
  109  81439.87        3.28239500e+01       -2.64085620e-07    0.00   21.09
  110  81440.17        3.31048800e+01       -2.58011720e-07    0.00   21.09
  111  81440.42        3.33868600e+01       -2.65511220e-07    0.00   21.09
  112  81440.67        3.36697100e+01       -2.70035720e-07    0.00   21.09
  113  81440.97        3.40117200e+01       -2.77598620e-07    0.00   20.83
  114  81441.22        3.42919900e+01       -2.91793820e-07    0.00   20.83
  115  81441.46        3.45857900e+01       -2.83055120e-07    0.00   20.83
  116  81441.71        3.49156800e+01       -2.86278020e-07    0.00   20.83
  117  81441.99        3.52147300e+01       -2.25228420e-07    0.00   21.05
  118  81442.24        3.54782900e+01       -1.86243420e-07    0.00   21.05
  119  81442.48        3.58006400e+01       -2.14939820e-07    0.00   21.05
  120  81442.80        3.61293000e+01       -1.86305420e-07    0.00   21.15
  121  81443.10        3.63863700e+01       -1.52960520e-07    0.00   21.15
  122  81443.34        3.67032400e+01       -1.24512020e-07    0.00   21.15
  123  81443.59        3.70178900e+01       -7.64781200e-08    0.00   21.15
  124  81443.86        3.73198700e+01       -9.46380200e-08    0.00   20.80
  125  81444.18        3.76299100e+01       -9.99062200e-08    0.00   20.80
  126  81444.43        3.79213100e+01       -2.56550200e-08    0.00   20.80
  127  81444.68        3.81785000e+01        6.60742800e-08    0.00   20.80
  128  81444.95        3.85297500e+01        1.65303180e-07    0.00   21.09
  129  81445.21        3.88117200e+01        2.95273680e-07    0.00   21.09
  130  81445.45        3.91084900e+01        3.34258680e-07    0.00   21.09
  131  81445.72        3.94003600e+01        4.97760080e-07    0.00   21.09
  132  81446.00        3.97326900e+01        6.78057880e-07    0.00   20.83
  133  81446.25        3.99978300e+01        8.31580580e-07    0.00   20.83
  134  81446.49        4.02681900e+01        1.05693728e-06    0.00   20.83
  135  81446.81        4.06111800e+01        1.25489758e-06    0.00   21.25
  136  81447.08        4.09217800e+01        1.60606778e-06    0.00   21.25
  137  81447.32        4.11788100e+01        1.97670238e-06    0.00   21.25
  138  81447.57        4.14610700e+01        2.33357898e-06    0.00   21.25
  139  81447.82        4.17942600e+01        3.46866748e-06    0.00   21.25
  140  81448.12        4.21127700e+01        3.74577678e-06    0.00   21.15
  141  81448.37        4.23552100e+01        4.31852728e-06    0.00   21.15
  142  81448.61        4.26476500e+01        5.97901398e-06    0.00   21.15
  143  81448.94        4.30095200e+01        7.32979028e-06    0.00   20.81
  144  81449.19        4.32893300e+01        8.39490408e-06    0.00   20.81
  145  81449.43        4.35618400e+01        1.03746460e-05    0.00   20.81
  146  81449.68        4.38773600e+01        1.21359110e-05    0.00   20.81
  147  81449.97        4.42259800e+01        1.50426148e-05    0.00   21.26
  148  81450.22        4.44656100e+01        1.82314483e-05    0.00   21.26
  149  81450.46        4.47646800e+01        2.05787272e-05    0.00   21.26

File: data/figure09/Ic_2021-10-03_16-44-47171473_anneal127K.txt
# Ic = 37.93 A, n = 28.21 , Tavg = 0.00 K, Anneal127_00K___3600s
#idx    t_s     iHTS_A                vHTS_V                tHTS_K  tTAR_K
    0  81496.80        7.19304800e-02       -1.64867000e-09    0.00   20.98
    1  81497.10        4.10757500e-01       -2.44570700e-08    0.00   20.98
    2  81497.35        6.56250700e-01        5.04513000e-09    0.00   20.98
    3  81497.60        9.42780800e-01       -1.40077000e-09    0.00   20.98
    4  81497.98        1.30901900e+00        3.44853300e-08    0.00   20.87
    5  81498.25        1.54955300e+00        5.40088300e-08    0.00   20.87
    6  81498.49        1.85966500e+00        3.83280300e-08    0.00   20.87
    7  81498.76        2.20356800e+00        2.58082300e-08    0.00   20.87
    8  81499.09        2.52963100e+00        2.53123300e-08    0.00   20.80
    9  81499.33        2.76422500e+00        2.88452300e-08    0.00   20.80
   10  81499.57        3.07285900e+00       -4.68567000e-09    0.00   20.80
   11  81500.01        3.42761500e+00        2.02244300e-08    0.00   21.17
   12  81500.26        3.66933800e+00        1.98469300e-08    0.00   21.17
   13  81500.51        3.97377700e+00       -8.91157000e-09    0.00   21.17
   14  81500.88        4.32029100e+00       -1.53597000e-09    0.00   20.81
   15  81501.33        4.63113100e+00       -7.19445700e-08    0.00   20.81
   16  81501.58        4.87781900e+00       -6.14699700e-08    0.00   20.81
   17  81501.93        5.22405800e+00       -4.98798700e-08    0.00   20.81
   18  81502.20        5.50270600e+00       -2.87448700e-08    0.00   21.26
   19  81502.47        5.78192400e+00       -8.16777000e-09    0.00   21.26
   20  81502.76        6.12461200e+00        5.71563000e-09    0.00   21.26
   21  81503.05        6.39360300e+00       -6.03543700e-08    0.00   21.22
   22  81503.29        6.71758300e+00       -6.36392700e-08    0.00   21.22
   23  81503.54        6.99596700e+00       -4.20084700e-08    0.00   21.22
   24  81503.91        7.34019600e+00       -4.83923700e-08    0.00   20.80
   25  81504.17        7.65664800e+00       -9.93393700e-08    0.00   20.80
   26  81504.41        7.90182300e+00       -8.43403700e-08    0.00   20.80
   27  81504.65        8.20462200e+00       -1.00145170e-07    0.00   20.80
   28  81504.97        8.54616800e+00       -5.09335700e-08    0.00   21.18
   29  81505.23        8.82569900e+00       -2.65136700e-08    0.00   21.18
   30  81505.47        9.08705500e+00       -6.07262700e-08    0.00   21.18
   31  81505.74        9.43586600e+00       -4.48006700e-08    0.00   21.18
   32  81506.06        9.74286800e+00       -4.44326700e-08    0.00   20.95
   33  81506.31        9.99272400e+00       -5.94944700e-08    0.00   20.95
   34  81506.57        1.03000600e+01       -3.91651700e-08    0.00   20.95
   35  81506.85        1.06351900e+01       -5.88126700e-08    0.00   20.96
   36  81507.15        1.09143000e+01       -8.65793700e-08    0.00   20.96
   37  81507.40        1.11851400e+01       -4.68506700e-08    0.00   20.96
   38  81507.64        1.14866100e+01       -5.13131700e-08    0.00   20.96
   39  81507.98        1.18213300e+01       -1.06908570e-07    0.00   20.88
   40  81508.23        1.20720000e+01       -1.00648670e-07    0.00   20.88
   41  81508.48        1.23707600e+01       -9.92851700e-08    0.00   20.88
   42  81508.75        1.27223800e+01       -7.22621700e-08    0.00   20.88
   43  81509.06        1.30227000e+01       -1.81541700e-08    0.00   20.79
   44  81509.30        1.32576500e+01       -2.78849700e-08    0.00   20.79
   45  81509.55        1.35729300e+01       -4.69125700e-08    0.00   20.79
   46  81509.90        1.39181300e+01       -8.58975700e-08    0.00   20.79
   47  81510.16        1.41643500e+01       -5.60235700e-08    0.00   21.19
   48  81510.42        1.44688300e+01       -1.35295170e-07    0.00   21.19
   49  81510.66        1.47908400e+01       -1.30336770e-07    0.00   21.19
   50  81510.99        1.51069100e+01       -1.10503370e-07    0.00   20.80
   51  81511.24        1.53616700e+01       -8.08152700e-08    0.00   20.80
   52  81511.48        1.56655500e+01       -7.92089700e-08    0.00   20.80
   53  81511.76        1.59601900e+01       -9.42182700e-08    0.00   20.80
   54  81512.06        1.62887400e+01       -6.91268700e-08    0.00   21.25
   55  81512.30        1.65692800e+01       -9.01378700e-08    0.00   21.25
   56  81512.55        1.68543000e+01       -8.39399700e-08    0.00   21.25
   57  81512.86        1.72164500e+01       -6.03877700e-08    0.00   21.21
   58  81513.13        1.74758900e+01       -7.29695700e-08    0.00   21.21
   59  81513.38        1.77477400e+01       -1.47034870e-07    0.00   21.21
   60  81513.63        1.80927000e+01       -1.55154070e-07    0.00   21.21
   61  81514.01        1.84068400e+01       -1.44803570e-07    0.00   21.00
   62  81514.28        1.86769200e+01       -1.25528070e-07    0.00   21.00
   63  81514.53        1.90177400e+01       -1.04083170e-07    0.00   21.00
   64  81514.82        1.92984200e+01       -1.37118170e-07    0.00   21.22
   65  81515.12        1.96085500e+01       -1.21189470e-07    0.00   21.22
   66  81515.37        1.98852300e+01       -1.46786870e-07    0.00   21.22
   67  81515.61        2.01903800e+01       -1.59864570e-07    0.00   21.22
   68  81515.92        2.05090800e+01       -1.94324970e-07    0.00   20.80
   69  81516.19        2.08062600e+01       -1.52674970e-07    0.00   20.80
   70  81516.43        2.10866900e+01       -1.01294170e-07    0.00   20.80
   71  81516.68        2.13440800e+01       -9.63977700e-08    0.00   20.80
   72  81516.98        2.17110100e+01       -1.02471770e-07    0.00   21.24
   73  81517.23        2.19851900e+01       -1.15425370e-07    0.00   21.24
   74  81517.48        2.22915800e+01       -1.42087270e-07    0.00   21.24
   75  81517.75        2.26084600e+01       -1.50465270e-07    0.00   21.24
   76  81518.06        2.29183400e+01       -1.75448270e-07    0.00   21.22
   77  81518.31        2.31898100e+01       -1.97450870e-07    0.00   21.22
   78  81518.55        2.34710200e+01       -1.97079070e-07    0.00   21.22
   79  81518.86        2.38151400e+01       -1.78919170e-07    0.00   20.78
   80  81519.15        2.41375700e+01       -1.95405570e-07    0.00   20.78
   81  81519.39        2.44000800e+01       -1.92430570e-07    0.00   20.78
   82  81519.63        2.46774500e+01       -2.00859770e-07    0.00   20.78
   83  81519.98        2.50177700e+01       -1.72969170e-07    0.00   21.21
   84  81520.23        2.52952400e+01       -1.89765470e-07    0.00   21.21
   85  81520.47        2.55665300e+01       -2.38914970e-07    0.00   21.21
   86  81520.76        2.58596100e+01       -1.95343570e-07    0.00   21.21
   87  81521.02        2.62057100e+01       -1.65655570e-07    0.00   20.96
   88  81521.28        2.64859200e+01       -1.66523270e-07    0.00   20.96
   89  81521.54        2.67479000e+01       -1.51214470e-07    0.00   20.96
   90  81521.84        2.71151800e+01       -1.96769170e-07    0.00   21.24
   91  81522.11        2.74203200e+01       -2.03090970e-07    0.00   21.24
   92  81522.36        2.76594400e+01       -1.97822770e-07    0.00   21.24
   93  81522.61        2.79671000e+01       -2.20755070e-07    0.00   21.24
   94  81522.87        2.83172500e+01       -1.91005070e-07    0.00   21.22
   95  81523.13        2.85865100e+01       -2.23916070e-07    0.00   21.22
   96  81523.37        2.88694600e+01       -2.49951370e-07    0.00   21.22
   97  81523.62        2.91743000e+01       -2.02790670e-07    0.00   21.22
   98  81523.98        2.95283100e+01       -2.31491070e-07    0.00   20.97
   99  81524.24        2.97734000e+01       -2.77231670e-07    0.00   20.97
  100  81524.48        3.00768200e+01       -2.68864470e-07    0.00   20.97
  101  81524.76        3.03807900e+01       -2.69174370e-07    0.00   21.19
  102  81525.10        3.07362000e+01       -2.98428570e-07    0.00   21.19
  103  81525.36        3.09794000e+01       -2.43515070e-07    0.00   21.19
  104  81525.61        3.12886400e+01       -2.22008270e-07    0.00   21.19
  105  81525.97        3.16462700e+01       -2.96693170e-07    0.00   20.79
  106  81526.25        3.18845500e+01       -3.12063970e-07    0.00   20.79
  107  81526.49        3.21919100e+01       -2.53369670e-07    0.00   20.79
  108  81526.76        3.25397200e+01       -2.92664470e-07    0.00   20.79
  109  81527.04        3.28381400e+01       -2.71839470e-07    0.00   20.90
  110  81527.29        3.30893900e+01       -2.76178070e-07    0.00   20.90
  111  81527.53        3.34007000e+01       -3.47887970e-07    0.00   20.90
  112  81527.89        3.37477700e+01       -3.14295270e-07    0.00   20.90
  113  81528.16        3.40366500e+01       -2.88945770e-07    0.00   20.90
  114  81528.41        3.42969100e+01       -2.44816570e-07    0.00   20.90
  115  81528.65        3.45806500e+01       -1.86618170e-07    0.00   20.90
  116  81528.92        3.49450800e+01       -2.37503070e-07    0.00   20.96
  117  81529.18        3.52016300e+01       -2.17606870e-07    0.00   20.96
  118  81529.42        3.55070400e+01       -2.08182370e-07    0.00   20.96
  119  81529.68        3.58108100e+01       -2.21876070e-07    0.00   20.96
  120  81529.97        3.61386900e+01       -1.59771970e-07    0.00   21.20
  121  81530.26        3.64074900e+01       -1.43533470e-07    0.00   21.20
  122  81530.51        3.67156600e+01       -1.16448570e-07    0.00   21.20
  123  81530.80        3.70555300e+01       -8.40334700e-08    0.00   20.97
  124  81531.12        3.73389900e+01       -8.11203700e-08    0.00   20.97
  125  81531.37        3.76188000e+01       -5.31987000e-09    0.00   20.97
  126  81531.62        3.79282300e+01        3.23015300e-08    0.00   20.97
  127  81531.98        3.82422700e+01        6.40348300e-08    0.00   20.90
  128  81532.24        3.85124900e+01        1.84646330e-07    0.00   20.90
  129  81532.49        3.88207800e+01        2.86664030e-07    0.00   20.90
  130  81532.79        3.91359900e+01        3.79198930e-07    0.00   20.90
  131  81533.10        3.94418400e+01        5.02289630e-07    0.00   20.91
  132  81533.35        3.97035200e+01        6.82153130e-07    0.00   20.91
  133  81533.61        3.99842300e+01        8.83957430e-07    0.00   20.91
  134  81533.97        4.03206600e+01        1.07820013e-06    0.00   20.96
  135  81534.22        4.05997000e+01        1.26488143e-06    0.00   20.96
  136  81534.48        4.08873400e+01        1.63966953e-06    0.00   20.96
  137  81534.72        4.12385600e+01        1.97689823e-06    0.00   21.20
  138  81535.00        4.15051100e+01        3.12816143e-06    0.00   21.20
  139  81535.24        4.17831900e+01        3.20272973e-06    0.00   21.20
  140  81535.49        4.20939100e+01        3.45945493e-06    0.00   21.20
  141  81535.81        4.24103200e+01        4.69650173e-06    0.00   21.20
  142  81536.12        4.27157200e+01        6.06624253e-06    0.00   20.79
  143  81536.38        4.29927100e+01        7.09869243e-06    0.00   20.79
  144  81536.62        4.33029200e+01        8.59078013e-06    0.00   20.79
  145  81536.96        4.36168500e+01        1.04039822e-05    0.00   20.89
  146  81537.21        4.38931800e+01        1.21568785e-05    0.00   20.89
  147  81537.46        4.41950500e+01        1.45055810e-05    0.00   20.89
  148  81537.70        4.44558200e+01        1.78026895e-05    0.00   20.89
  149  81538.01        4.48137700e+01        2.05747720e-05    0.00   20.92
