Repository: shortlab/2024-CryoHTS-Facility

# 2024-CryoHTS-Facility
Data repository for Alexis' RSI paper on the cryogenic HTS irradiation facility

File: data/figure09/Ic_2021-10-03_16-45-31176915_Anneal127.txt
# Ic = 37.97 A, n = 28.38 , Tavg = 0.00 K, Anneal127_00K___3600s
#idx    t_s     iHTS_A                vHTS_V                tHTS_K  tTAR_K
    0  81541.40        7.09639500e-02        2.56326600e-08    0.00   20.79
    1  81541.64        3.81397100e-01        3.10867600e-08    0.00   20.79
    2  81541.89        6.91310700e-01        7.46582600e-08    0.00   21.24
    3  81542.15        1.02000300e+00        4.95566600e-08    0.00   21.24
    4  81542.40        1.27714500e+00        6.63529600e-08    0.00   21.24
    5  81542.65        1.53272200e+00        4.40404600e-08    0.00   21.24
    6  81542.93        1.89991900e+00        5.10441600e-08    0.00   20.93
    7  81543.22        2.17329100e+00        5.28415600e-08    0.00   20.93
    8  81543.46        2.48079200e+00        4.06935600e-08    0.00   20.93
    9  81543.72        2.79281900e+00        7.19930600e-08    0.00   20.93
   10  81544.01        3.10790600e+00        6.46175600e-08    0.00   20.79
   11  81544.28        3.38431000e+00        5.68701600e-08    0.00   20.79
   12  81544.53        3.66825400e+00        5.86675600e-08    0.00   20.79
   13  81544.78        4.01250500e+00        2.54466600e-08    0.00   21.22
   14  81545.04        4.27334800e+00        1.08815600e-08    0.00   21.22
   15  81545.35        4.59544300e+00        3.89581600e-08    0.00   21.22
   16  81545.61        4.88256000e+00        3.69748600e-08    0.00   21.22
   17  81546.01        5.22238200e+00        4.55899600e-08    0.00   20.80
   18  81546.25        5.51361400e+00        4.96185600e-08    0.00   20.80
   19  81546.50        5.78392700e+00        3.08388600e-08    0.00   20.80
   20  81546.89        6.12777700e+00       -2.22761400e-08    0.00   21.23
   21  81547.19        6.41845400e+00        1.67173600e-08    0.00   21.23
   22  81547.43        6.71970200e+00        1.98186600e-08    0.00   21.23
   23  81547.68        6.98192000e+00       -8.20440000e-10    0.00   21.23
   24  81547.99        7.34657600e+00       -2.62319400e-08    0.00   20.94
   25  81548.25        7.63298100e+00        1.22486000e-09    0.00   20.94
   26  81548.49        7.90437600e+00       -1.08610400e-08    0.00   20.94
   27  81548.76        8.25089100e+00       -4.99699400e-08    0.00   20.94
   28  81549.00        8.54993700e+00       -5.05897400e-08    0.00   20.79
   29  81549.26        8.82790600e+00       -2.54881400e-08    0.00   20.79
   30  81549.51        9.07875100e+00       -7.14234000e-09    0.00   20.79
   31  81549.82        9.44691000e+00       -1.79266400e-08    0.00   21.23
   32  81550.08        9.74643400e+00       -2.50543400e-08    0.00   21.23
   33  81550.34        9.99257900e+00       -4.64991400e-08    0.00   21.23
   34  81550.60        1.03030100e+01       -5.72215400e-08    0.00   21.23
   35  81550.97        1.06441300e+01       -8.67236400e-08    0.00   20.79
   36  81551.22        1.09185100e+01       -2.57980400e-08    0.00   20.79
   37  81551.47        1.11895400e+01        1.04598600e-08    0.00   20.79
   38  81551.76        1.15221800e+01       -3.25538400e-08    0.00   20.88
   39  81552.02        1.18452700e+01       -1.50136400e-08    0.00   20.88
   40  81552.27        1.20898000e+01       -1.03652400e-08    0.00   20.88
   41  81552.51        1.23801100e+01       -4.06730400e-08    0.00   20.88
   42  81552.81        1.27502800e+01       -4.14206400e-08    0.00   20.94
   43  81553.12        1.30274500e+01       -4.18596400e-08    0.00   20.94
   44  81553.38        1.32718200e+01       -3.02733400e-08    0.00   20.94
   45  81553.62        1.35809400e+01        1.27406000e-09    0.00   20.94
   46  81553.86        1.39191700e+01       -5.89697400e-08    0.00   20.93
   47  81554.10        1.42143000e+01       -6.74609400e-08    0.00   20.93
   48  81554.35        1.44670100e+01       -7.21093400e-08    0.00   20.93
   49  81554.61        1.47744900e+01       -1.11280240e-07    0.00   20.93
   50  81554.85        1.51133800e+01       -1.13077640e-07    0.00   21.22
   51  81555.14        1.54137300e+01       -8.38853400e-08    0.00   21.22
   52  81555.38        1.56698900e+01       -5.07265400e-08    0.00   21.22
   53  81555.62        1.59754500e+01       -4.69457400e-08    0.00   21.22
   54  81555.99        1.62946300e+01       -3.80827400e-08    0.00   20.79
   55  81556.25        1.65733200e+01       -5.29577400e-08    0.00   20.79
   56  81556.49        1.68759200e+01       -3.51697400e-08    0.00   20.79
   57  81556.82        1.72238200e+01       -1.17788040e-07    0.00   20.79
   58  81557.21        1.74768000e+01       -1.45120840e-07    0.00   21.21
   59  81557.46        1.77814800e+01       -1.01859340e-07    0.00   21.21
   60  81557.71        1.81163700e+01       -6.36801400e-08    0.00   21.21
   61  81558.00        1.84079800e+01       -5.53749400e-08    0.00   21.24
   62  81558.25        1.86835900e+01       -5.17801400e-08    0.00   21.24
   63  81558.50        1.89931600e+01       -6.60353400e-08    0.00   21.24
   64  81558.94        1.93125000e+01       -9.92580400e-08    0.00   20.91
   65  81559.20        1.95857100e+01       -1.10850740e-07    0.00   20.91
   66  81559.45        1.98865900e+01       -9.79590400e-08    0.00   20.91
   67  81559.70        2.01719200e+01       -1.44009640e-07    0.00   20.91
   68  81560.02        2.05056400e+01       -1.65826340e-07    0.00   21.22
   69  81560.27        2.07800400e+01       -1.43327840e-07    0.00   21.22
   70  81560.51        2.10872400e+01       -1.13639840e-07    0.00   21.22
   71  81560.85        2.14033900e+01       -1.32109640e-07    0.00   21.01
   72  81561.11        2.17244700e+01       -1.50393440e-07    0.00   21.01
   73  81561.36        2.19812000e+01       -8.59970400e-08    0.00   21.01
   74  81561.61        2.22931900e+01       -8.20304400e-08    0.00   21.01
   75  81561.92        2.26124700e+01       -1.26035640e-07    0.00   21.21
   76  81562.19        2.28890300e+01       -1.27585140e-07    0.00   21.21
   77  81562.44        2.31915600e+01       -1.25477840e-07    0.00   21.21
   78  81562.68        2.34697900e+01       -1.57211240e-07    0.00   21.21
   79  81562.99        2.37695600e+01       -1.44257540e-07    0.00   21.24
   80  81563.24        2.40996500e+01       -1.11966340e-07    0.00   21.24
   81  81563.48        2.44020400e+01       -1.30870040e-07    0.00   21.24
   82  81563.76        2.46696800e+01       -1.52686740e-07    0.00   21.24
   83  81564.05        2.50182700e+01       -1.81569040e-07    0.00   20.91
   84  81564.30        2.52974800e+01       -1.56281540e-07    0.00   20.91
   85  81564.55        2.55495800e+01       -1.54358040e-07    0.00   20.91
   86  81564.91        2.59126300e+01       -1.42763740e-07    0.00   20.91
   87  81565.17        2.61892500e+01       -1.20384940e-07    0.00   21.21
   88  81565.42        2.64756700e+01       -1.42015740e-07    0.00   21.21
   89  81565.67        2.67712000e+01       -1.61229340e-07    0.00   21.21
   90  81566.00        2.71087800e+01       -1.91971040e-07    0.00   20.78
   91  81566.28        2.73808800e+01       -1.91599140e-07    0.00   20.78
   92  81566.54        2.76627400e+01       -1.75050640e-07    0.00   20.78
   93  81566.82        2.80076500e+01       -2.06350140e-07    0.00   20.85
   94  81567.13        2.83347300e+01       -2.25067940e-07    0.00   20.85
   95  81567.37        2.85886600e+01       -1.76600140e-07    0.00   20.85
   96  81567.62        2.88698800e+01       -1.81062640e-07    0.00   20.85
   97  81567.93        2.92134900e+01       -1.64514240e-07    0.00   20.96
   98  81568.21        2.94972000e+01       -1.96991340e-07    0.00   20.96
   99  81568.45        2.97712100e+01       -2.30584040e-07    0.00   20.96
  100  81568.71        3.00569600e+01       -2.25377840e-07    0.00   20.96
  101  81569.02        3.04207700e+01       -2.07341840e-07    0.00   20.89
  102  81569.27        3.07022700e+01       -2.20729340e-07    0.00   20.89
  103  81569.52        3.09612100e+01       -1.81248540e-07    0.00   20.89
  104  81569.96        3.13250100e+01       -1.63336540e-07    0.00   21.23
  105  81570.20        3.16100000e+01       -2.22030940e-07    0.00   21.23
  106  81570.45        3.18662000e+01       -2.03559940e-07    0.00   21.23
  107  81570.69        3.21997700e+01       -1.76224840e-07    0.00   21.23
  108  81570.97        3.25366300e+01       -1.66801640e-07    0.00   21.03
  109  81571.22        3.28155500e+01       -1.59983940e-07    0.00   21.03
  110  81571.47        3.30924300e+01       -1.82110540e-07    0.00   21.03
  111  81571.73        3.34408700e+01       -2.03617340e-07    0.00   20.84
  112  81572.09        3.36900400e+01       -1.64880340e-07    0.00   20.84
  113  81572.36        3.39828700e+01       -2.01510040e-07    0.00   20.84
  114  81572.60        3.42948000e+01       -2.51031540e-07    0.00   20.84
  115  81572.87        3.45853200e+01       -2.17066840e-07    0.00   20.96
  116  81573.17        3.49372200e+01       -1.70768340e-07    0.00   20.96
  117  81573.42        3.52000100e+01       -1.78019940e-07    0.00   20.96
  118  81573.66        3.54889500e+01       -1.34820340e-07    0.00   20.96
  119  81574.00        3.58530900e+01       -1.58992340e-07    0.00   20.88
  120  81574.26        3.61014900e+01       -1.44489140e-07    0.00   20.88
  121  81574.51        3.64069900e+01       -1.17218240e-07    0.00   20.88
  122  81574.77        3.67577100e+01       -8.30677400e-08    0.00   21.14
  123  81575.06        3.70602700e+01       -3.62113400e-08    0.00   21.14
  124  81575.31        3.73085800e+01       -4.16804000e-09    0.00   21.14
  125  81575.56        3.76176300e+01        3.10981600e-08    0.00   21.14
  126  81575.81        3.79672600e+01        5.09314600e-08    0.00   20.78
  127  81576.06        3.82391600e+01        1.40801460e-07    0.00   20.78
  128  81576.31        3.85234800e+01        2.09784860e-07    0.00   20.78
  129  81576.56        3.88200500e+01        3.34799060e-07    0.00   20.78
  130  81576.93        3.91144300e+01        4.32790760e-07    0.00   20.83
  131  81577.19        3.94113700e+01        5.52534760e-07    0.00   20.83
  132  81577.44        3.97145400e+01        7.03206360e-07    0.00   20.83
  133  81577.69        3.99967500e+01        8.80653060e-07    0.00   20.83
  134  81578.00        4.03291000e+01        1.04322466e-06    0.00   20.98
  135  81578.24        4.05992100e+01        1.41262126e-06    0.00   20.98
  136  81578.49        4.08976200e+01        1.66593056e-06    0.00   20.98
  137  81578.82        4.12423000e+01        1.95475396e-06    0.00   20.87
  138  81579.07        4.15277000e+01        2.42133406e-06    0.00   20.87
  139  81579.32        4.17602900e+01        2.85004476e-06    0.00   20.87
  140  81579.57        4.20916900e+01        4.07865996e-06    0.00   20.87
  141  81579.82        4.24058600e+01        4.40398926e-06    0.00   21.24
  142  81580.07        4.27260000e+01        5.94609576e-06    0.00   21.24
  143  81580.33        4.29915300e+01        7.34874886e-06    0.00   21.24
  144  81580.58        4.33024400e+01        8.56323276e-06    0.00   21.24
  145  81580.96        4.35660900e+01        1.00700111e-05    0.00   21.24
  146  81581.21        4.38969600e+01        1.20284324e-05    0.00   20.78
  147  81581.45        4.41917600e+01        1.47570081e-05    0.00   20.78
  148  81581.69        4.44594000e+01        1.71493462e-05    0.00   20.78
  149  81582.02        4.48198800e+01        2.06714426e-05    0.00   21.19

File: data/figure09/Ic_2021-10-03_16-46-14371079_Anneal127.txt
# Ic = 38.00 A, n = 28.58 , Tavg = 0.00 K, Anneal127_00K___3600s
#idx    t_s     iHTS_A                vHTS_V                tHTS_K  tTAR_K
    0  81585.32        7.64546600e-02        6.39874000e-08    0.00   21.24
    1  81585.56        3.82032600e-01        5.40707000e-08    0.00   21.24
    2  81585.83        6.63330500e-01        9.10724000e-08    0.00   20.79
    3  81586.13        1.00627600e+00        5.27072000e-08    0.00   20.79
    4  81586.37        1.27967200e+00        1.52717000e-08    0.00   20.79
    5  81586.62        1.53339800e+00        5.32650000e-08    0.00   20.79
    6  81586.92        1.89988800e+00        5.99588000e-08    0.00   21.18
    7  81587.18        2.17841700e+00       -7.84660000e-09    0.00   21.18
    8  81587.43        2.48438200e+00       -1.80112000e-08    0.00   21.18
    9  81587.67        2.76905100e+00       -4.00390000e-09    0.00   21.18
   10  81587.92        3.11340900e+00        1.12430000e-08    0.00   21.25
   11  81588.18        3.39353200e+00        1.87431000e-08    0.00   21.25
   12  81588.42        3.67390500e+00        4.11640000e-09    0.00   21.25
   13  81588.67        3.98317300e+00        4.88655000e-08    0.00   21.25
   14  81588.93        4.32423300e+00        8.82690000e-09    0.00   20.80
   15  81589.19        4.61489600e+00        1.70082000e-08    0.00   20.80
   16  81589.43        4.88062100e+00        9.01280000e-09    0.00   20.80
   17  81589.67        5.18918900e+00       -3.53024000e-08    0.00   20.80
   18  81589.95        5.53885800e+00       -2.63773000e-08    0.00   21.13
   19  81590.20        5.79325700e+00       -1.34856000e-08    0.00   21.13
   20  81590.46        6.10021400e+00       -8.46998000e-08    0.00   21.13
   21  81590.70        6.39200800e+00       -6.86472000e-08    0.00   21.13
   22  81590.97        6.75606000e+00       -3.70998000e-08    0.00   21.08
   23  81591.22        7.01032900e+00        1.94720000e-09    0.00   21.08
   24  81591.46        7.31804400e+00       -4.93250000e-09    0.00   21.08
   25  81591.74        7.66388500e+00       -3.82774000e-08    0.00   21.08
   26  81592.03        7.94036200e+00       -5.07352000e-08    0.00   20.83
   27  81592.28        8.21831300e+00       -4.47232000e-08    0.00   20.83
   28  81592.52        8.52511700e+00       -7.43493000e-08    0.00   20.83
   29  81592.76        8.86201300e+00       -9.02160000e-08    0.00   21.25
   30  81593.06        9.14037100e+00       -8.43900000e-08    0.00   21.25
   31  81593.30        9.41229500e+00       -8.72410000e-08    0.00   21.25
   32  81593.55        9.71611900e+00       -1.04223300e-07    0.00   21.25
   33  81593.97        9.98753900e+00       -1.01992100e-07    0.00   20.86
   34  81594.22        1.03125300e+01       -8.82327000e-08    0.00   20.86
   35  81594.46        1.06132000e+01       -5.62514000e-08    0.00   20.86
   36  81594.82        1.09059400e+01       -9.25093000e-08    0.00   20.86
   37  81595.12        1.12248300e+01       -8.00515000e-08    0.00   21.24
   38  81595.38        1.14969700e+01       -3.81535000e-08    0.00   21.24
   39  81595.62        1.17786200e+01       -5.45160000e-08    0.00   21.24
   40  81595.94        1.21104500e+01       -7.83161000e-08    0.00   20.79
   41  81596.21        1.23838600e+01       -8.29025000e-08    0.00   20.79
   42  81596.45        1.26668500e+01       -8.59395000e-08    0.00   20.79
   43  81596.72        1.30193600e+01       -1.16247400e-07    0.00   20.79
   44  81596.98        1.33047600e+01       -1.14573900e-07    0.00   20.83
   45  81597.23        1.35844200e+01       -7.63327000e-08    0.00   20.83
   46  81597.48        1.38866800e+01       -6.22634000e-08    0.00   20.83
   47  81597.73        1.41998200e+01       -9.03400000e-08    0.00   21.25
   48  81598.04        1.44577700e+01       -1.16681200e-07    0.00   21.25
   49  81598.30        1.47803100e+01       -8.64353000e-08    0.00   21.25
   50  81598.54        1.50832200e+01       -8.49478000e-08    0.00   21.25
   51  81598.97        1.54032100e+01       -1.26412000e-07    0.00   20.80
   52  81599.23        1.56709200e+01       -1.75933400e-07    0.00   20.80
   53  81599.47        1.59793500e+01       -1.53063100e-07    0.00   20.80
   54  81599.79        1.62810800e+01       -1.68991800e-07    0.00   20.80
   55  81600.10        1.66045900e+01       -1.77113300e-07    0.00   21.25
   56  81600.35        1.68770200e+01       -1.36271300e-07    0.00   21.25
   57  81600.60        1.71658900e+01       -1.44638500e-07    0.00   21.25
   58  81600.88        1.75051300e+01       -1.29887400e-07    0.00   21.09
   59  81601.16        1.78148700e+01       -1.10363900e-07    0.00   21.09
   60  81601.40        1.80906900e+01       -1.34040000e-07    0.00   21.09
   61  81601.65        1.83557000e+01       -9.15222000e-08    0.00   21.09
   62  81601.93        1.87117000e+01       -1.00261300e-07    0.00   21.16
   63  81602.18        1.90063200e+01       -1.32118700e-07    0.00   21.16
   64  81602.43        1.92739600e+01       -1.36643100e-07    0.00   21.16
   65  81602.68        1.95778400e+01       -1.74884400e-07    0.00   21.16
   66  81602.96        1.99182600e+01       -1.62426500e-07    0.00   21.24
   67  81603.21        2.01980400e+01       -1.15756100e-07    0.00   21.24
   68  81603.47        2.04746000e+01       -1.35341600e-07    0.00   21.24
   69  81603.75        2.08147700e+01       -1.36519200e-07    0.00   21.24
   70  81604.06        2.11195900e+01       -1.59079600e-07    0.00   20.79
   71  81604.30        2.13691000e+01       -1.66145300e-07    0.00   20.79
   72  81604.54        2.16819200e+01       -1.71413500e-07    0.00   20.79
   73  81604.91        2.20266300e+01       -1.82507800e-07    0.00   21.24
   74  81605.22        2.23022700e+01       -2.04448500e-07    0.00   21.24
   75  81605.46        2.25820200e+01       -1.94407800e-07    0.00   21.24
   76  81605.72        2.29159600e+01       -1.67570300e-07    0.00   21.24
   77  81605.98        2.32291400e+01       -1.67569400e-07    0.00   21.09
   78  81606.23        2.34848400e+01       -1.30752700e-07    0.00   21.09
   79  81606.47        2.37896000e+01       -1.38872000e-07    0.00   21.09
   80  81606.72        2.41319400e+01       -1.68746000e-07    0.00   21.09
   81  81606.99        2.44394900e+01       -1.27095900e-07    0.00   20.81
   82  81607.24        2.46906900e+01       -1.53251200e-07    0.00   20.81
   83  81607.49        2.49858800e+01       -1.68374100e-07    0.00   20.81
   84  81607.81        2.53284000e+01       -2.07421100e-07    0.00   21.24
   85  81608.14        2.56220000e+01       -1.94901300e-07    0.00   21.24
   86  81608.38        2.58832200e+01       -2.18763300e-07    0.00   21.24
   87  81608.63        2.61873100e+01       -1.73890300e-07    0.00   21.24
   88  81608.87        2.65273300e+01       -1.33355800e-07    0.00   20.79
   89  81609.13        2.68182500e+01       -1.28521500e-07    0.00   20.79
   90  81609.37        2.70963600e+01       -1.58209500e-07    0.00   20.79
   91  81609.62        2.73667700e+01       -1.62548100e-07    0.00   20.79
   92  81609.94        2.77010300e+01       -1.58085600e-07    0.00   21.24
   93  81610.20        2.79804000e+01       -1.84674700e-07    0.00   21.24
   94  81610.44        2.82841000e+01       -2.23535700e-07    0.00   21.24
   95  81610.68        2.85956900e+01       -2.11759600e-07    0.00   21.24
   96  81610.95        2.89017300e+01       -2.13928900e-07    0.00   21.08
   97  81611.21        2.91621400e+01       -1.86162200e-07    0.00   21.08
   98  81611.46        2.94900000e+01       -1.96388800e-07    0.00   21.08
   99  81611.73        2.98048300e+01       -2.43188800e-07    0.00   21.08
  100  81612.01        3.01224900e+01       -2.38607900e-07    0.00   20.80
  101  81612.26        3.04005600e+01       -2.27640400e-07    0.00   20.80
  102  81612.50        3.07077700e+01       -2.25099300e-07    0.00   20.80
  103  81612.78        3.10166500e+01       -2.00679400e-07    0.00   21.23
  104  81613.14        3.13459700e+01       -1.91134600e-07    0.00   21.23
  105  81613.38        3.16086200e+01       -2.09356500e-07    0.00   21.23
  106  81613.64        3.18705000e+01       -2.12827400e-07    0.00   21.23
  107  81613.94        3.22317600e+01       -2.12393500e-07    0.00   20.79
  108  81614.18        3.25143200e+01       -1.83449200e-07    0.00   20.79
  109  81614.44        3.28217400e+01       -1.91878400e-07    0.00   20.79
  110  81614.69        3.31003600e+01       -2.49891000e-07    0.00   20.79
  111  81615.02        3.34360400e+01       -2.42205500e-07    0.00   21.09
  112  81615.27        3.37182500e+01       -2.35821700e-07    0.00   21.09
  113  81615.52        3.39908000e+01       -2.24293500e-07    0.00   21.09
  114  81615.90        3.43340900e+01       -1.67272600e-07    0.00   21.09
  115  81616.22        3.46199000e+01       -1.78800800e-07    0.00   20.78
  116  81616.47        3.49267200e+01       -1.99935700e-07    0.00   20.78
  117  81616.77        3.52022300e+01       -2.59187800e-07    0.00   20.81
  118  81617.02        3.55441700e+01       -2.36689400e-07    0.00   20.81
  119  81617.27        3.58269300e+01       -2.10782100e-07    0.00   20.81
  120  81617.51        3.61027500e+01       -2.01114900e-07    0.00   20.81
  121  81617.78        3.64575300e+01       -1.35606000e-07    0.00   21.03
  122  81618.10        3.67798200e+01       -1.19432600e-07    0.00   21.03
  123  81618.34        3.70375500e+01       -7.13368000e-08    0.00   21.03
  124  81618.58        3.73212900e+01       -2.28690000e-08    0.00   21.03
  125  81618.85        3.76581100e+01       -2.97370000e-09    0.00   20.80
  126  81619.15        3.79462700e+01        7.20832000e-08    0.00   20.80
  127  81619.39        3.82155900e+01        1.33628500e-07    0.00   20.80
  128  81619.63        3.85279800e+01        1.70258300e-07    0.00   20.80
  129  81619.88        3.88596500e+01        2.77916200e-07    0.00   21.08
  130  81620.14        3.91871000e+01        3.76525100e-07    0.00   21.08
  131  81620.38        3.94098500e+01        5.57442500e-07    0.00   21.08
  132  81620.62        3.97187800e+01        6.61381600e-07    0.00   21.08
  133  81620.88        4.00061400e+01        8.43910400e-07    0.00   21.10
  134  81621.13        4.03365100e+01        1.07496900e-06    0.00   21.10
  135  81621.38        4.05945900e+01        1.24503990e-06    0.00   21.10
  136  81621.63        4.08818400e+01        1.59906530e-06    0.00   21.10
  137  81621.93        4.12399300e+01        2.02597810e-06    0.00   20.81
  138  81622.21        4.14907100e+01        2.46286970e-06    0.00   20.81
  139  81622.46        4.17957100e+01        3.53740340e-06    0.00   20.81
  140  81622.75        4.21258200e+01        3.69061610e-06    0.00   20.81
  141  81623.07        4.24111400e+01        4.87981140e-06    0.00   21.03
  142  81623.31        4.26858500e+01        5.97393050e-06    0.00   21.03
  143  81623.55        4.29938800e+01        7.23657640e-06    0.00   21.03
  144  81623.87        4.33434200e+01        8.49438290e-06    0.00   21.03
  145  81624.18        4.36304800e+01        1.02252149e-05    0.00   20.83
  146  81624.42        4.38962700e+01        1.21660325e-05    0.00   20.83
  147  81624.67        4.41949100e+01        1.40543537e-05    0.00   20.83
  148  81624.93        4.44618100e+01        1.77412501e-05    0.00   21.08
  149  81625.19        4.48021500e+01        2.13722411e-05    0.00   21.08

File: data/figure09/Ic_2021-10-03_18-47-54689196_anneal130K.txt
# Ic = 38.30 A, n = 30.19 , Tavg = 0.00 K, Anneal130_00K___3600s
#idx    t_s     iHTS_A                vHTS_V                tHTS_K  tTAR_K
    0  88885.23        4.28492900e-02        2.01928300e-08    0.00   20.92
    1  88885.47        3.48706900e-01        2.13084300e-08    0.00   20.92
    2  88885.75        6.58066300e-01       -1.83582700e-08    0.00   20.92
    3  88886.00        9.66409300e-01        2.62668300e-08    0.00   21.18
    4  88886.28        1.24326100e+00        3.43241300e-08    0.00   21.18
    5  88886.52        1.52137600e+00        1.29412300e-08    0.00   21.18
    6  88886.77        1.86748200e+00        3.12251300e-08    0.00   20.96
    7  88887.09        2.18678100e+00        2.08746300e-08    0.00   20.96
    8  88887.34        2.45042400e+00       -3.10639700e-08    0.00   20.96
    9  88887.59        2.73380600e+00        2.90063000e-09    0.00   20.96
   10  88887.99        3.03384500e+00        2.20522300e-08    0.00   21.20
   11  88888.28        3.35840800e+00       -1.30656700e-08    0.00   21.20
   12  88888.52        3.63864200e+00       -1.05183700e-08    0.00   21.20
   13  88888.88        3.93835600e+00        2.57394300e-08    0.00   20.89
   14  88889.17        4.28819900e+00       -8.22517000e-09    0.00   20.89
   15  88889.42        4.56282500e+00       -1.12621700e-08    0.00   20.89
   16  88889.67        4.82358000e+00       -2.14887700e-08    0.00   20.89
   17  88889.99        5.18934200e+00       -5.43377700e-08    0.00   20.92
   18  88890.25        5.47848800e+00       -5.91101700e-08    0.00   20.92
   19  88890.50        5.73865600e+00       -4.54747700e-08    0.00   20.92
   20  88890.81        6.11378400e+00       -4.41731700e-08    0.00   21.16
   21  88891.07        6.42475800e+00       -4.80158700e-08    0.00   21.16
   22  88891.33        6.66359900e+00       -6.70435700e-08    0.00   21.16
   23  88891.57        6.97058000e+00       -7.67742700e-08    0.00   21.16
   24  88891.91        7.31706700e+00       -1.16317070e-07    0.00   20.76
   25  88892.17        7.57636300e+00       -6.38205700e-08    0.00   20.76
   26  88892.42        7.87323200e+00       -5.60112700e-08    0.00   20.76
   27  88892.67        8.17839500e+00       -5.06190700e-08    0.00   20.76
   28  88892.96        8.52125900e+00       -6.32008700e-08    0.00   21.20
   29  88893.21        8.79492700e+00       -1.21585370e-07    0.00   21.20
   30  88893.45        9.07247900e+00       -9.69175700e-08    0.00   21.20
   31  88893.70        9.39456100e+00       -6.64237700e-08    0.00   21.20
   32  88893.99        9.71744600e+00       -8.79237700e-08    0.00   21.20
   33  88894.24        9.96723500e+00       -5.37677700e-08    0.00   21.20
   34  88894.49        1.02718400e+01       -7.95497700e-08    0.00   21.20
   35  88894.76        1.05640300e+01       -1.22873370e-07    0.00   21.20
   36  88895.06        1.09137900e+01       -1.55350470e-07    0.00   20.91
   37  88895.31        1.11631100e+01       -1.53367170e-07    0.00   20.91
   38  88895.56        1.14425000e+01       -1.45495770e-07    0.00   20.91
   39  88895.85        1.18033400e+01       -1.12584770e-07    0.00   21.18
   40  88896.16        1.20450000e+01       -1.49896370e-07    0.00   21.18
   41  88896.41        1.23412100e+01       -1.15187870e-07    0.00   21.18
   42  88896.65        1.26495100e+01       -6.82075700e-08    0.00   21.18
   43  88896.96        1.29999200e+01       -7.55830700e-08    0.00   20.76
   44  88897.22        1.32460800e+01       -1.32046270e-07    0.00   20.76
   45  88897.47        1.35453100e+01       -1.49090570e-07    0.00   20.76
   46  88897.75        1.38813900e+01       -1.95884970e-07    0.00   20.76
   47  88898.03        1.41598300e+01       -1.87269870e-07    0.00   20.85
   48  88898.33        1.44364800e+01       -1.78716770e-07    0.00   20.85
   49  88898.58        1.47435200e+01       -1.48098970e-07    0.00   20.85
   50  88898.88        1.50798700e+01       -1.07812370e-07    0.00   20.89
   51  88899.15        1.53670500e+01       -1.44008270e-07    0.00   20.89
   52  88899.40        1.56397200e+01       -1.70783370e-07    0.00   20.89
   53  88899.65        1.59403100e+01       -1.35454670e-07    0.00   20.89
   54  88899.98        1.62644900e+01       -1.81565170e-07    0.00   20.91
   55  88900.23        1.65377900e+01       -2.16704870e-07    0.00   20.91
   56  88900.48        1.68440400e+01       -2.32385670e-07    0.00   20.91
   57  88900.73        1.71875300e+01       -2.62321670e-07    0.00   20.91
   58  88901.01        1.74242200e+01       -2.24142370e-07    0.00   21.16
   59  88901.26        1.77497400e+01       -1.81438670e-07    0.00   21.16
   60  88901.52        1.80547800e+01       -2.38831470e-07    0.00   21.16
   61  88901.82        1.83315500e+01       -2.34802870e-07    0.00   20.97
   62  88902.06        1.86712500e+01       -2.23336670e-07    0.00   20.97
   63  88902.31        1.89564600e+01       -2.59842470e-07    0.00   20.97
   64  88902.56        1.92134100e+01       -2.48066470e-07    0.00   20.97
   65  88902.80        1.95757000e+01       -2.62259670e-07    0.00   20.85
   66  88903.09        1.98836200e+01       -2.06788170e-07    0.00   20.85
   67  88903.33        2.01549900e+01       -2.07284070e-07    0.00   20.85
   68  88903.57        2.04139600e+01       -2.54140370e-07    0.00   20.85
   69  88903.82        2.07864000e+01       -2.34245070e-07    0.00   20.90
   70  88904.08        2.11004900e+01       -2.70750870e-07    0.00   20.90
   71  88904.32        2.13343000e+01       -2.44843470e-07    0.00   20.90
   72  88904.56        2.16432400e+01       -2.55689870e-07    0.00   20.90
   73  88904.96        2.19891500e+01       -3.36386970e-07    0.00   20.91
   74  88905.20        2.22654200e+01       -3.59381370e-07    0.00   20.91
   75  88905.44        2.25407500e+01       -3.34279670e-07    0.00   20.91
   76  88905.69        2.28555100e+01       -3.00932570e-07    0.00   20.91
   77  88905.99        2.31828000e+01       -2.88533670e-07    0.00   21.17
   78  88906.25        2.34431900e+01       -3.09108570e-07    0.00   21.17
   79  88906.50        2.37477400e+01       -3.09170570e-07    0.00   21.17
   80  88906.75        2.40403800e+01       -2.85680370e-07    0.00   21.17
   81  88907.02        2.43989500e+01       -3.11339870e-07    0.00   20.96
   82  88907.27        2.46493200e+01       -3.35759670e-07    0.00   20.96
   83  88907.52        2.49297600e+01       -3.29561770e-07    0.00   20.96
   84  88907.87        2.53027400e+01       -3.48217570e-07    0.00   21.20
   85  88908.14        2.55434700e+01       -3.40532170e-07    0.00   21.20
   86  88908.39        2.58393100e+01       -3.61171270e-07    0.00   21.20
   87  88908.65        2.61490400e+01       -4.04866670e-07    0.00   21.20
   88  88908.98        2.64934500e+01       -3.50448870e-07    0.00   20.90
   89  88909.24        2.67314000e+01       -2.84006970e-07    0.00   20.90
   90  88909.48        2.70429100e+01       -3.22929970e-07    0.00   20.90
   91  88909.73        2.74023200e+01       -3.07435170e-07    0.00   20.90
   92  88910.01        2.76168400e+01       -3.14810670e-07    0.00   20.75
   93  88910.26        2.79384900e+01       -3.12951270e-07    0.00   20.75
   94  88910.52        2.82467000e+01       -3.14500770e-07    0.00   20.75
   95  88910.82        2.85532400e+01       -3.43507170e-07    0.00   21.19
   96  88911.11        2.88718700e+01       -3.68608770e-07    0.00   21.19
   97  88911.36        2.91429800e+01       -3.56522770e-07    0.00   21.19
   98  88911.60        2.94337700e+01       -3.69918370e-07    0.00   21.19
   99  88911.92        2.97710600e+01       -3.77552570e-07    0.00   20.98
  100  88912.18        3.00460600e+01       -3.32501570e-07    0.00   20.98
  101  88912.43        3.03590200e+01       -3.47004770e-07    0.00   20.98
  102  88912.67        3.06677400e+01       -3.52644870e-07    0.00   20.98
  103  88912.98        3.09810300e+01       -3.68387570e-07    0.00   20.85
  104  88913.25        3.12559700e+01       -4.33279970e-07    0.00   20.85
  105  88913.49        3.15660700e+01       -4.45737770e-07    0.00   20.85
  106  88913.80        3.18859100e+01       -4.12826770e-07    0.00   20.85
  107  88914.10        3.21774400e+01       -4.26896070e-07    0.00   20.91
  108  88914.34        3.24738000e+01       -4.02600170e-07    0.00   20.91
  109  88914.59        3.27792600e+01       -3.56177670e-07    0.00   20.91
  110  88915.00        3.31002700e+01       -3.81341270e-07    0.00   20.92
  111  88915.27        3.33818100e+01       -4.30986670e-07    0.00   20.92
  112  88915.51        3.36860600e+01       -4.37246570e-07    0.00   20.92
  113  88915.86        3.40033400e+01       -4.31668470e-07    0.00   21.20
  114  88916.13        3.43193900e+01       -3.99501170e-07    0.00   21.20
  115  88916.38        3.45749800e+01       -3.92373570e-07    0.00   21.20
  116  88916.63        3.48766200e+01       -3.94047070e-07    0.00   21.20
  117  88916.92        3.52039500e+01       -3.71734470e-07    0.00   20.98
  118  88917.19        3.54783800e+01       -3.25311970e-07    0.00   20.98
  119  88917.44        3.57871500e+01       -3.32319770e-07    0.00   20.98
  120  88917.68        3.60707600e+01       -3.29415070e-07    0.00   20.98
  121  88917.96        3.64132600e+01       -2.96016570e-07    0.00   21.21
  122  88918.21        3.66890100e+01       -3.35683270e-07    0.00   21.21
  123  88918.46        3.69966700e+01       -3.08350470e-07    0.00   21.21
  124  88918.75        3.73150900e+01       -2.68683770e-07    0.00   21.21
  125  88919.02        3.76284900e+01       -2.37694070e-07    0.00   21.22
  126  88919.28        3.79086300e+01       -1.55261670e-07    0.00   21.22
  127  88919.53        3.81870200e+01       -6.88626700e-08    0.00   21.22
  128  88919.88        3.85247600e+01       -2.40516700e-08    0.00   20.92
  129  88920.15        3.88393200e+01        8.41641300e-08    0.00   20.92
  130  88920.40        3.90938000e+01        1.95726730e-07    0.00   20.92
  131  88920.64        3.93561400e+01        2.32294530e-07    0.00   20.92
  132  88920.95        3.97128000e+01        3.91643130e-07    0.00   21.17
  133  88921.23        3.99838100e+01        7.15298730e-07    0.00   21.17
  134  88921.47        4.02321500e+01        8.35662430e-07    0.00   21.17
  135  88921.72        4.05880700e+01        1.12250243e-06    0.00   21.17
  136  88921.97        4.08928800e+01        1.42427933e-06    0.00   21.00
  137  88922.24        4.11689700e+01        1.78382093e-06    0.00   21.00
  138  88922.50        4.14429800e+01        2.25195023e-06    0.00   21.00
  139  88922.77        4.17812800e+01        2.63832883e-06    0.00   21.00
  140  88923.14        4.20868500e+01        3.36001513e-06    0.00   21.21
  141  88923.38        4.23337900e+01        4.87721543e-06    0.00   21.21
  142  88923.63        4.26418300e+01        5.00929323e-06    0.00   21.21
  143  88923.88        4.29767600e+01        7.06886423e-06    0.00   20.93
  144  88924.15        4.33103900e+01        8.70914543e-06    0.00   20.93
  145  88924.40        4.35568900e+01        9.72585333e-06    0.00   20.93
  146  88924.65        4.38331100e+01        1.22222541e-05    0.00   20.93
  147  88924.98        4.41987900e+01        1.41904056e-05    0.00   20.93
  148  88925.22        4.44447900e+01        1.71197935e-05    0.00   20.93
  149  88925.47        4.47471900e+01        2.01298163e-05    0.00   20.93
