Repository: shortlab/2024-CryoHTS-Facility

# 2024-CryoHTS-Facility
Data repository for Alexis' RSI paper on the cryogenic HTS irradiation facility

File: data/figure09/Ic_2021-10-03_18-50-05885138_Anneal130.txt
# Ic = 38.03 A, n = 28.72 , Tavg = 0.00 K, Anneal130_00K___3600s
#idx    t_s     iHTS_A                vHTS_V                tHTS_K  tTAR_K
    0  89015.81        9.38879700e-02        3.56814000e-08    0.00   21.07
    1  89016.12        3.99232300e-01       -9.25350000e-09    0.00   21.07
    2  89016.37        6.43851700e-01        2.55168000e-08    0.00   21.07
    3  89016.62        9.52006400e-01        3.15908000e-08    0.00   21.07
    4  89016.86        1.28816000e+00        4.39247000e-08    0.00   20.83
    5  89017.11        1.56784000e+00        6.49976000e-08    0.00   20.83
    6  89017.36        1.84478900e+00        5.04945000e-08    0.00   20.83
    7  89017.61        2.13327700e+00        6.25230000e-08    0.00   20.83
    8  89017.93        2.50534400e+00        4.59803000e-08    0.00   20.83
    9  89018.18        2.76098500e+00        4.81507000e-08    0.00   20.83
   10  89018.44        3.06326900e+00        5.03820000e-08    0.00   20.83
   11  89018.68        3.34953700e+00        9.90960000e-09    0.00   20.83
   12  89018.95        3.68631800e+00        1.29465000e-08    0.00   21.12
   13  89019.20        3.97102500e+00        1.05293000e-08    0.00   21.12
   14  89019.45        4.27164500e+00       -5.21340000e-09    0.00   21.12
   15  89019.71        4.59542000e+00        2.41010000e-09    0.00   21.12
   16  89020.00        4.89534400e+00       -4.40770000e-09    0.00   20.84
   17  89020.25        5.17630300e+00       -4.28348000e-08    0.00   20.84
   18  89020.49        5.48350600e+00       -3.37858000e-08    0.00   20.84
   19  89020.77        5.80752200e+00       -3.11827000e-08    0.00   20.84
   20  89021.09        6.12998400e+00       -1.59978000e-08    0.00   21.06
   21  89021.33        6.39147900e+00       -1.01097000e-08    0.00   21.06
   22  89021.58        6.70119200e+00       -4.24009000e-08    0.00   21.06
   23  89021.99        7.01878500e+00       -1.19691000e-08    0.00   21.19
   24  89022.24        7.30340600e+00       -3.65749000e-08    0.00   21.19
   25  89022.48        7.60765000e+00       -6.32879000e-08    0.00   21.19
   26  89022.83        7.87664900e+00       -1.03016600e-07    0.00   20.82
   27  89023.13        8.22921800e+00       -6.77504000e-08    0.00   20.82
   28  89023.38        8.50362400e+00       -4.99009000e-08    0.00   20.82
   29  89023.63        8.78619000e+00       -5.60389000e-08    0.00   20.82
   30  89023.99        9.12411600e+00       -4.91617000e-08    0.00   21.28
   31  89024.23        9.39837600e+00       -5.48638000e-08    0.00   21.28
   32  89024.48        9.69735000e+00       -4.26538000e-08    0.00   21.28
   33  89024.75        1.00102500e+01       -2.47419000e-08    0.00   21.28
   34  89025.07        1.03208100e+01       -6.64539000e-08    0.00   20.88
   35  89025.32        1.05700300e+01       -8.43039000e-08    0.00   20.88
   36  89025.57        1.08995200e+01       -5.91403000e-08    0.00   20.88
   37  89025.91        1.12114500e+01       -8.60393000e-08    0.00   21.06
   38  89026.15        1.14838200e+01       -1.11822700e-07    0.00   21.06
   39  89026.39        1.17801400e+01       -7.71143000e-08    0.00   21.06
   40  89026.64        1.20559500e+01       -1.08165900e-07    0.00   21.06
   41  89026.88        1.23937700e+01       -7.75482000e-08    0.00   20.84
   42  89027.14        1.27174600e+01       -7.97794000e-08    0.00   20.84
   43  89027.38        1.29782300e+01       -1.19632100e-07    0.00   20.84
   44  89027.63        1.32519300e+01       -9.27950000e-08    0.00   20.84
   45  89028.00        1.35974300e+01       -9.19273000e-08    0.00   20.83
   46  89028.26        1.38757900e+01       -1.15417500e-07    0.00   20.83
   47  89028.50        1.41430100e+01       -9.63279000e-08    0.00   20.83
   48  89028.88        1.44906300e+01       -1.13806000e-07    0.00   21.13
   49  89029.13        1.48128800e+01       -1.03703400e-07    0.00   21.13
   50  89029.38        1.50641100e+01       -1.35252600e-07    0.00   21.13
   51  89029.62        1.53258600e+01       -1.36928500e-07    0.00   21.13
   52  89029.91        1.56851900e+01       -1.88930900e-07    0.00   20.89
   53  89030.16        1.59714100e+01       -1.43748000e-07    0.00   20.89
   54  89030.40        1.62475000e+01       -1.24100600e-07    0.00   20.89
   55  89030.65        1.65554400e+01       -1.36682400e-07    0.00   20.89
   56  89031.24        1.68998900e+01       -1.41392800e-07    0.00   21.28
   57  89031.50        1.71763200e+01       -1.17716800e-07    0.00   21.28
   58  89031.76        1.74877900e+01       -1.43934000e-07    0.00   21.28
   59  89032.05        1.77970100e+01       -2.25188700e-07    0.00   21.20
   60  89032.35        1.80752100e+01       -2.44030400e-07    0.00   21.20
   61  89032.60        1.83570700e+01       -2.18990800e-07    0.00   21.20
   62  89032.95        1.86957000e+01       -2.23267400e-07    0.00   21.10
   63  89033.22        1.89812600e+01       -1.96306400e-07    0.00   21.10
   64  89033.47        1.92561300e+01       -1.63209500e-07    0.00   21.10
   65  89033.77        1.95537500e+01       -2.13350700e-07    0.00   21.10
   66  89034.05        1.99027300e+01       -1.96120500e-07    0.00   21.27
   67  89034.30        2.01830400e+01       -1.42508400e-07    0.00   21.27
   68  89034.54        2.04612300e+01       -1.99467300e-07    0.00   21.27
   69  89034.91        2.08063200e+01       -2.11739200e-07    0.00   20.88
   70  89035.17        2.10833100e+01       -2.37336200e-07    0.00   20.88
   71  89035.41        2.13549400e+01       -2.27851700e-07    0.00   20.88
   72  89035.66        2.16688700e+01       -2.41857400e-07    0.00   20.88
   73  89035.94        2.20080200e+01       -2.39873600e-07    0.00   21.02
   74  89036.20        2.22900700e+01       -2.60512700e-07    0.00   21.02
   75  89036.45        2.25658100e+01       -2.68570000e-07    0.00   21.02
   76  89036.70        2.28895400e+01       -2.47435100e-07    0.00   21.02
   77  89037.00        2.32140800e+01       -2.50596000e-07    0.00   20.84
   78  89037.27        2.34709700e+01       -2.21341800e-07    0.00   20.84
   79  89037.51        2.37730700e+01       -2.28779300e-07    0.00   20.84
   80  89037.87        2.41265600e+01       -2.69685600e-07    0.00   20.81
   81  89038.13        2.44377900e+01       -2.90448700e-07    0.00   20.81
   82  89038.38        2.46653900e+01       -2.70119500e-07    0.00   20.81
   83  89038.64        2.49477400e+01       -2.99993500e-07    0.00   20.81
   84  89038.91        2.53168200e+01       -2.49046500e-07    0.00   21.14
   85  89039.18        2.56029300e+01       -2.45699700e-07    0.00   21.14
   86  89039.42        2.58642100e+01       -2.66586700e-07    0.00   21.14
   87  89039.67        2.61494800e+01       -2.61566300e-07    0.00   21.14
   88  89039.96        2.65144200e+01       -2.64169500e-07    0.00   20.89
   89  89040.20        2.67677800e+01       -2.28407500e-07    0.00   20.89
   90  89040.45        2.70600100e+01       -2.35411100e-07    0.00   20.89
   91  89040.76        2.73544900e+01       -2.30638700e-07    0.00   20.89
   92  89041.02        2.76816800e+01       -2.33613700e-07    0.00   21.26
   93  89041.26        2.79662700e+01       -2.79790900e-07    0.00   21.26
   94  89041.50        2.82689900e+01       -2.97891500e-07    0.00   21.26
   95  89041.81        2.86222100e+01       -2.78865200e-07    0.00   21.20
   96  89042.08        2.89093200e+01       -2.85311100e-07    0.00   21.20
   97  89042.32        2.91641800e+01       -3.25535600e-07    0.00   21.20
   98  89042.57        2.94785600e+01       -3.03471000e-07    0.00   21.20
   99  89042.95        2.97966600e+01       -3.18531900e-07    0.00   21.20
  100  89043.34        3.00671200e+01       -2.95289700e-07    0.00   20.80
  101  89043.60        3.03792100e+01       -3.61049600e-07    0.00   20.80
  102  89043.98        3.07244600e+01       -3.42951700e-07    0.00   21.26
  103  89044.24        3.09717500e+01       -2.71427700e-07    0.00   21.26
  104  89044.48        3.12843400e+01       -3.16238700e-07    0.00   21.26
  105  89044.77        3.16099200e+01       -2.85125100e-07    0.00   21.26
  106  89045.10        3.19099200e+01       -2.68576700e-07    0.00   20.89
  107  89045.35        3.21845000e+01       -3.11342300e-07    0.00   20.89
  108  89045.59        3.24711000e+01       -3.28448600e-07    0.00   20.89
  109  89045.94        3.28361600e+01       -3.32787100e-07    0.00   21.00
  110  89046.18        3.30850200e+01       -3.43075700e-07    0.00   21.00
  111  89046.43        3.33936100e+01       -3.35390300e-07    0.00   21.00
  112  89046.67        3.37016400e+01       -3.43013700e-07    0.00   21.00
  113  89046.94        3.40177900e+01       -3.24172000e-07    0.00   20.86
  114  89047.19        3.42975800e+01       -3.23364300e-07    0.00   20.86
  115  89047.43        3.46041100e+01       -3.30490000e-07    0.00   20.86
  116  89047.68        3.49065500e+01       -3.22369800e-07    0.00   20.86
  117  89047.99        3.51694300e+01       -3.08858300e-07    0.00   20.80
  118  89048.24        3.54964500e+01       -3.48648900e-07    0.00   20.80
  119  89048.49        3.58049300e+01       -3.07184800e-07    0.00   20.80
  120  89048.74        3.60762000e+01       -2.64667100e-07    0.00   20.80
  121  89049.04        3.64356800e+01       -2.20166000e-07    0.00   21.24
  122  89049.29        3.67159900e+01       -1.80003500e-07    0.00   21.24
  123  89049.53        3.70233900e+01       -1.91779500e-07    0.00   21.24
  124  89049.89        3.73438800e+01       -1.59054500e-07    0.00   20.91
  125  89050.16        3.76108300e+01       -8.18904000e-08    0.00   20.91
  126  89050.41        3.79162400e+01       -4.27195000e-08    0.00   20.91
  127  89050.67        3.82043500e+01        9.52900000e-09    0.00   20.91
  128  89050.95        3.84885100e+01        9.54941000e-08    0.00   21.26
  129  89051.21        3.88225800e+01        2.05011400e-07    0.00   21.26
  130  89051.45        3.91216000e+01        3.25251100e-07    0.00   21.26
  131  89051.71        3.94107400e+01        4.77224100e-07    0.00   21.26
  132  89052.04        3.97341000e+01        6.29383100e-07    0.00   21.21
  133  89052.28        4.00107400e+01        8.73767200e-07    0.00   21.21
  134  89052.53        4.02821400e+01        1.03435530e-06    0.00   21.21
  135  89052.92        4.06233900e+01        1.23262690e-06    0.00   21.21
  136  89053.21        4.08946400e+01        1.62372240e-06    0.00   20.80
  137  89053.45        4.11880100e+01        1.94874590e-06    0.00   20.80
  138  89053.71        4.14824400e+01        2.30023020e-06    0.00   20.80
  139  89054.01        4.17715200e+01        2.83591690e-06    0.00   21.16
  140  89054.25        4.20880000e+01        4.32608380e-06    0.00   21.16
  141  89054.50        4.23641800e+01        4.46491730e-06    0.00   21.16
  142  89054.79        4.27123600e+01        6.06739070e-06    0.00   21.16
  143  89055.13        4.30315800e+01        7.40217570e-06    0.00   20.91
  144  89055.38        4.32848000e+01        8.57445110e-06    0.00   20.91
  145  89055.63        4.35553200e+01        9.83498500e-06    0.00   20.91
  146  89055.95        4.39179500e+01        1.21841842e-05    0.00   20.98
  147  89056.20        4.41943800e+01        1.46285835e-05    0.00   20.98
  148  89056.45        4.44617200e+01        1.65819213e-05    0.00   20.98
  149  89056.69        4.47601700e+01        2.12309221e-05    0.00   20.98

File: data/figure09/Ic_2021-10-03_18-53-01528643_Anneal130.txt
# Ic = 37.89 A, n = 28.00 , Tavg = 0.00 K, Anneal130_00K___3600s
#idx    t_s     iHTS_A                vHTS_V                tHTS_K  tTAR_K
    0  89192.28        7.56621200e-02        2.34034000e-08    0.00   21.26
    1  89192.52        3.80719500e-01       -5.60290000e-09    0.00   21.26
    2  89192.79        6.45612100e-01        1.75773000e-08    0.00   21.26
    3  89193.05        1.00018600e+00        5.73930000e-09    0.00   20.82
    4  89193.29        1.28139000e+00        4.12780000e-09    0.00   20.82
    5  89193.55        1.53531400e+00       -1.48700000e-10    0.00   20.82
    6  89193.85        1.89829900e+00       -7.58620000e-09    0.00   21.10
    7  89194.13        2.21368800e+00       -1.22347000e-08    0.00   21.10
    8  89194.37        2.46220200e+00        2.88590000e-08    0.00   21.10
    9  89194.62        2.76925500e+00        3.14636000e-08    0.00   21.10
   10  89194.92        3.11695800e+00        2.86753000e-08    0.00   21.11
   11  89195.17        3.39065000e+00        1.23747000e-08    0.00   21.11
   12  89195.42        3.66836000e+00        5.24710000e-09    0.00   21.11
   13  89195.67        3.97794600e+00        4.33024000e-08    0.00   21.11
   14  89195.92        4.32069400e+00        3.31378000e-08    0.00   20.82
   15  89196.18        4.60984700e+00       -1.17352000e-08    0.00   20.82
   16  89196.42        4.87820800e+00       -2.65482000e-08    0.00   20.82
   17  89196.66        5.18514100e+00       -5.24555000e-08    0.00   20.82
   18  89196.97        5.53494500e+00       -4.22290000e-08    0.00   21.25
   19  89197.23        5.79005400e+00       -2.75399000e-08    0.00   21.25
   20  89197.47        6.09650900e+00       -3.54112000e-08    0.00   21.25
   21  89197.72        6.39628300e+00       -1.57019000e-08    0.00   21.25
   22  89198.01        6.75229200e+00       -2.07100000e-10    0.00   20.83
   23  89198.27        7.00662300e+00       -4.65055000e-08    0.00   20.83
   24  89198.51        7.29451000e+00       -5.33232000e-08    0.00   20.83
   25  89198.78        7.66889200e+00       -5.84675000e-08    0.00   20.83
   26  89199.06        7.94054300e+00       -6.69587000e-08    0.00   21.08
   27  89199.30        8.20785600e+00       -5.59883000e-08    0.00   21.08
   28  89199.55        8.51992000e+00       -8.13998000e-08    0.00   21.08
   29  89199.84        8.85638600e+00       -3.63409000e-08    0.00   21.12
   30  89200.12        9.11614600e+00       -2.26440000e-08    0.00   21.12
   31  89200.36        9.40883400e+00       -2.41952000e-08    0.00   21.12
   32  89200.62        9.71397400e+00       -2.64283000e-08    0.00   21.12
   33  89201.02        9.98283500e+00       -1.57683000e-08    0.00   20.80
   34  89201.27        1.03081300e+01       -2.58709000e-08    0.00   20.80
   35  89201.51        1.06068600e+01       -5.16980000e-09    0.00   20.80
   36  89201.81        1.09048700e+01       -2.92178000e-08    0.00   21.26
   37  89202.12        1.12244900e+01       -4.42787000e-08    0.00   21.26
   38  89202.38        1.14945500e+01       -3.85766000e-08    0.00   21.26
   39  89202.62        1.17798600e+01       -4.90511000e-08    0.00   21.26
   40  89202.97        1.21070500e+01       -9.26845000e-08    0.00   20.82
   41  89203.22        1.23835400e+01       -3.98782000e-08    0.00   20.82
   42  89203.48        1.26680400e+01       -3.05193000e-08    0.00   20.82
   43  89203.76        1.30324400e+01       -6.73970000e-08    0.00   20.82
   44  89204.06        1.33036100e+01       -4.45266000e-08    0.00   21.08
   45  89204.30        1.35810600e+01       -5.31417000e-08    0.00   21.08
   46  89204.55        1.38858500e+01       -7.39048000e-08    0.00   21.08
   47  89204.91        1.42059200e+01       -8.33876000e-08    0.00   21.11
   48  89205.18        1.44847400e+01       -1.01361600e-07    0.00   21.11
   49  89205.42        1.47747400e+01       -9.80147000e-08    0.00   21.11
   50  89205.66        1.50806600e+01       -6.53516000e-08    0.00   21.11
   51  89205.96        1.53941800e+01       -6.33063000e-08    0.00   20.81
   52  89206.21        1.56758200e+01       -8.92696000e-08    0.00   20.81
   53  89206.47        1.59780900e+01       -1.04632900e-07    0.00   20.81
   54  89206.76        1.62474900e+01       -1.15787700e-07    0.00   20.81
   55  89207.01        1.66004400e+01       -1.20374100e-07    0.00   21.25
   56  89207.25        1.68761400e+01       -9.97351000e-08    0.00   21.25
   57  89207.49        1.71876800e+01       -1.01780400e-07    0.00   21.25
   58  89207.81        1.75093100e+01       -6.65142000e-08    0.00   20.83
   59  89208.07        1.78297900e+01       -8.25048000e-08    0.00   20.83
   60  89208.33        1.80688900e+01       -7.51913000e-08    0.00   20.83
   61  89208.58        1.83750600e+01       -4.20944000e-08    0.00   20.83
   62  89208.92        1.87218800e+01       -7.89720000e-08    0.00   21.06
   63  89209.17        1.89948400e+01       -1.21365800e-07    0.00   21.06
   64  89209.41        1.92730900e+01       -1.19878300e-07    0.00   21.06
   65  89209.66        1.95759200e+01       -1.23163200e-07    0.00   21.06
   66  89209.96        1.99173700e+01       -1.06180900e-07    0.00   21.13
   67  89210.22        2.01961200e+01       -9.50866000e-08    0.00   21.13
   68  89210.46        2.04725500e+01       -1.28493400e-07    0.00   21.13
   69  89210.71        2.07712200e+01       -9.94871000e-08    0.00   21.13
   70  89211.01        2.11285200e+01       -1.05127300e-07    0.00   20.79
   71  89211.26        2.13761600e+01       -1.17027300e-07    0.00   20.79
   72  89211.50        2.16794800e+01       -7.79184000e-08    0.00   20.79
   73  89211.78        2.20245000e+01       -9.96111000e-08    0.00   21.25
   74  89212.08        2.23443700e+01       -1.65242500e-07    0.00   21.25
   75  89212.33        2.25811300e+01       -1.69390500e-07    0.00   21.25
   76  89212.57        2.28843300e+01       -1.69760100e-07    0.00   21.25
   77  89212.91        2.32334300e+01       -1.51786100e-07    0.00   20.82
   78  89213.18        2.34826100e+01       -1.24019400e-07    0.00   20.82
   79  89213.43        2.37825800e+01       -1.31394900e-07    0.00   20.82
   80  89213.67        2.40877400e+01       -1.41435600e-07    0.00   20.82
   81  89213.93        2.44332900e+01       -1.19680900e-07    0.00   21.05
   82  89214.18        2.46866200e+01       -1.33440300e-07    0.00   21.05
   83  89214.43        2.49804300e+01       -1.33502200e-07    0.00   21.05
   84  89214.67        2.52706400e+01       -1.73045000e-07    0.00   21.05
   85  89215.01        2.56029800e+01       -1.68086700e-07    0.00   21.13
   86  89215.26        2.58763200e+01       -1.37345000e-07    0.00   21.13
   87  89215.52        2.61607900e+01       -1.39762100e-07    0.00   21.13
   88  89215.89        2.65176600e+01       -1.40072000e-07    0.00   20.79
   89  89216.15        2.67709400e+01       -1.46208000e-07    0.00   20.79
   90  89216.40        2.70520600e+01       -1.44906400e-07    0.00   20.79
   91  89216.64        2.73831600e+01       -1.74346600e-07    0.00   20.79
   92  89216.95        2.76938200e+01       -1.70379900e-07    0.00   21.24
   93  89217.20        2.79752100e+01       -1.64120000e-07    0.00   21.24
   94  89217.45        2.82771300e+01       -1.46889800e-07    0.00   21.24
   95  89217.69        2.85882100e+01       -1.53459600e-07    0.00   21.24
   96  89217.97        2.88610500e+01       -1.77509500e-07    0.00   20.84
   97  89218.23        2.91812800e+01       -1.97222300e-07    0.00   20.84
   98  89218.47        2.94852100e+01       -1.88918400e-07    0.00   20.84
   99  89218.79        2.98006100e+01       -2.19846100e-07    0.00   20.84
  100  89219.10        3.01190400e+01       -1.88980400e-07    0.00   21.24
  101  89219.34        3.03915500e+01       -1.49251700e-07    0.00   21.24
  102  89219.59        3.06805400e+01       -1.71564200e-07    0.00   21.24
  103  89219.91        3.10190900e+01       -1.32145400e-07    0.00   21.14
  104  89220.17        3.13011100e+01       -1.49003800e-07    0.00   21.14
  105  89220.41        3.16058500e+01       -1.53776200e-07    0.00   21.14
  106  89220.66        3.18626200e+01       -1.49623600e-07    0.00   21.14
  107  89220.98        3.22285800e+01       -2.05466900e-07    0.00   20.78
  108  89221.23        3.25034900e+01       -2.38749800e-07    0.00   20.78
  109  89221.49        3.27955300e+01       -2.21519500e-07    0.00   20.78
  110  89221.76        3.31304200e+01       -2.10177300e-07    0.00   21.25
  111  89222.06        3.34370300e+01       -1.79373600e-07    0.00   21.25
  112  89222.31        3.36943500e+01       -1.03635000e-07    0.00   21.25
  113  89222.55        3.39950100e+01       -1.50677200e-07    0.00   21.25
  114  89222.91        3.43396800e+01       -1.56069400e-07    0.00   21.25
  115  89223.18        3.46085800e+01       -1.51173100e-07    0.00   20.84
  116  89223.43        3.49184300e+01       -1.31339700e-07    0.00   20.84
  117  89223.68        3.51959200e+01       -1.58114700e-07    0.00   20.84
  118  89223.98        3.55435600e+01       -1.45038300e-07    0.00   21.03
  119  89224.24        3.58192100e+01       -1.26445700e-07    0.00   21.03
  120  89224.48        3.60993100e+01       -1.22850900e-07    0.00   21.03
  121  89224.77        3.63984700e+01       -1.00972200e-07    0.00   21.03
  122  89225.03        3.67546900e+01       -9.60758000e-08    0.00   21.14
  123  89225.30        3.70393800e+01       -6.19872000e-08    0.00   21.14
  124  89225.54        3.72910600e+01       -1.99653000e-08    0.00   21.14
  125  89225.85        3.76649700e+01        1.15202000e-08    0.00   20.79
  126  89226.12        3.79521400e+01        1.00894200e-07    0.00   20.79
  127  89226.37        3.81909600e+01        1.25190100e-07    0.00   20.79
  128  89226.62        3.85149500e+01        2.28075700e-07    0.00   20.79
  129  89226.91        3.88658800e+01        3.38274800e-07    0.00   21.23
  130  89227.18        3.91338500e+01        4.39548900e-07    0.00   21.23
  131  89227.43        3.94175800e+01        5.42806300e-07    0.00   21.23
  132  89227.68        3.97134900e+01        6.95895100e-07    0.00   21.23
  133  89227.94        4.00561400e+01        9.17780800e-07    0.00   20.85
  134  89228.20        4.03007400e+01        1.17586240e-06    0.00   20.85
  135  89228.45        4.05960200e+01        1.39093040e-06    0.00   20.85
  136  89228.71        4.08965400e+01        1.62316670e-06    0.00   20.85
  137  89229.00        4.12283400e+01        2.10747260e-06    0.00   21.01
  138  89229.25        4.14822600e+01        2.58378320e-06    0.00   21.01
  139  89229.49        4.17882800e+01        2.93638310e-06    0.00   21.01
  140  89229.81        4.21336500e+01        4.24748510e-06    0.00   21.15
  141  89230.08        4.24252000e+01        4.49031970e-06    0.00   21.15
  142  89230.32        4.26859400e+01        5.81884460e-06    0.00   21.15
  143  89230.57        4.29963600e+01        7.14228730e-06    0.00   21.15
  144  89230.92        4.33451500e+01        8.41558870e-06    0.00   20.78
  145  89231.19        4.35952600e+01        1.02703793e-05    0.00   20.78
  146  89231.43        4.38976400e+01        1.23753180e-05    0.00   20.78
  147  89231.68        4.41944100e+01        1.40644381e-05    0.00   20.78
  148  89231.98        4.44657400e+01        1.77663337e-05    0.00   21.25
  149  89232.23        4.47852000e+01        2.18288864e-05    0.00   21.25

File: data/figure09/Ic_2021-10-03_18-53-45456955_Anneal130.txt
# Ic = 38.03 A, n = 28.55 , Tavg = 0.00 K, Anneal130_00K___3600s
#idx    t_s     iHTS_A                vHTS_V                tHTS_K  tTAR_K
    0  89236.10        1.09707200e-01       -3.07962000e-08    0.00   20.83
    1  89236.35        3.83633300e-01        1.26512000e-08    0.00   21.08
    2  89236.59        6.38831800e-01        1.25273000e-08    0.00   21.08
    3  89236.99        1.00615800e+00       -1.02811000e-08    0.00   21.12
    4  89237.26        1.27941800e+00       -3.95353000e-08    0.00   21.12
    5  89237.51        1.53560700e+00       -7.87681000e-08    0.00   21.12
    6  89237.82        1.90578400e+00       -1.98259000e-08    0.00   21.12
    7  89238.08        2.23336800e+00        5.46160000e-09    0.00   20.88
    8  89238.32        2.48233700e+00       -1.77806000e-08    0.00   20.88
    9  89238.57        2.76615900e+00       -5.13113000e-08    0.00   20.88
   10  89238.83        3.11222300e+00       -3.56926000e-08    0.00   21.00
   11  89239.07        3.43736400e+00       -6.82936000e-08    0.00   21.00
   12  89239.31        3.67308400e+00       -5.65176000e-08    0.00   21.00
   13  89239.56        3.98336600e+00       -8.23010000e-08    0.00   21.00
   14  89239.88        4.31158800e+00       -3.42051000e-08    0.00   21.00
   15  89240.13        4.64809000e+00       -1.67889000e-08    0.00   21.17
   16  89240.38        4.88046600e+00       -4.45556000e-08    0.00   21.17
   17  89240.63        5.16445600e+00       -5.14353000e-08    0.00   21.17
   18  89240.95        5.53860400e+00       -5.06296000e-08    0.00   20.78
   19  89241.19        5.79446300e+00       -3.17259000e-08    0.00   20.78
   20  89241.44        6.09749200e+00       -3.23434000e-08    0.00   20.78
   21  89241.68        6.40905800e+00       -5.09341000e-08    0.00   20.78
   22  89241.99        6.75535200e+00       -4.10771000e-08    0.00   21.25
   23  89242.25        7.00562800e+00       -5.97328000e-08    0.00   21.25
   24  89242.49        7.31818600e+00       -8.06818000e-08    0.00   21.25
   25  89242.82        7.66620600e+00       -4.41141000e-08    0.00   21.25
   26  89243.23        7.91428200e+00       -6.58688000e-08    0.00   20.87
   27  89243.48        8.21917700e+00       -6.14063000e-08    0.00   20.87
   28  89243.75        8.51261500e+00       -1.16815800e-07    0.00   20.87
   29  89244.09        8.85795100e+00       -1.08572500e-07    0.00   21.25
   30  89244.34        9.10439900e+00       -7.51657000e-08    0.00   21.25
   31  89244.58        9.39080900e+00       -5.36589000e-08    0.00   21.25
   32  89244.95        9.75481400e+00       -4.44730000e-09    0.00   21.17
   33  89245.21        1.00031200e+01       -1.07692000e-08    0.00   21.17
   34  89245.46        1.03074000e+01       -7.51657000e-08    0.00   21.17
   35  89245.71        1.06288900e+01       -8.25412000e-08    0.00   21.17
   36  89245.97        1.09471200e+01       -9.59287000e-08    0.00   20.79
   37  89246.21        1.11987100e+01       -1.24439200e-07    0.00   20.79
   38  89246.45        1.14946000e+01       -1.32682400e-07    0.00   20.79
   39  89246.71        1.18146100e+01       -1.49478800e-07    0.00   20.79
   40  89246.98        1.21088700e+01       -1.05907400e-07    0.00   21.23
   41  89247.23        1.23835700e+01       -7.98761000e-08    0.00   21.23
   42  89247.47        1.26860300e+01       -1.17621200e-07    0.00   21.23
   43  89247.76        1.29839300e+01       -1.30326700e-07    0.00   21.23
   44  89248.03        1.33040800e+01       -7.77063000e-08    0.00   20.88
   45  89248.28        1.35874700e+01       -1.11794900e-07    0.00   20.88
   46  89248.52        1.38876400e+01       -1.32186000e-07    0.00   20.88
   47  89248.78        1.42010700e+01       -1.06774500e-07    0.00   20.98
   48  89249.08        1.45176000e+01       -1.04295400e-07    0.00   20.98
   49  89249.34        1.47772400e+01       -1.27847500e-07    0.00   20.98
   50  89249.58        1.50854100e+01       -1.39375600e-07    0.00   20.98
   51  89249.91        1.54005400e+01       -1.01444300e-07    0.00   21.18
   52  89250.16        1.56756300e+01       -9.69198000e-08    0.00   21.18
   53  89250.41        1.59863700e+01       -1.38136100e-07    0.00   21.18
   54  89250.65        1.62654300e+01       -1.08757900e-07    0.00   21.18
   55  89250.90        1.66072900e+01       -1.13654200e-07    0.00   20.77
   56  89251.16        1.69176500e+01       -9.43167000e-08    0.00   20.77
   57  89251.41        1.71855900e+01       -1.22641200e-07    0.00   20.77
   58  89251.66        1.74711600e+01       -1.51895500e-07    0.00   20.77
   59  89251.99        1.78159600e+01       -1.62493900e-07    0.00   21.23
   60  89252.24        1.80952900e+01       -1.76191300e-07    0.00   21.23
   61  89252.48        1.83759300e+01       -2.00177300e-07    0.00   21.23
   62  89252.76        1.86732700e+01       -1.83133000e-07    0.00   21.23
   63  89253.05        1.90253200e+01       -1.61378300e-07    0.00   20.88
   64  89253.30        1.92691000e+01       -1.89520200e-07    0.00   20.88
   65  89253.56        1.95574300e+01       -1.96713200e-07    0.00   20.88
   66  89253.87        1.99183700e+01       -1.61014800e-07    0.00   20.98
   67  89254.14        2.02025700e+01       -1.73286700e-07    0.00   20.98
   68  89254.40        2.04725400e+01       -1.55994500e-07    0.00   20.98
   69  89254.64        2.07828400e+01       -1.74154400e-07    0.00   20.98
   70  89254.90        2.11243000e+01       -1.46263700e-07    0.00   20.98
   71  89255.17        2.13763600e+01       -1.50416400e-07    0.00   21.17
   72  89255.41        2.16828100e+01       -1.91384600e-07    0.00   21.17
   73  89255.66        2.19873100e+01       -1.83327300e-07    0.00   21.17
   74  89255.92        2.23299500e+01       -2.10784100e-07    0.00   20.78
   75  89256.18        2.26134500e+01       -1.80600200e-07    0.00   20.78
   76  89256.43        2.28823900e+01       -1.63184100e-07    0.00   20.78
   77  89256.67        2.31934600e+01       -1.57234100e-07    0.00   20.78
   78  89257.00        2.35124700e+01       -1.23207500e-07    0.00   21.22
   79  89257.28        2.37861800e+01       -1.74712200e-07    0.00   21.22
   80  89257.54        2.40914700e+01       -1.83203400e-07    0.00   21.22
   81  89257.78        2.44310200e+01       -1.83885100e-07    0.00   20.89
   82  89258.05        2.47132700e+01       -2.07623200e-07    0.00   20.89
   83  89258.30        2.49921900e+01       -2.29439900e-07    0.00   20.89
   84  89258.54        2.52976900e+01       -2.20824800e-07    0.00   20.89
   85  89258.92        2.56170500e+01       -2.16238300e-07    0.00   20.95
   86  89259.20        2.58882200e+01       -2.02543700e-07    0.00   20.95
   87  89259.45        2.61861900e+01       -1.53149000e-07    0.00   20.95
   88  89259.71        2.65146600e+01       -1.72178000e-07    0.00   20.95
   89  89260.00        2.67918800e+01       -1.90276000e-07    0.00   21.18
   90  89260.25        2.70766400e+01       -1.53832200e-07    0.00   21.18
   91  89260.50        2.73832000e+01       -1.76764500e-07    0.00   21.18
   92  89260.88        2.77078600e+01       -1.98209300e-07    0.00   20.76
   93  89261.13        2.80262700e+01       -1.96164000e-07    0.00   20.76
   94  89261.37        2.82850700e+01       -1.87177000e-07    0.00   20.76
   95  89261.62        2.85705600e+01       -2.03663500e-07    0.00   20.76
   96  89261.92        2.89039500e+01       -2.28827000e-07    0.00   21.23
   97  89262.18        2.91867400e+01       -2.72894300e-07    0.00   21.23
   98  89262.43        2.94699500e+01       -2.28951000e-07    0.00   21.23
   99  89262.68        2.97756200e+01       -2.19282200e-07    0.00   21.23
  100  89262.93        3.01140100e+01       -2.17794700e-07    0.00   20.89
  101  89263.18        3.03996000e+01       -1.73851500e-07    0.00   20.89
  102  89263.43        3.07029600e+01       -2.11348900e-07    0.00   20.89
  103  89263.67        3.09872900e+01       -2.17918700e-07    0.00   20.89
  104  89263.93        3.13283900e+01       -2.40851000e-07    0.00   20.95
  105  89264.19        3.16542300e+01       -2.87583300e-07    0.00   20.95
  106  89264.44        3.18887500e+01       -2.81323400e-07    0.00   20.95
  107  89264.68        3.22001900e+01       -2.56407800e-07    0.00   20.95
  108  89264.99        3.25451200e+01       -2.62233700e-07    0.00   21.18
  109  89265.25        3.28261900e+01       -2.47234000e-07    0.00   21.18
  110  89265.50        3.30999700e+01       -2.70909600e-07    0.00   21.18
  111  89265.77        3.33954100e+01       -2.56840300e-07    0.00   21.18
  112  89266.02        3.37583400e+01       -2.30933000e-07    0.00   20.77
  113  89266.30        3.40010400e+01       -2.54175200e-07    0.00   20.77
  114  89266.55        3.43077800e+01       -2.16305900e-07    0.00   20.77
  115  89266.85        3.46455100e+01       -1.98331900e-07    0.00   21.21
  116  89267.13        3.49334500e+01       -2.16181900e-07    0.00   21.21
  117  89267.37        3.51898400e+01       -1.91824100e-07    0.00   21.21
  118  89267.62        3.55109900e+01       -2.14570400e-07    0.00   21.21
  119  89267.98        3.58501900e+01       -2.19900700e-07    0.00   20.90
  120  89268.23        3.61083900e+01       -2.00129300e-07    0.00   20.90
  121  89268.47        3.64168800e+01       -1.65916700e-07    0.00   20.90
  122  89268.74        3.67573600e+01       -1.28729200e-07    0.00   20.90
  123  89269.04        3.70652300e+01       -5.05734000e-08    0.00   20.93
  124  89269.29        3.73265200e+01       -3.56364000e-08    0.00   20.93
  125  89269.54        3.76318700e+01       -1.51833000e-08    0.00   20.93
  126  89269.84        3.79735800e+01        2.15704000e-08    0.00   20.84
  127  89270.14        3.82693300e+01        1.12060100e-07    0.00   20.84
  128  89270.39        3.85221100e+01        1.33380900e-07    0.00   20.84
  129  89270.63        3.88052900e+01        2.30254500e-07    0.00   20.84
  130  89270.92        3.91730800e+01        3.38533400e-07    0.00   20.76
  131  89271.20        3.94237500e+01        5.08545600e-07    0.00   20.76
  132  89271.45        3.97140300e+01        6.83328900e-07    0.00   20.76
  133  89271.71        4.00295000e+01        7.91234800e-07    0.00   20.76
  134  89271.98        4.03286500e+01        1.02954500e-06    0.00   21.21
  135  89272.23        4.06036000e+01        1.35189900e-06    0.00   21.21
  136  89272.48        4.08975600e+01        1.59628320e-06    0.00   21.21
  137  89272.76        4.12441300e+01        2.00113160e-06    0.00   20.91
  138  89273.06        4.14792700e+01        2.33340230e-06    0.00   20.91
  139  89273.33        4.17854600e+01        2.87516280e-06    0.00   20.91
  140  89273.59        4.20975200e+01        4.15658370e-06    0.00   20.91
  141  89273.97        4.24058300e+01        4.31785370e-06    0.00   20.93
  142  89274.21        4.26940200e+01        5.70414340e-06    0.00   20.93
  143  89274.46        4.29970000e+01        7.00391000e-06    0.00   20.93
  144  89274.72        4.32978800e+01        8.55686190e-06    0.00   20.93
  145  89275.03        4.36194300e+01        9.65494810e-06    0.00   21.20
  146  89275.30        4.38970500e+01        1.23494955e-05    0.00   21.20
  147  89275.54        4.42001900e+01        1.42155665e-05    0.00   21.20
  148  89275.90        4.45115500e+01        1.65999078e-05    0.00   21.20
  149  89276.19        4.47910700e+01        2.04280554e-05    0.00   20.77
