Repository: shortlab/2024-CryoHTS-Facility

# 2024-CryoHTS-Facility
Data repository for Alexis' RSI paper on the cryogenic HTS irradiation facility

File: data/figure09/Ic_2021-10-03_20-56-32656333_anneal133K.txt
# Ic = 38.19 A, n = 29.66 , Tavg = 0.00 K, Anneal133_00K___3600s
#idx    t_s     iHTS_A                vHTS_V                tHTS_K  tTAR_K
    0  96603.64        4.53337200e-02        2.88266000e-08    0.00   20.99
    1  96603.90        3.88152600e-01        2.74010000e-08    0.00   20.90
    2  96604.15        6.35841500e-01       -9.78650000e-09    0.00   20.90
    3  96604.41        9.40341400e-01       -3.14793000e-08    0.00   20.90
    4  96604.65        1.24811000e+00       -4.45567000e-08    0.00   20.90
    5  96604.99        1.55971100e+00       -2.53390000e-09    0.00   20.90
    6  96605.24        1.83882000e+00       -4.33030000e-09    0.00   21.23
    7  96605.48        2.14529300e+00       -2.99897000e-08    0.00   21.23
    8  96605.77        2.44648900e+00        1.32719000e-08    0.00   21.23
    9  96606.05        2.77145300e+00        2.50479000e-08    0.00   20.79
   10  96606.30        3.05427500e+00       -3.22829000e-08    0.00   20.79
   11  96606.54        3.35251200e+00        6.76400000e-09    0.00   20.79
   12  96606.81        3.68329200e+00       -2.08787000e-08    0.00   21.21
   13  96607.07        3.97564400e+00       -2.09900000e-09    0.00   21.21
   14  96607.32        4.26366800e+00        1.94200000e-10    0.00   21.21
   15  96607.56        4.57107600e+00       -7.36231000e-08    0.00   21.21
   16  96607.81        4.88577000e+00       -4.88314000e-08    0.00   20.99
   17  96608.05        5.19136000e+00       -3.45142000e-08    0.00   20.99
   18  96608.29        5.48133100e+00       -7.83955000e-08    0.00   20.99
   19  96608.54        5.75917200e+00       -7.41189000e-08    0.00   20.99
   20  96608.92        6.05834700e+00       -4.82116000e-08    0.00   20.91
   21  96609.19        6.39193300e+00       -7.50486000e-08    0.00   20.91
   22  96609.45        6.69505500e+00       -5.21783000e-08    0.00   20.91
   23  96609.69        6.95993400e+00       -6.56897000e-08    0.00   20.91
   24  96610.02        7.32367300e+00       -6.94085000e-08    0.00   21.24
   25  96610.27        7.60453600e+00       -3.82329000e-08    0.00   21.24
   26  96610.51        7.85671900e+00       -7.51726000e-08    0.00   21.24
   27  96610.78        8.22406200e+00       -4.79626000e-08    0.00   20.79
   28  96611.07        8.50456500e+00       -8.35990000e-08    0.00   20.79
   29  96611.32        8.77696500e+00       -1.26736600e-07    0.00   20.79
   30  96611.56        9.07354500e+00       -9.28959000e-08    0.00   20.79
   31  96611.94        9.41076800e+00       -8.11819000e-08    0.00   21.22
   32  96612.19        9.66663500e+00       -1.18679300e-07    0.00   21.22
   33  96612.44        9.96860400e+00       -1.49173100e-07    0.00   21.22
   34  96612.68        1.02762900e+01       -1.25435100e-07    0.00   21.22
   35  96612.95        1.06151700e+01       -1.68882500e-07    0.00   20.98
   36  96613.20        1.08988100e+01       -1.48305400e-07    0.00   20.98
   37  96613.45        1.11653200e+01       -1.10250100e-07    0.00   20.98
   38  96613.72        1.14897600e+01       -1.25125200e-07    0.00   20.98
   39  96614.02        1.18059600e+01       -1.38512700e-07    0.00   20.98
   40  96614.28        1.20465500e+01       -1.28720000e-07    0.00   20.92
   41  96614.52        1.23463100e+01       -1.69378400e-07    0.00   20.92
   42  96614.90        1.26860000e+01       -1.59089800e-07    0.00   20.92
   43  96615.15        1.29937500e+01       -1.32500700e-07    0.00   20.92
   44  96615.39        1.32409800e+01       -1.63552300e-07    0.00   20.92
   45  96615.64        1.35304500e+01       -1.70556000e-07    0.00   20.92
   46  96615.98        1.38920100e+01       -1.83323700e-07    0.00   20.79
   47  96616.26        1.41377900e+01       -1.54813200e-07    0.00   20.79
   48  96616.51        1.44376900e+01       -1.33308500e-07    0.00   20.79
   49  96616.78        1.47895600e+01       -1.72235500e-07    0.00   20.79
   50  96617.14        1.50581600e+01       -1.85937000e-07    0.00   21.22
   51  96617.39        1.53364300e+01       -1.80234900e-07    0.00   21.22
   52  96617.63        1.56428700e+01       -1.91577100e-07    0.00   21.22
   53  96617.88        1.59801900e+01       -2.31057900e-07    0.00   20.98
   54  96618.14        1.62203600e+01       -2.21885000e-07    0.00   20.98
   55  96618.38        1.65473100e+01       -2.04220900e-07    0.00   20.98
   56  96618.63        1.68527200e+01       -1.75958300e-07    0.00   20.98
   57  96618.92        1.71974800e+01       -2.07381800e-07    0.00   20.92
   58  96619.19        1.74458100e+01       -2.21079200e-07    0.00   20.92
   59  96619.44        1.77514900e+01       -1.75400500e-07    0.00   20.92
   60  96619.68        1.80652000e+01       -1.89841700e-07    0.00   20.92
   61  96620.00        1.83820000e+01       -2.18042300e-07    0.00   21.23
   62  96620.25        1.86544700e+01       -2.42214200e-07    0.00   21.23
   63  96620.50        1.89616100e+01       -2.68865200e-07    0.00   21.23
   64  96620.77        1.92815900e+01       -2.33599000e-07    0.00   21.23
   65  96621.12        1.95508300e+01       -2.55663700e-07    0.00   20.79
   66  96621.36        1.98553100e+01       -2.79959500e-07    0.00   20.79
   67  96621.61        2.01658400e+01       -3.16031500e-07    0.00   20.79
   68  96621.93        2.04799200e+01       -2.75806900e-07    0.00   21.22
   69  96622.20        2.07642300e+01       -3.02953800e-07    0.00   21.22
   70  96622.44        2.10625800e+01       -2.82502300e-07    0.00   21.22
   71  96622.71        2.13421200e+01       -2.42404900e-07    0.00   21.22
   72  96623.00        2.16852300e+01       -3.17031100e-07    0.00   20.97
   73  96623.27        2.19658100e+01       -2.67881600e-07    0.00   20.97
   74  96623.51        2.22669700e+01       -2.20281500e-07    0.00   20.97
   75  96623.84        2.25439600e+01       -2.66146200e-07    0.00   20.92
   76  96624.14        2.28927900e+01       -2.65402400e-07    0.00   20.92
   77  96624.39        2.31674400e+01       -2.84182100e-07    0.00   20.92
   78  96624.64        2.34275400e+01       -2.90070200e-07    0.00   20.92
   79  96624.90        2.37922600e+01       -2.72839900e-07    0.00   21.23
   80  96625.17        2.40683100e+01       -2.92611300e-07    0.00   21.23
   81  96625.42        2.43720600e+01       -3.03953500e-07    0.00   21.23
   82  96625.66        2.46534600e+01       -3.10523300e-07    0.00   21.23
   83  96625.90        2.49946700e+01       -3.32154100e-07    0.00   20.79
   84  96626.16        2.52718800e+01       -2.93293100e-07    0.00   20.79
   85  96626.41        2.55258600e+01       -2.97259800e-07    0.00   20.79
   86  96626.65        2.58576300e+01       -3.06060800e-07    0.00   20.79
   87  96626.93        2.61946900e+01       -3.09469700e-07    0.00   21.22
   88  96627.18        2.64649300e+01       -3.00110800e-07    0.00   21.22
   89  96627.43        2.67483800e+01       -2.94966500e-07    0.00   21.22
   90  96627.67        2.70530100e+01       -2.98065500e-07    0.00   21.22
   91  96627.98        2.73963000e+01       -2.95152500e-07    0.00   20.97
   92  96628.26        2.76448500e+01       -2.95586300e-07    0.00   20.97
   93  96628.51        2.79481100e+01       -3.31536000e-07    0.00   20.97
   94  96628.77        2.82999600e+01       -3.46227200e-07    0.00   20.97
   95  96629.13        2.85938900e+01       -3.24349000e-07    0.00   20.92
   96  96629.38        2.88508800e+01       -3.36434900e-07    0.00   20.92
   97  96629.63        2.91371500e+01       -4.06967300e-07    0.00   20.92
   98  96630.01        2.94969500e+01       -4.23081900e-07    0.00   20.90
   99  96630.27        2.97532100e+01       -3.58871400e-07    0.00   20.90
  100  96630.52        3.00484800e+01       -3.46227600e-07    0.00   20.90
  101  96630.78        3.04107500e+01       -3.33274000e-07    0.00   20.79
  102  96631.08        3.06914700e+01       -3.51309900e-07    0.00   20.79
  103  96631.32        3.09585100e+01       -4.18061600e-07    0.00   20.79
  104  96631.56        3.12706900e+01       -3.94881300e-07    0.00   20.79
  105  96631.88        3.16173700e+01       -4.01637100e-07    0.00   21.22
  106  96632.15        3.18680500e+01       -4.28536100e-07    0.00   21.22
  107  96632.39        3.21692300e+01       -3.95439200e-07    0.00   21.22
  108  96632.64        3.24830300e+01       -3.87072000e-07    0.00   21.22
  109  96632.94        3.27720500e+01       -4.00149600e-07    0.00   20.97
  110  96633.19        3.30767800e+01       -3.92464100e-07    0.00   20.97
  111  96633.43        3.33776900e+01       -3.79076600e-07    0.00   20.97
  112  96633.68        3.36679300e+01       -3.50504200e-07    0.00   20.97
  113  96633.95        3.40084900e+01       -3.73064700e-07    0.00   20.92
  114  96634.21        3.42945000e+01       -3.86889000e-07    0.00   20.92
  115  96634.45        3.45869300e+01       -3.64898400e-07    0.00   20.92
  116  96634.71        3.49169200e+01       -4.10775000e-07    0.00   20.92
  117  96634.96        3.52041600e+01       -4.07183200e-07    0.00   21.23
  118  96635.20        3.55004700e+01       -4.00737300e-07    0.00   21.23
  119  96635.45        3.57753600e+01       -3.77619100e-07    0.00   21.23
  120  96635.69        3.60923400e+01       -3.54191000e-07    0.00   21.23
  121  96635.96        3.64240300e+01       -3.70553500e-07    0.00   20.79
  122  96636.20        3.67018900e+01       -3.27044100e-07    0.00   20.79
  123  96636.44        3.69836400e+01       -2.82915000e-07    0.00   20.79
  124  96636.69        3.72928300e+01       -2.92831600e-07    0.00   20.79
  125  96636.97        3.76348100e+01       -2.15791600e-07    0.00   21.22
  126  96637.21        3.79138700e+01       -1.76434800e-07    0.00   21.22
  127  96637.46        3.81902900e+01       -7.42932000e-08    0.00   21.22
  128  96637.72        3.85277700e+01        2.89021000e-08    0.00   21.22
  129  96637.98        3.88360600e+01        8.61708000e-08    0.00   20.98
  130  96638.23        3.91159300e+01        2.28165100e-07    0.00   20.98
  131  96638.48        3.93859800e+01        3.52433300e-07    0.00   20.98
  132  96638.74        3.97253400e+01        4.82775400e-07    0.00   20.98
  133  96639.08        4.00371200e+01        7.33419100e-07    0.00   20.92
  134  96639.35        4.02702400e+01        9.50779900e-07    0.00   20.92
  135  96639.59        4.05796400e+01        1.06073090e-06    0.00   20.92
  136  96639.91        4.09122400e+01        1.44339020e-06    0.00   21.24
  137  96640.17        4.11856000e+01        1.87774040e-06    0.00   21.24
  138  96640.41        4.14544700e+01        2.91012840e-06    0.00   21.24
  139  96640.66        4.17652600e+01        2.96776900e-06    0.00   21.24
  140  96640.98        4.21098900e+01        4.27658270e-06    0.00   20.80
  141  96641.23        4.23584400e+01        4.36905550e-06    0.00   20.80
  142  96641.48        4.26652000e+01        6.07267640e-06    0.00   20.80
  143  96641.76        4.30167000e+01        6.27621590e-06    0.00   20.80
  144  96642.11        4.33286300e+01        8.47033970e-06    0.00   21.22
  145  96642.36        4.35663600e+01        1.00834710e-05    0.00   21.22
  146  96642.60        4.38689000e+01        1.20614115e-05    0.00   21.22
  147  96643.00        4.42145300e+01        1.47148626e-05    0.00   20.98
  148  96643.26        4.44595600e+01        1.67412708e-05    0.00   20.98
  149  96643.51        4.47565000e+01        2.15964690e-05    0.00   20.98

File: data/figure09/Ic_2021-10-03_21-00-11094031_Anneal133.txt
# Ic = 38.08 A, n = 28.99 , Tavg = 0.00 K, Anneal133_00K___3600s
#idx    t_s     iHTS_A                vHTS_V                tHTS_K  tTAR_K
    0  96821.20        7.99763400e-02        2.36078300e-08    0.00   20.79
    1  96821.45        3.78689100e-01        7.72198300e-08    0.00   20.79
    2  96821.70        6.42494200e-01        4.17057300e-08    0.00   20.79
    3  96822.01        1.00031300e+00        4.22016300e-08    0.00   21.17
    4  96822.26        1.27845200e+00        5.45354300e-08    0.00   21.17
    5  96822.52        1.53474000e+00        4.83375300e-08    0.00   21.17
    6  96822.76        1.90932300e+00        3.55098300e-08    0.00   21.04
    7  96823.06        2.20560200e+00       -1.28299700e-08    0.00   21.04
    8  96823.31        2.48112700e+00        1.20275300e-08    0.00   21.04
    9  96823.57        2.76526400e+00        1.80395300e-08    0.00   21.04
   10  96823.92        3.11208600e+00       -3.71517000e-09    0.00   20.87
   11  96824.19        3.38234800e+00       -2.83208700e-08    0.00   20.87
   12  96824.44        3.67079500e+00       -3.84854700e-08    0.00   20.87
   13  96824.70        4.00198700e+00       -5.68312700e-08    0.00   20.87
   14  96825.03        4.29681100e+00       -7.15823700e-08    0.00   21.11
   15  96825.29        4.60204100e+00       -5.83187700e-08    0.00   21.11
   16  96825.54        4.88060500e+00       -3.82375700e-08    0.00   21.11
   17  96825.78        5.22645500e+00        2.48572300e-08    0.00   20.79
   18  96826.04        5.53713500e+00        1.61503000e-09    0.00   20.79
   19  96826.30        5.79310100e+00       -2.31765700e-08    0.00   20.79
   20  96826.55        6.09972600e+00       -9.78907000e-09    0.00   20.79
   21  96826.85        6.44733700e+00       -2.49739700e-08    0.00   20.82
   22  96827.14        6.73875100e+00       -5.52198700e-08    0.00   20.82
   23  96827.39        7.00157700e+00       -6.60661700e-08    0.00   20.82
   24  96827.64        7.29308000e+00       -8.57755700e-08    0.00   20.82
   25  96827.95        7.65991200e+00       -1.19244270e-07    0.00   21.27
   26  96828.20        7.91480300e+00       -1.04679170e-07    0.00   21.27
   27  96828.46        8.19236200e+00       -5.50958700e-08    0.00   21.27
   28  96828.72        8.54963500e+00       -1.98894700e-08    0.00   21.27
   29  96829.03        8.85892000e+00       -4.17030700e-08    0.00   20.87
   30  96829.28        9.10759300e+00       -8.64498700e-08    0.00   20.87
   31  96829.53        9.41105800e+00       -5.63279700e-08    0.00   20.87
   32  96829.81        9.75433300e+00       -5.42826700e-08    0.00   21.13
   33  96830.08        9.99737500e+00       -1.19856570e-07    0.00   21.13
   34  96830.35        1.03025900e+01       -1.17005570e-07    0.00   21.13
   35  96830.59        1.06083100e+01       -1.15146170e-07    0.00   21.13
   36  96830.97        1.09485600e+01       -1.14216470e-07    0.00   20.79
   37  96831.24        1.11979300e+01       -8.71315700e-08    0.00   20.79
   38  96831.48        1.14899200e+01       -8.42185700e-08    0.00   20.79
   39  96831.76        1.17845100e+01       -6.51289700e-08    0.00   20.79
   40  96832.04        1.21046100e+01       -7.39300700e-08    0.00   21.18
   41  96832.29        1.23809100e+01       -9.33295700e-08    0.00   21.18
   42  96832.55        1.26830600e+01       -1.08948270e-07    0.00   21.18
   43  96832.92        1.30342000e+01       -5.88690700e-08    0.00   21.03
   44  96833.18        1.32702200e+01       -1.24938870e-07    0.00   21.03
   45  96833.43        1.35781100e+01       -1.56300370e-07    0.00   21.03
   46  96833.67        1.38876500e+01       -1.34421770e-07    0.00   21.03
   47  96833.96        1.41545200e+01       -1.12419070e-07    0.00   20.87
   48  96834.22        1.44742100e+01       -1.63489970e-07    0.00   20.87
   49  96834.47        1.47731700e+01       -1.45082170e-07    0.00   20.87
   50  96834.74        1.50793400e+01       -1.33733070e-07    0.00   20.87
   51  96835.12        1.53942600e+01       -1.24615170e-07    0.00   21.24
   52  96835.37        1.56680800e+01       -9.27578700e-08    0.00   21.24
   53  96835.61        1.59546700e+01       -9.90177700e-08    0.00   21.24
   54  96835.99        1.62971900e+01       -1.61244970e-07    0.00   20.79
   55  96836.24        1.65723700e+01       -1.49282970e-07    0.00   20.79
   56  96836.49        1.68579800e+01       -1.15256370e-07    0.00   20.79
   57  96836.94        1.72242800e+01       -1.71099670e-07    0.00   21.18
   58  96837.21        1.74802100e+01       -1.83557470e-07    0.00   21.18
   59  96837.45        1.77566700e+01       -1.55108970e-07    0.00   21.18
   60  96837.71        1.81029000e+01       -1.50894370e-07    0.00   21.18
   61  96837.99        1.84052900e+01       -1.76243870e-07    0.00   21.01
   62  96838.25        1.86821100e+01       -1.34221970e-07    0.00   21.01
   63  96838.49        1.89938000e+01       -1.42403270e-07    0.00   21.01
   64  96838.76        1.93107900e+01       -1.87524070e-07    0.00   21.01
   65  96839.12        1.96082400e+01       -2.13245470e-07    0.00   20.87
   66  96839.36        1.98837500e+01       -2.23472070e-07    0.00   20.87
   67  96839.61        2.01908000e+01       -2.05807970e-07    0.00   20.87
   68  96840.00        2.05073100e+01       -1.39118370e-07    0.00   21.24
   69  96840.26        2.07859300e+01       -1.80334570e-07    0.00   21.24
   70  96840.51        2.10925600e+01       -2.14918570e-07    0.00   21.24
   71  96840.87        2.14091000e+01       -1.90188170e-07    0.00   20.78
   72  96841.12        2.16955300e+01       -2.07418070e-07    0.00   20.78
   73  96841.36        2.19876500e+01       -2.26755570e-07    0.00   20.78
   74  96841.61        2.22690800e+01       -2.30040470e-07    0.00   20.78
   75  96841.93        2.26119200e+01       -2.24710270e-07    0.00   21.17
   76  96842.18        2.28878700e+01       -2.26383770e-07    0.00   21.17
   77  96842.42        2.31923400e+01       -1.85291470e-07    0.00   21.17
   78  96842.67        2.34757700e+01       -2.14979570e-07    0.00   21.17
   79  96842.94        2.38144200e+01       -2.39585270e-07    0.00   21.01
   80  96843.18        2.40726100e+01       -2.58117070e-07    0.00   21.01
   81  96843.43        2.44007400e+01       -2.45907170e-07    0.00   21.01
   82  96843.67        2.46820700e+01       -2.03451370e-07    0.00   21.01
   83  96843.93        2.50212300e+01       -2.31713970e-07    0.00   20.86
   84  96844.18        2.52962600e+01       -2.11446770e-07    0.00   20.86
   85  96844.42        2.55707300e+01       -2.16714970e-07    0.00   20.86
   86  96844.66        2.58738600e+01       -2.81111370e-07    0.00   20.86
   87  96845.00        2.62079400e+01       -2.17768670e-07    0.00   21.23
   88  96845.25        2.64919000e+01       -2.14607670e-07    0.00   21.23
   89  96845.50        2.67689000e+01       -2.84644170e-07    0.00   21.23
   90  96845.79        2.71021100e+01       -2.54398370e-07    0.00   21.23
   91  96846.10        2.74203500e+01       -2.24896270e-07    0.00   20.78
   92  96846.35        2.76651800e+01       -2.63137370e-07    0.00   20.78
   93  96846.60        2.79487500e+01       -2.30164070e-07    0.00   20.78
   94  96846.94        2.83170000e+01       -2.31279470e-07    0.00   20.82
   95  96847.19        2.85979400e+01       -2.45968570e-07    0.00   20.82
   96  96847.43        2.88709100e+01       -2.48943570e-07    0.00   20.82
   97  96847.71        2.91986400e+01       -2.74664870e-07    0.00   20.82
   98  96847.99        2.95240100e+01       -3.14579570e-07    0.00   21.00
   99  96848.26        2.97790000e+01       -2.54087770e-07    0.00   21.00
  100  96848.51        3.00833800e+01       -2.27002870e-07    0.00   21.00
  101  96848.80        3.04381500e+01       -2.34192470e-07    0.00   20.86
  102  96849.12        3.07328000e+01       -2.28614370e-07    0.00   20.86
  103  96849.37        3.09930100e+01       -2.45038870e-07    0.00   20.86
  104  96849.61        3.13008400e+01       -2.77268070e-07    0.00   20.86
  105  96850.01        3.16410600e+01       -2.48075770e-07    0.00   20.86
  106  96850.26        3.18943900e+01       -2.66111770e-07    0.00   21.23
  107  96850.50        3.21980900e+01       -2.76648270e-07    0.00   21.23
  108  96850.77        3.25043300e+01       -2.34378370e-07    0.00   21.23
  109  96851.04        3.28554700e+01       -2.30659670e-07    0.00   20.77
  110  96851.30        3.31010000e+01       -2.69396670e-07    0.00   20.77
  111  96851.54        3.33871600e+01       -2.77020070e-07    0.00   20.77
  112  96851.92        3.37544300e+01       -3.05778470e-07    0.00   20.77
  113  96852.19        3.40067600e+01       -3.26666870e-07    0.00   21.17
  114  96852.43        3.42855900e+01       -2.73742170e-07    0.00   21.17
  115  96852.69        3.46154700e+01       -2.21686570e-07    0.00   21.17
  116  96852.97        3.49499900e+01       -2.51870370e-07    0.00   21.00
  117  96853.22        3.52082200e+01       -2.35074070e-07    0.00   21.00
  118  96853.47        3.55093900e+01       -2.28442270e-07    0.00   21.00
  119  96853.75        3.58539700e+01       -1.87597970e-07    0.00   21.00
  120  96854.08        3.61013100e+01       -1.90696970e-07    0.00   20.86
  121  96854.34        3.64079000e+01       -1.99621970e-07    0.00   20.86
  122  96854.58        3.67225400e+01       -1.91998470e-07    0.00   20.86
  123  96854.85        3.70716200e+01       -1.14090670e-07    0.00   21.23
  124  96855.14        3.73279200e+01       -1.14152670e-07    0.00   21.23
  125  96855.38        3.76282200e+01       -2.91791700e-08    0.00   21.23
  126  96855.63        3.79383900e+01        4.18489300e-08    0.00   21.23
  127  96856.02        3.82575900e+01        5.32531300e-08    0.00   20.78
  128  96856.27        3.85243100e+01        1.47895330e-07    0.00   20.78
  129  96856.52        3.88300900e+01        2.34604230e-07    0.00   20.78
  130  96856.82        3.91797400e+01        3.52674630e-07    0.00   21.17
  131  96857.07        3.94187000e+01        5.17601230e-07    0.00   21.17
  132  96857.32        3.97137500e+01        6.50732530e-07    0.00   21.17
  133  96857.56        3.99968600e+01        8.08779430e-07    0.00   21.17
  134  96857.89        4.03414000e+01        1.02843373e-06    0.00   21.17
  135  96858.18        4.06009600e+01        1.29829243e-06    0.00   21.01
  136  96858.43        4.08990900e+01        1.59151933e-06    0.00   21.01
  137  96858.68        4.12143200e+01        1.93042353e-06    0.00   21.01
  138  96858.93        4.15213500e+01        2.34481653e-06    0.00   20.86
  139  96859.18        4.17933800e+01        2.92469393e-06    0.00   20.86
  140  96859.43        4.20971200e+01        4.26852713e-06    0.00   20.86
  141  96859.67        4.23758100e+01        4.42775173e-06    0.00   20.86
  142  96860.03        4.27290900e+01        6.03307513e-06    0.00   21.24
  143  96860.29        4.29988700e+01        7.10252633e-06    0.00   21.24
  144  96860.54        4.33118000e+01        8.28044113e-06    0.00   21.24
  145  96860.83        4.36288900e+01        1.02987319e-05    0.00   21.07
  146  96861.10        4.38980200e+01        1.23528467e-05    0.00   21.07
  147  96861.34        4.41993900e+01        1.42781687e-05    0.00   21.07
  148  96861.59        4.44531100e+01        1.75995103e-05    0.00   21.07
  149  96861.94        4.48285200e+01        2.18708689e-05    0.00   21.17

File: data/figure09/Ic_2021-10-03_23-05-28122782_anneal136K.txt
# Ic = 38.15 A, n = 29.35 , Tavg = 0.00 K, Anneal136_00K___3600s
#idx    t_s     iHTS_A                vHTS_V                tHTS_K  tTAR_K
    0  104338.52        4.65750300e-02        5.01891900e-08    0.00   21.25
    1  104338.77        4.01927400e-01        1.10245490e-07    0.00   21.09
    2  104339.01        6.64195300e-01        8.74364900e-08    0.00   21.09
    3  104339.28        9.49079700e-01        1.08075490e-07    0.00   21.09
    4  104339.53        1.25012600e+00        8.86760900e-08    0.00   21.09
    5  104339.84        1.56947300e+00        8.23541900e-08    0.00   21.17
    6  104340.11        1.88785200e+00        1.08881290e-07    0.00   21.17
    7  104340.36        2.14509300e+00        7.81395900e-08    0.00   21.17
    8  104340.60        2.43557900e+00        7.28713900e-08    0.00   21.17
    9  104340.91        2.77923400e+00        8.86760900e-08    0.00   21.26
   10  104341.22        3.05262900e+00        3.27708900e-08    0.00   21.26
   11  104341.46        3.36116600e+00        6.05789000e-09    0.00   21.26
   12  104341.76        3.67624200e+00        1.25656900e-08    0.00   21.26
   13  104342.06        3.98850800e+00        2.42797900e-08    0.00   20.81
   14  104342.30        4.26250100e+00        5.11166900e-08    0.00   20.81
   15  104342.56        4.57402400e+00        7.80775900e-08    0.00   20.81
   16  104342.86        4.88725600e+00        5.74385900e-08    0.00   21.12
   17  104343.14        5.17062600e+00        2.26062900e-08    0.00   21.12
   18  104343.39        5.47846100e+00        1.11401900e-08    0.00   21.12
   19  104343.63        5.76049700e+00       -1.64405100e-08    0.00   21.12
   20  104343.98        6.10403300e+00        1.01484900e-08    0.00   21.11
   21  104344.22        6.38620800e+00        6.43802900e-08    0.00   21.11
   22  104344.47        6.69495800e+00        4.03330900e-08    0.00   21.11
   23  104344.73        7.01321400e+00        9.15829000e-09    0.00   20.84
   24  104345.01        7.32080000e+00        2.06864900e-08    0.00   20.84
   25  104345.26        7.60437000e+00        5.43969000e-09    0.00   20.84
   26  104345.50        7.88254300e+00        9.15839000e-09    0.00   20.84
   27  104345.81        8.22022800e+00        8.22869000e-09    0.00   21.27
   28  104346.07        8.54017300e+00       -9.18741000e-09    0.00   21.27
   29  104346.33        8.77760500e+00       -5.84051000e-09    0.00   21.27
   30  104346.57        9.07563100e+00       -2.74161000e-09    0.00   21.27
   31  104346.95        9.41837900e+00       -5.72310000e-10    0.00   20.82
   32  104347.20        9.67301700e+00       -2.74712100e-08    0.00   20.82
   33  104347.45        9.97140100e+00       -6.56504100e-08    0.00   20.82
   34  104347.70        1.02918200e+01       -3.36692100e-08    0.00   20.82
   35  104347.97        1.06166700e+01        1.85172900e-08    0.00   21.11
   36  104348.22        1.08913000e+01       -1.01171100e-08    0.00   21.11
   37  104348.47        1.11661600e+01       -1.26582100e-08    0.00   21.11
   38  104348.76        1.15039700e+01       -3.05702100e-08    0.00   21.11
   39  104349.03        1.18026900e+01       -5.54858100e-08    0.00   21.12
   40  104349.29        1.20537000e+01       -4.37717100e-08    0.00   21.12
   41  104349.53        1.23515600e+01       -2.92067100e-08    0.00   21.12
   42  104349.80        1.27004900e+01       -1.07548310e-07    0.00   21.16
   43  104350.04        1.29985500e+01       -1.28869110e-07    0.00   21.16
   44  104350.29        1.32464800e+01       -1.07236910e-07    0.00   21.16
   45  104350.53        1.35363300e+01       -1.31282810e-07    0.00   21.16
   46  104350.91        1.39014000e+01       -8.98792100e-08    0.00   21.26
   47  104351.17        1.41416300e+01       -1.03824510e-07    0.00   21.26
   48  104351.41        1.44436000e+01       -1.45102610e-07    0.00   21.26
   49  104351.66        1.47493300e+01       -1.34380310e-07    0.00   21.26
   50  104351.90        1.50876300e+01       -1.40516210e-07    0.00   20.85
   51  104352.16        1.53429600e+01       -1.36921410e-07    0.00   20.85
   52  104352.41        1.56449700e+01       -1.22294310e-07    0.00   20.85
   53  104352.65        1.59487900e+01       -1.25517210e-07    0.00   20.85
   54  104352.97        1.62217000e+01       -6.94261100e-08    0.00   21.10
   55  104353.23        1.65479800e+01       -7.45704100e-08    0.00   21.10
   56  104353.47        1.68537800e+01       -9.71308100e-08    0.00   21.10
   57  104353.76        1.71525000e+01       -1.05560010e-07    0.00   21.10
   58  104354.04        1.74805000e+01       -1.44049010e-07    0.00   20.80
   59  104354.29        1.77582400e+01       -1.29793810e-07    0.00   20.80
   60  104354.54        1.80421600e+01       -1.32396910e-07    0.00   20.80
   61  104354.82        1.83904500e+01       -1.93260410e-07    0.00   20.83
   62  104355.09        1.87073400e+01       -1.95057810e-07    0.00   20.83
   63  104355.33        1.89645600e+01       -1.68778710e-07    0.00   20.83
   64  104355.57        1.92490200e+01       -1.68592710e-07    0.00   20.83
   65  104355.89        1.95896200e+01       -1.44296910e-07    0.00   20.83
   66  104356.15        1.98628300e+01       -1.68097610e-07    0.00   21.06
   67  104356.40        2.01503600e+01       -1.72623610e-07    0.00   21.06
   68  104356.64        2.04504900e+01       -1.69092310e-07    0.00   21.06
   69  104356.97        2.07975100e+01       -1.78513110e-07    0.00   20.83
   70  104357.21        2.10660600e+01       -1.92644410e-07    0.00   20.83
   71  104357.45        2.13407200e+01       -2.06713610e-07    0.00   20.83
   72  104357.71        2.16656500e+01       -1.92644410e-07    0.00   20.83
   73  104358.02        2.19495700e+01       -1.48143410e-07    0.00   21.26
   74  104358.30        2.22707900e+01       -1.77087610e-07    0.00   21.26
   75  104358.56        2.25541400e+01       -1.79876710e-07    0.00   21.26
   76  104358.80        2.28528800e+01       -1.89173510e-07    0.00   21.13
   77  104359.07        2.32052500e+01       -2.14523010e-07    0.00   21.13
   78  104359.36        2.34528700e+01       -2.27786510e-07    0.00   21.13
   79  104359.60        2.37402000e+01       -1.86136610e-07    0.00   21.13
   80  104359.97        2.40978500e+01       -1.75414210e-07    0.00   21.15
   81  104360.25        2.43800200e+01       -1.81364210e-07    0.00   21.15
   82  104360.49        2.46387800e+01       -1.59175610e-07    0.00   21.15
   83  104360.82        2.50047000e+01       -1.87252210e-07    0.00   21.26
   84  104361.08        2.53218100e+01       -2.57412610e-07    0.00   21.26
   85  104361.33        2.55437600e+01       -2.89083910e-07    0.00   21.26
   86  104361.57        2.58515000e+01       -2.69560510e-07    0.00   21.26
   87  104361.89        2.61938000e+01       -2.51338610e-07    0.00   20.84
   88  104362.15        2.65186100e+01       -1.97048710e-07    0.00   20.84
   89  104362.40        2.67465200e+01       -1.99283710e-07    0.00   20.84
   90  104362.64        2.70522200e+01       -2.25626710e-07    0.00   20.84
   91  104362.99        2.73962000e+01       -2.39757910e-07    0.00   21.08
   92  104363.26        2.76422700e+01       -2.58785510e-07    0.00   21.08
   93  104363.51        2.79578900e+01       -2.59901110e-07    0.00   21.08
   94  104363.77        2.82472200e+01       -2.60211010e-07    0.00   21.08
   95  104364.04        2.86029400e+01       -3.02232810e-07    0.00   21.14
   96  104364.29        2.88574500e+01       -3.14194810e-07    0.00   21.14
   97  104364.54        2.91574100e+01       -2.88721410e-07    0.00   21.14
   98  104364.88        2.95106800e+01       -3.20020810e-07    0.00   20.82
   99  104365.14        2.97551200e+01       -2.98080210e-07    0.00   20.82
  100  104365.38        3.00540300e+01       -2.72111010e-07    0.00   20.82
  101  104365.62        3.03690300e+01       -3.13265110e-07    0.00   20.82
  102  104366.02        3.06995200e+01       -2.70003710e-07    0.00   21.07
  103  104366.26        3.09644900e+01       -2.53269310e-07    0.00   21.07
  104  104366.50        3.12693600e+01       -3.13079210e-07    0.00   21.07
  105  104366.81        3.15725600e+01       -3.08430710e-07    0.00   21.07
  106  104367.13        3.19024100e+01       -3.22252110e-07    0.00   20.84
  107  104367.38        3.21733600e+01       -3.25846910e-07    0.00   20.84
  108  104367.63        3.24613000e+01       -3.57952010e-07    0.00   20.84
  109  104367.95        3.28263800e+01       -3.29629010e-07    0.00   21.26
  110  104368.21        3.30725900e+01       -3.28396610e-07    0.00   21.26
  111  104368.45        3.33821500e+01       -3.22266410e-07    0.00   21.26
  112  104368.72        3.37187500e+01       -3.20221110e-07    0.00   21.26
  113  104369.00        3.40075900e+01       -3.38442910e-07    0.00   21.15
  114  104369.25        3.42819200e+01       -2.99148210e-07    0.00   21.15
  115  104369.49        3.45810800e+01       -2.90223210e-07    0.00   21.15
  116  104369.77        3.49282100e+01       -3.15510710e-07    0.00   21.15
  117  104370.07        3.51694400e+01       -2.90161310e-07    0.00   21.13
  118  104370.36        3.54895400e+01       -2.73798810e-07    0.00   21.13
  119  104370.61        3.58045600e+01       -2.62270710e-07    0.00   21.13
  120  104371.03        3.61100800e+01       -2.21426510e-07    0.00   21.26
  121  104371.28        3.63974700e+01       -1.89073410e-07    0.00   21.26
  122  104371.52        3.66956500e+01       -2.02151010e-07    0.00   21.26
  123  104371.87        3.70479500e+01       -1.55170910e-07    0.00   21.26
  124  104372.16        3.72920200e+01       -9.33158100e-08    0.00   20.84
  125  104372.40        3.75949000e+01       -5.71200100e-08    0.00   20.84
  126  104372.65        3.79131800e+01       -3.29482100e-08    0.00   20.84
  127  104372.93        3.82227200e+01        3.77079900e-08    0.00   21.07
  128  104373.21        3.84975600e+01        9.33650900e-08    0.00   21.07
  129  104373.45        3.88011300e+01        1.98977490e-07    0.00   21.07
  130  104373.71        3.91221000e+01        3.03660090e-07    0.00   21.07
  131  104374.06        3.94207000e+01        4.39392490e-07    0.00   20.82
  132  104374.32        3.96945700e+01        6.07725490e-07    0.00   20.82
  133  104374.57        3.99950200e+01        7.92856490e-07    0.00   20.82
  134  104374.88        4.03078500e+01        9.43093690e-07    0.00   20.82
  135  104375.16        4.05858200e+01        1.22980879e-06    0.00   20.82
  136  104375.40        4.08685000e+01        1.50264059e-06    0.00   20.82
  137  104375.65        4.11710100e+01        1.83243109e-06    0.00   20.82
  138  104375.96        4.14932300e+01        2.31561969e-06    0.00   21.10
  139  104376.22        4.17661600e+01        2.96311479e-06    0.00   21.10
  140  104376.46        4.20705900e+01        3.31844069e-06    0.00   21.10
  141  104376.74        4.23871800e+01        4.89400999e-06    0.00   21.10
  142  104377.00        4.26885500e+01        6.00554209e-06    0.00   20.86
  143  104377.29        4.29761000e+01        7.05410359e-06    0.00   20.86
  144  104377.54        4.32849400e+01        8.68018579e-06    0.00   20.86
  145  104377.80        4.35970100e+01        9.77926019e-06    0.00   21.07
  146  104378.06        4.39015900e+01        1.18312004e-05    0.00   21.07
  147  104378.32        4.41778900e+01        1.49889706e-05    0.00   21.07
  148  104378.57        4.44347500e+01        1.67571087e-05    0.00   21.07
  149  104378.92        4.48099600e+01        2.09765798e-05    0.00   21.17

File: data/figure09/Ic_2021-10-03_23-07-38150031_Anneal136.txt
# Ic = 37.95 A, n = 28.28 , Tavg = 0.00 K, Anneal136_00K___3600s
#idx    t_s     iHTS_A                vHTS_V                tHTS_K  tTAR_K
    0  104469.07        1.33547700e-01        3.65614600e-08    0.00   21.26
    1  104469.31        3.72939500e-01        4.63541600e-08    0.00   21.26
    2  104469.56        6.46557700e-01        5.60848600e-08    0.00   21.26
    3  104469.88        9.99785700e-01        5.48453600e-08    0.00   20.81
    4  104470.15        1.31840300e+00        8.79421600e-08    0.00   20.81
    5  104470.39        1.54362500e+00        7.36249600e-08    0.00   20.81
    6  104470.63        1.85362800e+00        6.40182600e-08    0.00   20.81
    7  104470.92        2.19669600e+00        5.03828600e-08    0.00   21.21
    8  104471.18        2.52079600e+00        1.04682600e-08    0.00   21.21
    9  104471.43        2.75874900e+00       -1.07286400e-08    0.00   21.21
   10  104471.67        3.06697300e+00       -2.23744000e-09    0.00   21.21
   11  104471.94        3.40948900e+00       -9.86084000e-09    0.00   21.02
   12  104472.19        3.66610800e+00        5.42875600e-08    0.00   21.02
   13  104472.43        3.97250900e+00        3.03635600e-08    0.00   21.02
   14  104472.68        4.27949300e+00        2.73885600e-08    0.00   21.02
   15  104472.98        4.62054300e+00        1.10880600e-08    0.00   20.89
   16  104473.23        4.87456400e+00        4.93911600e-08    0.00   20.89
   17  104473.47        5.21625100e+00        8.29218600e-08    0.00   20.89
   18  104473.73        5.52580300e+00        5.28619600e-08    0.00   20.89
   19  104474.01        5.80938800e+00       -6.51324000e-09    0.00   21.26
   20  104474.27        6.08979000e+00        4.25138600e-08    0.00   21.26
   21  104474.53        6.39790300e+00        4.60483600e-08    0.00   21.26
   22  104474.78        6.70117600e+00        4.31353600e-08    0.00   20.80
   23  104475.07        7.02550400e+00        1.26415600e-08    0.00   20.80
   24  104475.33        7.30659400e+00       -1.71704400e-08    0.00   20.80
   25  104475.57        7.62106800e+00       -3.16735400e-08    0.00   20.80
   26  104475.90        7.93865200e+00       -1.83480400e-08    0.00   21.20
   27  104476.14        8.21309300e+00        2.74545600e-08    0.00   21.20
   28  104476.39        8.51242900e+00        6.78029600e-08    0.00   21.20
   29  104476.63        8.81663700e+00        2.08847600e-08    0.00   21.20
   30  104476.94        9.12747700e+00        2.16706000e-09    0.00   21.03
   31  104477.19        9.40935000e+00        5.45196000e-09    0.00   21.03
   32  104477.43        9.70641500e+00       -5.33234000e-09    0.00   21.03
   33  104477.68        9.98664100e+00        7.24936000e-09    0.00   21.03
   34  104478.01        1.03301200e+01       -3.59694000e-09    0.00   20.88
   35  104478.28        1.06019500e+01        8.65560000e-10    0.00   20.88
   36  104478.52        1.09086700e+01       -5.76624000e-09    0.00   20.88
   37  104478.81        1.12163200e+01        2.04316000e-09    0.00   21.26
   38  104479.07        1.15144600e+01       -3.44006400e-08    0.00   21.26
   39  104479.31        1.17876100e+01       -5.64224000e-09    0.00   21.26
   40  104479.55        1.20645300e+01       -5.45634000e-09    0.00   21.26
   41  104479.94        1.24173300e+01       -4.45659400e-08    0.00   20.80
   42  104480.21        1.26760700e+01       -6.66351400e-08    0.00   20.80
   43  104480.47        1.29824300e+01       -6.93026400e-08    0.00   20.80
   44  104480.76        1.32979700e+01       -8.44874400e-08    0.00   20.80
   45  104481.05        1.36036700e+01       -2.92640400e-08    0.00   21.19
   46  104481.29        1.38787000e+01       -1.13521400e-08    0.00   21.19
   47  104481.54        1.41517400e+01       -2.61651400e-08    0.00   21.19
   48  104481.79        1.44500000e+01        9.41086000e-09    0.00   21.19
   49  104482.13        1.47987900e+01       -2.46156400e-08    0.00   21.03
   50  104482.38        1.50767200e+01       -5.94479400e-08    0.00   21.03
   51  104482.63        1.53317300e+01       -2.51734400e-08    0.00   21.03
   52  104482.87        1.56965300e+01       -5.31260400e-08    0.00   20.87
   53  104483.12        1.60171700e+01       -5.60390400e-08    0.00   20.87
   54  104483.36        1.62524400e+01       -5.67208400e-08    0.00   20.87
   55  104483.61        1.65629600e+01       -1.10580640e-07    0.00   20.87
   56  104483.90        1.69026800e+01       -1.03391140e-07    0.00   21.26
   57  104484.15        1.71868000e+01       -1.06614040e-07    0.00   21.26
   58  104484.39        1.74626300e+01       -1.10022840e-07    0.00   21.26
   59  104484.63        1.77696200e+01       -7.75458400e-08    0.00   21.26
   60  104484.89        1.80754700e+01       -1.00973940e-07    0.00   20.80
   61  104485.17        1.84145800e+01       -5.36838400e-08    0.00   20.80
   62  104485.41        1.86713600e+01       -4.43869400e-08    0.00   20.80
   63  104485.66        1.89781900e+01       -8.26900400e-08    0.00   20.80
   64  104486.00        1.92919900e+01       -9.53386400e-08    0.00   21.18
   65  104486.26        1.95708400e+01       -1.03961040e-07    0.00   21.18
   66  104486.51        1.98753100e+01       -1.29000540e-07    0.00   21.18
   67  104486.78        2.02247400e+01       -1.01977640e-07    0.00   21.03
   68  104487.09        2.05107500e+01       -1.00490140e-07    0.00   21.03
   69  104487.34        2.07727500e+01       -1.06688040e-07    0.00   21.03
   70  104487.58        2.10795600e+01       -7.65042400e-08    0.00   21.03
   71  104487.83        2.13979700e+01       -1.28008840e-07    0.00   20.86
   72  104488.13        2.17029400e+01       -8.97058400e-08    0.00   20.86
   73  104488.37        2.19792700e+01       -1.09539140e-07    0.00   20.86
   74  104488.61        2.22856600e+01       -1.74493240e-07    0.00   20.86
   75  104488.95        2.25990000e+01       -1.73253640e-07    0.00   21.25
   76  104489.20        2.28801200e+01       -1.50755240e-07    0.00   21.25
   77  104489.44        2.31838000e+01       -1.27513040e-07    0.00   21.25
   78  104489.70        2.34456700e+01       -8.17105400e-08    0.00   21.25
   79  104490.02        2.38137400e+01       -1.06874040e-07    0.00   20.80
   80  104490.29        2.40953000e+01       -1.52366640e-07    0.00   20.80
   81  104490.55        2.43718000e+01       -1.28256840e-07    0.00   20.80
   82  104490.89        2.47067300e+01       -1.39413040e-07    0.00   21.17
   83  104491.14        2.49860900e+01       -1.68791140e-07    0.00   21.17
   84  104491.38        2.52608400e+01       -1.47284340e-07    0.00   21.17
   85  104491.63        2.55962900e+01       -1.68791140e-07    0.00   21.17
   86  104491.95        2.59034400e+01       -1.69348140e-07    0.00   21.03
   87  104492.20        2.61780000e+01       -1.57323340e-07    0.00   21.03
   88  104492.45        2.64787100e+01       -1.77280640e-07    0.00   21.03
   89  104492.72        2.67870000e+01       -2.15335740e-07    0.00   21.03
   90  104492.99        2.70760500e+01       -2.13290440e-07    0.00   20.86
   91  104493.23        2.73810100e+01       -1.80751440e-07    0.00   20.86
   92  104493.48        2.76601800e+01       -1.44555640e-07    0.00   20.86
   93  104493.76        2.80047900e+01       -1.49142040e-07    0.00   20.86
   94  104494.17        2.83139900e+01       -2.10687340e-07    0.00   21.25
   95  104494.41        2.85804000e+01       -2.22959140e-07    0.00   21.25
   96  104494.67        2.88376500e+01       -2.00832640e-07    0.00   21.25
   97  104494.95        2.92073300e+01       -1.87569140e-07    0.00   20.79
   98  104495.21        2.94886500e+01       -1.69285240e-07    0.00   20.79
   99  104495.46        2.97628100e+01       -1.80379540e-07    0.00   20.79
  100  104495.72        3.01068500e+01       -1.97113940e-07    0.00   20.79
  101  104495.99        3.04168700e+01       -1.91969640e-07    0.00   21.16
  102  104496.31        3.06961700e+01       -2.17319040e-07    0.00   21.16
  103  104496.55        3.09941800e+01       -2.34053440e-07    0.00   21.16
  104  104496.83        3.13216200e+01       -2.01824340e-07    0.00   21.03
  105  104497.21        3.16034000e+01       -2.24322740e-07    0.00   21.03
  106  104497.46        3.18815900e+01       -2.48742440e-07    0.00   21.03
  107  104497.73        3.21874900e+01       -2.86367540e-07    0.00   21.03
  108  104498.01        3.25332500e+01       -2.86061540e-07    0.00   20.85
  109  104498.25        3.28089100e+01       -2.26563540e-07    0.00   20.85
  110  104498.50        3.30894000e+01       -2.16522940e-07    0.00   20.85
  111  104498.86        3.34306100e+01       -2.31583840e-07    0.00   21.25
  112  104499.13        3.37253000e+01       -2.07907840e-07    0.00   21.25
  113  104499.37        3.39860600e+01       -1.96937540e-07    0.00   21.25
  114  104499.62        3.42927300e+01       -2.13485940e-07    0.00   21.25
  115  104499.94        3.46323300e+01       -2.46706740e-07    0.00   20.79
  116  104500.22        3.49187400e+01       -2.14353640e-07    0.00   20.79
  117  104500.46        3.51928400e+01       -1.96503640e-07    0.00   20.79
  118  104500.72        3.55174600e+01       -1.94396340e-07    0.00   20.79
  119  104501.00        3.58491900e+01       -1.61671440e-07    0.00   21.16
  120  104501.26        3.61005000e+01       -1.54605840e-07    0.00   21.16
  121  104501.52        3.63999300e+01       -1.27025140e-07    0.00   21.16
  122  104501.82        3.67505400e+01       -5.13486400e-08    0.00   21.04
  123  104502.10        3.70699900e+01       -5.07289400e-08    0.00   21.04
  124  104502.34        3.73375800e+01       -3.82711400e-08    0.00   21.04
  125  104502.58        3.76165900e+01        6.47776000e-09    0.00   21.04
  126  104502.94        3.79624100e+01        5.35198600e-08    0.00   20.85
  127  104503.20        3.82094500e+01        9.70911600e-08    0.00   20.85
  128  104503.45        3.85158900e+01        2.14728060e-07    0.00   20.85
  129  104503.71        3.88333700e+01        2.97286760e-07    0.00   20.85
  130  104504.04        3.91555900e+01        4.24346960e-07    0.00   21.25
  131  104504.32        3.93995400e+01        5.75266060e-07    0.00   21.25
  132  104504.56        3.97082300e+01        7.15772660e-07    0.00   21.25
  133  104504.91        4.00375000e+01        8.34214660e-07    0.00   20.80
  134  104505.15        4.02872300e+01        1.13078456e-06    0.00   20.80
  135  104505.40        4.05836200e+01        1.35942536e-06    0.00   20.80
  136  104505.66        4.08923200e+01        1.59104116e-06    0.00   20.80
  137  104505.91        4.12194200e+01        1.96254386e-06    0.00   21.16
  138  104506.16        4.14794800e+01        2.23289656e-06    0.00   21.16
  139  104506.41        4.17791800e+01        3.64800296e-06    0.00   21.16
  140  104506.66        4.20838900e+01        3.76204446e-06    0.00   21.16
  141  104506.93        4.23992700e+01        5.23894396e-06    0.00   21.05
  142  104507.19        4.27291900e+01        5.38217756e-06    0.00   21.05
  143  104507.44        4.29915500e+01        7.21341146e-06    0.00   21.05
  144  104507.68        4.32944500e+01        8.41431806e-06    0.00   21.05
  145  104507.95        4.36098400e+01        1.03638081e-05    0.00   20.85
  146  104508.20        4.38919900e+01        1.19725370e-05    0.00   20.85
  147  104508.44        4.41882500e+01        1.48611339e-05    0.00   20.85
  148  104508.69        4.44501700e+01        1.69170418e-05    0.00   20.85
  149  104508.98        4.48191600e+01        2.06990670e-05    0.00   21.26
