Repository: shortlab/2024-CryoHTS-Facility

# 2024-CryoHTS-Facility
Data repository for Alexis' RSI paper on the cryogenic HTS irradiation facility

File: data/figure09/Ic_2021-10-04_01-17-40367611_Anneal139.txt
# Ic = 37.97 A, n = 28.21 , Tavg = 0.00 K, Anneal139_00K___3600s
#idx    t_s     iHTS_A                vHTS_V                tHTS_K  tTAR_K
    0  112270.71        6.78060000e-02        3.06724700e-08    0.00   21.27
    1  112270.96        4.08753500e-01        7.12057700e-08    0.00   20.88
    2  112271.23        6.66067100e-01        3.11047700e-08    0.00   20.88
    3  112271.48        9.46677400e-01        5.15578700e-08    0.00   20.88
    4  112271.83        1.33388700e+00        1.91427700e-08    0.00   20.88
    5  112272.11        1.55493400e+00        4.16411700e-08    0.00   21.26
    6  112272.36        1.85898800e+00        5.92432700e-08    0.00   21.26
    7  112272.60        2.16653300e+00        4.38104700e-08    0.00   21.26
    8  112272.94        2.52229900e+00        1.87088700e-08    0.00   20.81
    9  112273.20        2.78118100e+00        5.41609700e-08    0.00   20.81
   10  112273.44        3.07446700e+00        6.90359700e-08    0.00   20.81
   11  112273.69        3.38379700e+00        2.37911700e-08    0.00   20.81
   12  112273.99        3.70581800e+00       -4.84313000e-09    0.00   20.85
   13  112274.26        3.98033100e+00        5.71979700e-08    0.00   20.85
   14  112274.50        4.28554300e+00        4.60416700e-08    0.00   20.85
   15  112274.79        4.59026300e+00        2.57745700e-08    0.00   20.85
   16  112275.13        4.90780300e+00        1.10687000e-09    0.00   21.27
   17  112275.38        5.18412300e+00        6.99487000e-09    0.00   21.27
   18  112275.62        5.47838800e+00        5.18677700e-08    0.00   21.27
   19  112275.93        5.81601100e+00        2.11260700e-08    0.00   20.82
   20  112276.19        6.09750900e+00       -4.28363300e-08    0.00   20.82
   21  112276.43        6.40272700e+00       -8.99453000e-09    0.00   20.82
   22  112276.68        6.71391200e+00       -1.77905300e-08    0.00   20.82
   23  112276.95        7.03260800e+00        6.51157000e-09    0.00   21.27
   24  112277.23        7.31971000e+00        3.28867000e-09    0.00   21.27
   25  112277.47        7.62318000e+00       -3.57582300e-08    0.00   21.27
   26  112277.73        7.95971800e+00       -1.39415300e-08    0.00   21.27
   27  112278.06        8.24494300e+00       -1.37556300e-08    0.00   20.80
   28  112278.31        8.52157100e+00       -2.45400300e-08    0.00   20.80
   29  112278.55        8.82038700e+00        8.49487000e-09    0.00   20.80
   30  112278.84        9.15086700e+00       -3.19155300e-08    0.00   20.85
   31  112279.11        9.42203100e+00       -2.08832300e-08    0.00   20.85
   32  112279.36        9.71342900e+00       -1.40655300e-08    0.00   20.85
   33  112279.61        9.99354300e+00       -5.05092300e-08    0.00   20.85
   34  112279.86        1.03302200e+01       -4.53650300e-08    0.00   21.02
   35  112280.11        1.06087800e+01       -3.02421300e-08    0.00   21.02
   36  112280.35        1.09119300e+01       -3.54483300e-08    0.00   21.02
   37  112280.60        1.11894300e+01       -4.17082300e-08    0.00   21.02
   38  112280.86        1.15230400e+01       -4.48691300e-08    0.00   20.81
   39  112281.16        1.18034100e+01       -1.02228300e-08    0.00   20.81
   40  112281.40        1.20701500e+01       -3.25973300e-08    0.00   20.81
   41  112281.64        1.23770400e+01       -4.25759300e-08    0.00   20.81
   42  112281.89        1.27078700e+01       -1.33218300e-08    0.00   21.25
   43  112282.15        1.30048500e+01       -7.02186300e-08    0.00   21.25
   44  112282.41        1.32642600e+01       -7.10891300e-08    0.00   21.25
   45  112282.65        1.35556300e+01       -5.85131300e-08    0.00   21.25
   46  112282.92        1.39130500e+01       -9.21114300e-08    0.00   21.09
   47  112283.18        1.41594500e+01       -5.78370300e-08    0.00   21.09
   48  112283.42        1.44642400e+01       -5.31886300e-08    0.00   21.09
   49  112283.66        1.47496500e+01       -9.91151300e-08    0.00   21.09
   50  112284.00        1.51131200e+01       -8.91984300e-08    0.00   21.18
   51  112284.25        1.53659100e+01       -8.00255300e-08    0.00   21.18
   52  112284.49        1.56714200e+01       -1.21055730e-07    0.00   21.18
   53  112284.76        1.60198300e+01       -1.17275030e-07    0.00   21.18
   54  112285.08        1.62917200e+01       -9.69458300e-08    0.00   21.03
   55  112285.33        1.65694100e+01       -3.47188300e-08    0.00   21.03
   56  112285.57        1.68770500e+01       -6.47787300e-08    0.00   21.03
   57  112285.82        1.72185900e+01       -1.22915130e-07    0.00   20.87
   58  112286.10        1.74577300e+01       -9.57062300e-08    0.00   20.87
   59  112286.36        1.77797100e+01       -1.00912530e-07    0.00   20.87
   60  112286.61        1.80855400e+01       -1.18018730e-07    0.00   20.87
   61  112286.99        1.84123500e+01       -7.23401300e-08    0.00   21.26
   62  112287.25        1.86816200e+01       -1.09403630e-07    0.00   21.26
   63  112287.50        1.89888900e+01       -1.68469730e-07    0.00   21.26
   64  112287.79        1.92787700e+01       -1.52727030e-07    0.00   21.09
   65  112288.13        1.96055100e+01       -1.54462430e-07    0.00   21.09
   66  112288.39        1.98859100e+01       -1.33945530e-07    0.00   21.09
   67  112288.63        2.01671600e+01       -1.31587930e-07    0.00   21.09
   68  112288.94        2.05042300e+01       -1.38899630e-07    0.00   20.84
   69  112289.21        2.08130800e+01       -1.06670430e-07    0.00   20.84
   70  112289.45        2.10876900e+01       -9.12996300e-08    0.00   20.84
   71  112289.71        2.13930400e+01       -1.22537130e-07    0.00   20.84
   72  112290.01        2.17126900e+01       -1.44043930e-07    0.00   21.01
   73  112290.28        2.19901000e+01       -9.74356300e-08    0.00   21.01
   74  112290.53        2.23002200e+01       -1.11256930e-07    0.00   21.01
   75  112290.94        2.26238000e+01       -1.54394430e-07    0.00   20.87
   76  112291.19        2.28914500e+01       -2.03171930e-07    0.00   20.87
   77  112291.44        2.31912500e+01       -2.02490230e-07    0.00   20.87
   78  112291.68        2.34684000e+01       -1.66108430e-07    0.00   20.87
   79  112292.02        2.38138000e+01       -1.60530330e-07    0.00   21.25
   80  112292.27        2.40907400e+01       -2.04225630e-07    0.00   21.25
   81  112292.53        2.43929800e+01       -1.65550630e-07    0.00   21.25
   82  112292.81        2.47020300e+01       -1.35986630e-07    0.00   21.08
   83  112293.13        2.50136800e+01       -1.60902230e-07    0.00   21.08
   84  112293.37        2.52929400e+01       -1.74661630e-07    0.00   21.08
   85  112293.62        2.55503400e+01       -1.61150130e-07    0.00   21.08
   86  112293.94        2.59163300e+01       -1.68959530e-07    0.00   21.17
   87  112294.21        2.62157800e+01       -1.93007630e-07    0.00   21.17
   88  112294.45        2.64919800e+01       -1.95673530e-07    0.00   21.17
   89  112294.71        2.67953000e+01       -1.95302730e-07    0.00   21.17
   90  112294.97        2.71056800e+01       -2.40671430e-07    0.00   21.25
   91  112295.23        2.73876400e+01       -2.38378230e-07    0.00   21.25
   92  112295.48        2.76644100e+01       -2.39060030e-07    0.00   21.25
   93  112295.73        2.80271900e+01       -2.28895430e-07    0.00   20.79
   94  112295.99        2.83061400e+01       -1.98091830e-07    0.00   20.79
   95  112296.25        2.85918500e+01       -2.11541230e-07    0.00   20.79
   96  112296.49        2.88668900e+01       -1.80613730e-07    0.00   20.79
   97  112296.78        2.91679900e+01       -2.07078730e-07    0.00   20.79
   98  112297.06        2.95144100e+01       -2.39679830e-07    0.00   21.11
   99  112297.30        2.97732400e+01       -2.22139730e-07    0.00   21.11
  100  112297.55        3.00777000e+01       -2.28957430e-07    0.00   21.11
  101  112297.91        3.04230700e+01       -2.45753730e-07    0.00   20.78
  102  112298.15        3.07010100e+01       -2.68004230e-07    0.00   20.78
  103  112298.40        3.09831100e+01       -2.59389130e-07    0.00   20.78
  104  112298.64        3.12951000e+01       -2.30506830e-07    0.00   20.78
  105  112299.02        3.16440000e+01       -1.88547030e-07    0.00   21.17
  106  112299.28        3.18946200e+01       -1.96480330e-07    0.00   21.17
  107  112299.52        3.21946600e+01       -2.19102730e-07    0.00   21.17
  108  112299.92        3.25374500e+01       -2.02616230e-07    0.00   21.01
  109  112300.21        3.28433700e+01       -2.07392930e-07    0.00   21.01
  110  112300.45        3.30994900e+01       -2.51713730e-07    0.00   21.01
  111  112300.70        3.33847900e+01       -2.52027830e-07    0.00   21.01
  112  112301.00        3.37430500e+01       -2.53577330e-07    0.00   20.80
  113  112301.25        3.39902000e+01       -2.32132630e-07    0.00   20.80
  114  112301.49        3.42792500e+01       -2.12175330e-07    0.00   20.80
  115  112301.79        3.46633300e+01       -2.43598730e-07    0.00   21.24
  116  112302.09        3.49387300e+01       -2.66097130e-07    0.00   21.24
  117  112302.33        3.52064200e+01       -2.14096630e-07    0.00   21.24
  118  112302.57        3.55081100e+01       -2.09944130e-07    0.00   21.24
  119  112302.89        3.58592900e+01       -1.74368130e-07    0.00   20.79
  120  112303.14        3.61049900e+01       -1.15240030e-07    0.00   20.79
  121  112303.38        3.64047000e+01       -1.44556130e-07    0.00   20.79
  122  112303.62        3.67260700e+01       -1.00674930e-07    0.00   20.79
  123  112304.03        3.70629700e+01       -7.55114300e-08    0.00   21.16
  124  112304.27        3.73087400e+01       -1.36563300e-08    0.00   21.16
  125  112304.52        3.76199300e+01        5.37127000e-09    0.00   21.16
  126  112304.79        3.79860700e+01        4.38602700e-08    0.00   21.02
  127  112305.09        3.82481900e+01        1.12347170e-07    0.00   21.02
  128  112305.34        3.85202000e+01        1.57467870e-07    0.00   21.02
  129  112305.59        3.88260700e+01        2.54403170e-07    0.00   21.02
  130  112305.94        3.91690100e+01        3.86046770e-07    0.00   20.84
  131  112306.18        3.94100300e+01        5.36846770e-07    0.00   20.84
  132  112306.43        3.97130600e+01        6.42897970e-07    0.00   20.84
  133  112306.67        4.00175400e+01        8.33548170e-07    0.00   20.84
  134  112307.06        4.03313200e+01        1.14679067e-06    0.00   21.24
  135  112307.31        4.06046400e+01        1.40902427e-06    0.00   21.24
  136  112307.55        4.09018400e+01        1.59607717e-06    0.00   21.24
  137  112307.89        4.12502400e+01        2.00532527e-06    0.00   20.78
  138  112308.15        4.14879700e+01        2.51882227e-06    0.00   20.78
  139  112308.40        4.17919300e+01        2.82871777e-06    0.00   20.78
  140  112308.64        4.20978900e+01        3.33539707e-06    0.00   20.78
  141  112308.98        4.24237100e+01        5.16861527e-06    0.00   21.16
  142  112309.22        4.27071900e+01        5.31711717e-06    0.00   21.16
  143  112309.48        4.30007400e+01        7.15504577e-06    0.00   21.16
  144  112309.77        4.33665600e+01        8.60696847e-06    0.00   21.16
  145  112310.04        4.35710400e+01        9.83000227e-06    0.00   21.02
  146  112310.28        4.38942100e+01        1.20687497e-05    0.00   21.02
  147  112310.54        4.42018500e+01        1.44918850e-05    0.00   21.02
  148  112310.89        4.44769200e+01        1.72821225e-05    0.00   20.85
  149  112311.15        4.47966700e+01        2.03671946e-05    0.00   20.85

File: data/figure09/Ic_2021-10-04_15-45-44343797_Anneal142.txt
# Ic = 37.47 A, n = 25.39 , Tavg = 0.00 K, 21KAfter142KAnneal
#idx    t_s     iHTS_A                vHTS_V                tHTS_K  tTAR_K
    0  28295.21        5.69302300e-02        1.62820000e-08    0.00   21.28
    1  28295.54        4.03658300e-01        1.22533000e-08    0.00   20.89
    2  28295.80        6.81886300e-01        2.36575000e-08    0.00   20.89
    3  28296.04        9.55453800e-01        1.90090000e-08    0.00   20.89
    4  28296.29        1.23971700e+00        6.05540000e-09    0.00   20.89
    5  28296.65        1.57587500e+00        2.67565000e-08    0.00   21.03
    6  28296.90        1.85325600e+00        4.87591000e-08    0.00   21.03
    7  28297.15        2.15564500e+00        5.22299000e-08    0.00   21.03
    8  28297.44        2.52801600e+00        1.55382000e-08    0.00   21.03
    9  28297.74        2.78723400e+00       -6.27850000e-09    0.00   21.22
   10  28298.01        3.06852600e+00       -1.77510000e-08    0.00   21.22
   11  28298.26        3.37483700e+00        1.16841000e-08    0.00   21.22
   12  28298.68        3.68957200e+00        3.90157000e-08    0.00   20.81
   13  28298.96        3.96942800e+00        2.90990000e-08    0.00   20.81
   14  28299.20        4.27598600e+00       -1.14680000e-09    0.00   20.81
   15  28299.46        4.57553700e+00        2.60621000e-08    0.00   21.30
   16  28299.71        4.89963100e+00        5.28371000e-08    0.00   21.30
   17  28299.99        5.17761100e+00        4.26105000e-08    0.00   21.30
   18  28300.24        5.46717800e+00        4.84366000e-08    0.00   21.30
   19  28300.50        5.76342800e+00        3.95735000e-08    0.00   20.89
   20  28300.84        6.11528600e+00        2.63720000e-08    0.00   20.89
   21  28301.10        6.39389600e+00        3.63506000e-08    0.00   20.89
   22  28301.34        6.68406800e+00        2.06699000e-08    0.00   20.89
   23  28301.65        7.02323200e+00        3.87058000e-08    0.00   21.30
   24  28301.91        7.31500900e+00        6.30636000e-08    0.00   21.30
   25  28302.15        7.59645300e+00        4.52756000e-08    0.00   21.30
   26  28302.48        7.89260000e+00        2.53183000e-08    0.00   21.30
   27  28302.80        8.23265800e+00        3.85819000e-08    0.00   21.21
   28  28303.04        8.50719200e+00        4.62673000e-08    0.00   21.21
   29  28303.28        8.78738600e+00        5.49444000e-08    0.00   21.21
   30  28303.54        9.15125500e+00        1.36042000e-08    0.00   20.82
   31  28303.81        9.42419900e+00        1.43470000e-08    0.00   20.82
   32  28304.05        9.70381300e+00        1.99858000e-08    0.00   20.82
   33  28304.29        9.98215200e+00        3.12640000e-09    0.00   20.82
   34  28304.63        1.03285300e+01       -2.07980000e-09    0.00   21.30
   35  28304.88        1.06191500e+01        2.77942000e-08    0.00   21.30
   36  28305.13        1.08829900e+01        1.05020000e-08    0.00   21.30
   37  28305.44        1.11773600e+01        2.15343000e-08    0.00   21.30
   38  28305.80        1.15167000e+01        3.05212000e-08    0.00   20.89
   39  28306.05        1.17865800e+01        4.62640000e-08    0.00   20.89
   40  28306.29        1.20358900e+01        9.20040000e-09    0.00   20.89
   41  28306.60        1.23988600e+01        5.10980000e-09    0.00   20.89
   42  28306.88        1.26957400e+01       -9.26940000e-09    0.00   21.31
   43  28307.13        1.29826000e+01       -4.06320000e-09    0.00   21.31
   44  28307.38        1.32382800e+01        1.99848000e-08    0.00   21.31
   45  28307.73        1.36002500e+01        1.60801000e-08    0.00   20.84
   46  28308.00        1.38736100e+01       -1.66449000e-08    0.00   20.84
   47  28308.25        1.41267000e+01        1.15556000e-08    0.00   20.84
   48  28308.59        1.44892700e+01        1.44066000e-08    0.00   20.81
   49  28308.87        1.47814700e+01       -1.09428000e-08    0.00   20.81
   50  28309.13        1.50686900e+01        5.04780000e-09    0.00   20.81
   51  28309.43        1.53288400e+01        2.63067000e-08    0.00   20.81
   52  28309.70        1.56914600e+01        1.54600000e-08    0.00   21.30
   53  28309.96        1.59721200e+01        3.60982000e-08    0.00   21.30
   54  28310.20        1.62481300e+01        1.17399000e-08    0.00   21.30
   55  28310.65        1.65939500e+01        1.92393000e-08    0.00   20.88
   56  28310.91        1.68875900e+01        4.18618000e-08    0.00   20.88
   57  28311.16        1.72139700e+01        2.80404000e-08    0.00   20.88
   58  28311.43        1.75263200e+01        2.81490000e-09    0.00   20.88
   59  28311.75        1.78051700e+01       -1.31758000e-08    0.00   21.06
   60  28312.00        1.81455600e+01        2.14086000e-08    0.00   21.06
   61  28312.25        1.83651100e+01       -1.10685000e-08    0.00   21.06
   62  28312.62        1.87106100e+01        4.21716000e-08    0.00   21.20
   63  28312.87        1.89947200e+01        4.86795000e-08    0.00   21.20
   64  28313.11        1.92588300e+01        3.88868000e-08    0.00   21.20
   65  28313.36        1.95591000e+01        3.96305000e-08    0.00   21.20
   66  28313.78        1.99146600e+01        7.33930000e-09    0.00   20.82
   67  28314.04        2.02538400e+01       -3.46100000e-10    0.00   20.82
   68  28314.28        2.04617600e+01       -6.56000000e-10    0.00   20.82
   69  28314.54        2.07998600e+01        4.19237000e-08    0.00   21.29
   70  28314.81        2.10823400e+01        2.88461000e-08    0.00   21.29
   71  28315.06        2.13540000e+01        1.14140000e-09    0.00   21.29
   72  28315.32        2.16688500e+01        2.02930000e-08    0.00   21.29
   73  28315.57        2.20061500e+01        1.90553000e-08    0.00   20.88
   74  28315.84        2.23292800e+01        2.59388000e-08    0.00   20.88
   75  28316.09        2.25681400e+01        5.74280000e-08    0.00   20.88
   76  28316.34        2.28792400e+01        1.80712000e-08    0.00   20.88
   77  28316.71        2.32124800e+01        1.92488000e-08    0.00   21.05
   78  28316.97        2.34658700e+01       -5.60480000e-09    0.00   21.05
   79  28317.22        2.37696500e+01        4.74570000e-09    0.00   21.05
   80  28317.51        2.41358200e+01        4.99905000e-08    0.00   21.05
   81  28317.78        2.44192900e+01        3.34421000e-08    0.00   20.83
   82  28318.02        2.46690200e+01        1.42285000e-08    0.00   20.83
   83  28318.27        2.49866400e+01        1.31129000e-08    0.00   20.83
   84  28318.57        2.53229300e+01        1.07577000e-08    0.00   20.81
   85  28318.83        2.55720700e+01        2.95994000e-08    0.00   20.81
   86  28319.08        2.58621300e+01        3.95780000e-08    0.00   20.81
   87  28319.32        2.61690700e+01        1.72035000e-08    0.00   20.81
   88  28319.58        2.65091800e+01        1.64670000e-09    0.00   21.30
   89  28319.83        2.67961600e+01        4.18712000e-08    0.00   21.30
   90  28320.08        2.70724000e+01        4.65197000e-08    0.00   21.30
   91  28320.32        2.73825100e+01        1.88150000e-08    0.00   21.30
   92  28320.67        2.76894000e+01        1.05098000e-08    0.00   20.87
   93  28320.92        2.79940100e+01       -8.87000000e-11    0.00   20.87
   94  28321.17        2.82714600e+01        1.01379000e-08    0.00   20.87
   95  28321.49        2.86437100e+01        3.82145000e-08    0.00   21.07
   96  28321.75        2.89155300e+01        1.09436000e-08    0.00   21.07
   97  28322.02        2.91730700e+01        1.58470000e-09    0.00   21.07
   98  28322.26        2.94769300e+01        3.24503000e-08    0.00   21.07
   99  28322.60        2.97971500e+01        2.58185000e-08    0.00   21.07
  100  28322.86        3.00750300e+01        1.68316000e-08    0.00   21.20
  101  28323.10        3.03809400e+01        2.14180000e-08    0.00   21.20
  102  28323.35        3.07505100e+01       -2.62990000e-09    0.00   21.20
  103  28323.65        3.09786400e+01        9.20810000e-09    0.00   21.14
  104  28323.94        3.13447600e+01        3.26363000e-08    0.00   21.14
  105  28324.20        3.16023400e+01       -3.74550000e-09    0.00   21.14
  106  28324.61        3.19377500e+01        1.13154000e-08    0.00   21.30
  107  28324.92        3.22341800e+01        2.21618000e-08    0.00   21.30
  108  28325.17        3.24993600e+01        5.45149000e-08    0.00   21.30
  109  28325.45        3.28059800e+01        1.17493000e-08    0.00   21.30
  110  28325.73        3.31219800e+01        3.32561000e-08    0.00   20.84
  111  28325.97        3.34018200e+01        5.63743000e-08    0.00   20.84
  112  28326.21        3.37128800e+01        2.35873000e-08    0.00   20.84
  113  28326.62        3.40231500e+01        2.71201000e-08    0.00   21.07
  114  28326.90        3.43407500e+01        6.67868000e-08    0.00   21.07
  115  28327.14        3.46014200e+01        7.17452000e-08    0.00   21.07
  116  28327.41        3.49592800e+01        6.23239000e-08    0.00   21.07
  117  28327.70        3.52022300e+01        6.08974000e-08    0.00   21.20
  118  28327.96        3.55049500e+01        6.12687000e-08    0.00   21.20
  119  28328.20        3.58104000e+01        8.56265000e-08    0.00   21.20
  120  28328.55        3.61346500e+01        9.52952000e-08    0.00   20.82
  121  28328.82        3.64147900e+01        1.41469800e-07    0.00   20.82
  122  28329.07        3.67162200e+01        1.80764600e-07    0.00   20.82
  123  28329.32        3.70020700e+01        2.06300000e-07    0.00   20.82
  124  28329.57        3.73401900e+01        2.27806800e-07    0.00   21.31
  125  28329.82        3.76198800e+01        2.98401200e-07    0.00   21.31
  126  28330.07        3.79254000e+01        3.31374100e-07    0.00   21.31
  127  28330.31        3.81800500e+01        3.93229400e-07    0.00   21.31
  128  28330.64        3.85417500e+01        4.72500800e-07    0.00   20.87
  129  28330.91        3.88478600e+01        5.58899800e-07    0.00   20.87
  130  28331.16        3.91187000e+01        6.43191600e-07    0.00   20.87
  131  28331.44        3.94603300e+01        7.79112000e-07    0.00   20.87
  132  28331.71        3.97385100e+01        9.40939700e-07    0.00   21.09
  133  28331.97        4.00093700e+01        1.09241690e-06    0.00   21.09
  134  28332.23        4.02798000e+01        1.27265250e-06    0.00   21.09
  135  28332.52        4.06214700e+01        1.49800900e-06    0.00   21.19
  136  28332.81        4.09200200e+01        1.81342120e-06    0.00   21.19
  137  28333.06        4.11911300e+01        2.11426830e-06    0.00   21.19
  138  28333.30        4.14697400e+01        2.42726380e-06    0.00   21.19
  139  28333.55        4.18095100e+01        2.86372220e-06    0.00   20.84
  140  28333.80        4.21141000e+01        4.23501340e-06    0.00   20.84
  141  28334.04        4.23749600e+01        4.40415470e-06    0.00   20.84
  142  28334.29        4.26511500e+01        5.51792140e-06    0.00   20.84
  143  28334.61        4.30184700e+01        6.84291330e-06    0.00   20.84
  144  28334.88        4.33161500e+01        8.19982440e-06    0.00   21.14
  145  28335.12        4.35718800e+01        8.47538410e-06    0.00   21.14
  146  28335.37        4.38760300e+01        1.13823337e-05    0.00   21.14
  147  28335.64        4.42219500e+01        1.32162369e-05    0.00   20.88
  148  28335.88        4.45030600e+01        1.56910053e-05    0.00   20.88
  149  28336.13        4.47745600e+01        1.90207151e-05    0.00   20.88
  150  28336.38        4.51028900e+01        2.28325612e-05    0.00   20.88

File: data/figure09/Ic_2021-10-04_15-46-28038398_anneal142K.txt
# Ic = 37.48 A, n = 25.57 , Tavg = 0.00 K, 21KAfter142KAnneal
#idx    t_s     iHTS_A                vHTS_V                tHTS_K  tTAR_K
    0  28339.34        6.35046000e-02        3.18245000e-09    0.00   21.18
    1  28339.69        4.08389700e-01        1.25885000e-09    0.00   21.14
    2  28339.93        6.76463600e-01        1.39646500e-08    0.00   21.14
    3  28340.18        9.61628500e-01        7.82865000e-09    0.00   21.14
    4  28340.48        1.30975600e+00       -1.44838500e-08    0.00   20.88
    5  28340.75        1.57649800e+00       -7.35625000e-09    0.00   20.88
    6  28341.01        1.85922600e+00       -5.49685000e-09    0.00   20.88
    7  28341.26        2.16479800e+00       -2.06817500e-08    0.00   20.88
    8  28341.62        2.50774200e+00        1.69275000e-09    0.00   21.12
    9  28341.89        2.79642000e+00        1.99765500e-08    0.00   21.12
   10  28342.13        3.07193700e+00       -1.34425000e-09    0.00   21.12
   11  28342.39        3.40533000e+00        1.08656500e-08    0.00   21.12
   12  28342.70        3.69818700e+00        2.67150000e-10    0.00   20.85
   13  28342.97        3.97378300e+00       -2.39046500e-08    0.00   20.85
   14  28343.23        4.28011200e+00        5.65935000e-09    0.00   20.85
   15  28343.51        4.62447800e+00        3.28682500e-08    0.00   20.86
   16  28343.78        4.89993900e+00        1.24771500e-08    0.00   20.86
   17  28344.02        5.18071000e+00        3.18765500e-08    0.00   20.86
   18  28344.27        5.47118600e+00       -2.27890500e-08    0.00   20.86
   19  28344.58        5.81489100e+00        1.25885000e-09    0.00   21.32
   20  28344.88        6.10868700e+00        1.40265500e-08    0.00   21.32
   21  28345.12        6.39856200e+00        5.38212500e-08    0.00   21.32
   22  28345.36        6.71075800e+00        5.25856500e-08    0.00   21.32
   23  28345.63        7.02803800e+00        2.02344500e-08    0.00   20.89
   24  28345.89        7.34765900e+00        7.83865000e-09    0.00   20.89
   25  28346.14        7.61678800e+00        1.09995500e-08    0.00   20.89
   26  28346.38        7.92407400e+00        1.50282500e-08    0.00   20.89
   27  28346.64        8.19320100e+00        2.71141500e-08    0.00   21.33
   28  28346.89        8.55643500e+00       -2.14005000e-09    0.00   21.33
   29  28347.13        8.81511400e+00       -1.23666500e-08    0.00   21.33
   30  28347.38        9.10727800e+00        5.97925000e-09    0.00   21.33
   31  28347.63        9.43040400e+00        2.15150000e-10    0.00   21.21
   32  28347.88        9.72696700e+00       -2.18494500e-08    0.00   21.21
   33  28348.12        9.98683600e+00       -1.56750000e-10    0.00   21.21
   34  28348.36        1.02948700e+01       -1.34202500e-08    0.00   21.21
   35  28348.61        1.06270900e+01        3.56205000e-09    0.00   20.86
   36  28348.87        1.09133900e+01       -3.22619500e-08    0.00   20.86
   37  28349.12        1.11797900e+01        1.72594500e-08    0.00   20.86
   38  28349.37        1.14852700e+01        4.80011500e-08    0.00   20.86
   39  28349.64        1.18190200e+01        3.68449500e-08    0.00   21.34
   40  28349.88        1.21056600e+01        6.66105000e-09    0.00   21.34
   41  28350.12        1.23697400e+01       -5.67285000e-09    0.00   21.34
   42  28350.39        1.26788200e+01        1.18052500e-08    0.00   21.34
   43  28350.69        1.30187000e+01        2.68042500e-08    0.00   20.88
   44  28350.94        1.32808800e+01        3.81015000e-09    0.00   20.88
   45  28351.19        1.35705500e+01        2.01325000e-09    0.00   20.88
   46  28351.45        1.38819700e+01        1.34179500e-08    0.00   20.88
   47  28351.71        1.41880600e+01       -1.39515000e-09    0.00   21.14
   48  28351.97        1.44871000e+01       -2.38685000e-09    0.00   21.14
   49  28352.23        1.47681500e+01       -7.28315000e-09    0.00   21.14
   50  28352.51        1.51126200e+01       -1.14725000e-09    0.00   21.20
   51  28352.76        1.53977900e+01        3.40569500e-08    0.00   21.20
   52  28353.01        1.56444500e+01       -5.98165000e-09    0.00   21.20
   53  28353.25        1.59677500e+01       -1.64560500e-08    0.00   21.20
   54  28353.68        1.62946900e+01        2.58137500e-08    0.00   20.87
   55  28353.95        1.65830200e+01        1.14345500e-08    0.00   20.87
   56  28354.20        1.68735000e+01        9.01735000e-09    0.00   20.87
   57  28354.50        1.72299000e+01        8.14965000e-09    0.00   20.87
   58  28354.85        1.74996300e+01        1.90580500e-08    0.00   21.33
   59  28355.09        1.77756000e+01       -1.98649500e-08    0.00   21.33
   60  28355.33        1.80851400e+01        3.87305000e-09    0.00   21.33
   61  28355.64        1.84014000e+01        4.30439500e-08    0.00   20.88
   62  28355.89        1.87097200e+01        9.51325000e-09    0.00   20.88
   63  28356.13        1.89856100e+01       -8.33685000e-09    0.00   20.88
   64  28356.38        1.92477300e+01        3.72179500e-08    0.00   20.88
   65  28356.68        1.96083200e+01        3.28793500e-08    0.00   21.14
   66  28356.96        1.99051900e+01        3.47398500e-08    0.00   21.14
   67  28357.21        2.01647300e+01        6.77758500e-08    0.00   21.14
   68  28357.45        2.05059300e+01        4.32325500e-08    0.00   21.20
   69  28357.76        2.08072500e+01        2.45767500e-08    0.00   21.20
   70  28358.02        2.10625100e+01       -2.32225000e-09    0.00   21.20
   71  28358.26        2.13398500e+01       -7.40455000e-09    0.00   21.20
   72  28358.52        2.17042900e+01       -2.69405000e-09    0.00   20.86
   73  28358.77        2.20059500e+01       -6.59875000e-09    0.00   20.86
   74  28359.02        2.22910600e+01        1.99903500e-08    0.00   20.86
   75  28359.26        2.25731000e+01       -2.53165500e-08    0.00   20.86
   76  28359.55        2.29133600e+01        3.68975000e-09    0.00   21.34
   77  28359.82        2.31692100e+01        2.26425000e-09    0.00   21.34
   78  28360.06        2.34469700e+01       -1.71352500e-08    0.00   21.34
   79  28360.31        2.37789300e+01        5.98305000e-09    0.00   21.34
   80  28360.60        2.41199700e+01        2.16637500e-08    0.00   20.87
   81  28360.87        2.43971400e+01       -3.31385000e-09    0.00   20.87
   82  28361.11        2.46758000e+01       -2.17217500e-08    0.00   20.87
   83  28361.36        2.49812100e+01       -2.59982500e-08    0.00   20.87
   84  28361.70        2.52764400e+01       -1.06274500e-08    0.00   21.15
   85  28361.95        2.56098200e+01        1.25528500e-08    0.00   21.15
   86  28362.19        2.58711800e+01       -2.44615000e-09    0.00   21.15
   87  28362.49        2.61822300e+01        2.17877500e-08    0.00   21.15
   88  28362.77        2.65177200e+01        9.08175000e-09    0.00   20.84
   89  28363.04        2.67605400e+01       -1.81280500e-08    0.00   20.84
   90  28363.29        2.70660400e+01        2.01744500e-08    0.00   20.84
   91  28363.62        2.74109100e+01        3.78385500e-08    0.00   20.87
   92  28363.88        2.76800300e+01        4.24869500e-08    0.00   20.87
   93  28364.12        2.79670800e+01        4.01317500e-08    0.00   20.87
   94  28364.39        2.82916200e+01       -1.70425000e-09    0.00   20.87
   95  28364.75        2.85927700e+01       -4.55525000e-09    0.00   21.33
   96  28365.00        2.88648200e+01        1.02285000e-09    0.00   21.33
   97  28365.25        2.91712400e+01        1.55150000e-10    0.00   21.33
   98  28365.63        2.95189800e+01        1.28609500e-08    0.00   21.33
   99  28365.88        2.97988100e+01        2.94713500e-08    0.00   20.87
  100  28366.14        3.00697700e+01        9.57605000e-09    0.00   20.87
  101  28366.45        3.03811400e+01        2.01124500e-08    0.00   20.87
  102  28366.82        3.07259700e+01       -1.64225000e-09    0.00   21.14
  103  28367.06        3.09773700e+01       -4.05652500e-08    0.00   21.14
  104  28367.31        3.12623400e+01       -8.76985000e-09    0.00   21.14
  105  28367.67        3.16338400e+01       -1.63313500e-08    0.00   21.19
  106  28367.92        3.19157600e+01       -4.55525000e-09    0.00   21.19
  107  28368.18        3.21888000e+01       -8.58395000e-09    0.00   21.19
  108  28368.64        3.25363800e+01       -2.25912500e-08    0.00   20.86
  109  28368.91        3.28250600e+01        1.72498500e-08    0.00   20.86
  110  28369.15        3.30852600e+01        1.18500000e-11    0.00   20.86
  111  28369.41        3.34600700e+01        3.00098500e-08    0.00   20.86
  112  28369.73        3.37428200e+01        1.99691500e-08    0.00   21.34
  113  28370.00        3.39904200e+01       -9.71885000e-09    0.00   21.34
  114  28370.24        3.42881700e+01        3.93066500e-08    0.00   21.34
  115  28370.66        3.46324900e+01        8.25681500e-08    0.00   21.34
  116  28370.90        3.49247900e+01        6.67014500e-08    0.00   20.90
  117  28371.15        3.51899100e+01        3.55259500e-08    0.00   20.90
  118  28371.46        3.55044400e+01        3.88728500e-08    0.00   20.90
  119  28371.74        3.58455900e+01        6.15572500e-08    0.00   21.16
  120  28371.99        3.61010900e+01        9.89306500e-08    0.00   21.16
  121  28372.23        3.63809200e+01        1.26759250e-07    0.00   21.16
  122  28372.53        3.67853000e+01        1.39960850e-07    0.00   21.16
  123  28372.77        3.70549800e+01        1.99088950e-07    0.00   21.18
  124  28373.01        3.73024400e+01        1.87003050e-07    0.00   21.18
  125  28373.27        3.75889100e+01        2.36214550e-07    0.00   21.18
  126  28373.53        3.79664600e+01        3.52239550e-07    0.00   20.87
  127  28373.78        3.82348500e+01        3.82857250e-07    0.00   20.87
  128  28374.03        3.85132200e+01        4.51530150e-07    0.00   20.87
  129  28374.28        3.87986900e+01        5.85157250e-07    0.00   20.87
  130  28374.54        3.91651100e+01        6.90521250e-07    0.00   21.12
  131  28374.79        3.94283300e+01        7.91669150e-07    0.00   21.12
  132  28375.03        3.97059600e+01        9.36263950e-07    0.00   21.12
  133  28375.27        4.00097400e+01        1.06741175e-06    0.00   21.12
  134  28375.62        4.03153700e+01        1.31545235e-06    0.00   20.87
  135  28375.87        4.05951000e+01        1.56479445e-06    0.00   20.87
  136  28376.12        4.08809800e+01        1.81742145e-06    0.00   20.87
  137  28376.39        4.12196200e+01        2.16518645e-06    0.00   20.87
  138  28376.69        4.15086100e+01        2.55633685e-06    0.00   21.16
  139  28376.94        4.17930300e+01        2.99800025e-06    0.00   21.16
  140  28377.19        4.20932800e+01        3.46333965e-06    0.00   21.16
  141  28377.50        4.24333200e+01        5.00593865e-06    0.00   21.19
  142  28377.81        4.27054600e+01        5.20600735e-06    0.00   21.19
  143  28378.07        4.29827500e+01        6.80618495e-06    0.00   21.19
  144  28378.31        4.32983100e+01        8.41466775e-06    0.00   21.19
  145  28378.61        4.36114800e+01        9.66280385e-06    0.00   20.87
  146  28378.88        4.39028600e+01        1.14043558e-05    0.00   20.87
  147  28379.13        4.41944400e+01        1.40141117e-05    0.00   20.87
  148  28379.42        4.45074600e+01        1.59970724e-05    0.00   20.87
  149  28379.70        4.48015500e+01        1.95305033e-05    0.00   21.35
  150  28379.95        4.50955800e+01        2.42134614e-05    0.00   21.35
