Repository: shortlab/2024-CryoHTS-Facility

# 2024-CryoHTS-Facility
Data repository for Alexis' RSI paper on the cryogenic HTS irradiation facility

File: data/figure09/Ic_2021-10-04_15-48-39714250_Anneal142.txt
# Ic = 37.32 A, n = 25.01 , Tavg = 0.00 K, 21KAfter142KAnneal
#idx    t_s     iHTS_A                vHTS_V                tHTS_K  tTAR_K
    0  28471.27        7.98299200e-02        5.67107000e-09    0.00   20.88
    1  28471.65        4.26364700e-01        4.15570700e-08    0.00   21.23
    2  28471.90        7.09717800e-01        2.96570700e-08    0.00   21.23
    3  28472.15        9.77822900e-01        1.95544700e-08    0.00   21.23
    4  28472.45        1.28403900e+00        3.26939700e-08    0.00   21.23
    5  28472.84        1.59911600e+00        5.21554700e-08    0.00   20.87
    6  28473.09        1.87318500e+00        2.56903700e-08    0.00   20.87
    7  28473.34        2.17749400e+00       -5.98103000e-09    0.00   20.87
    8  28473.60        2.52051700e+00        2.41408700e-08    0.00   20.92
    9  28473.85        2.77735600e+00        5.60907000e-09    0.00   20.92
   10  28474.10        3.06279200e+00        3.49252700e-08    0.00   20.92
   11  28474.35        3.38124100e+00        7.00674700e-08    0.00   20.92
   12  28474.61        3.70915700e+00        4.40368700e-08    0.00   21.36
   13  28474.87        3.99281200e+00        6.13919700e-08    0.00   21.36
   14  28475.12        4.27958200e+00        6.05249700e-08    0.00   21.36
   15  28475.41        4.58676600e+00        5.03603700e-08    0.00   21.36
   16  28475.74        4.91974300e+00        4.36665700e-08    0.00   20.96
   17  28476.01        5.19842200e+00        4.54020700e-08    0.00   20.96
   18  28476.25        5.49062700e+00        2.47009700e-08    0.00   20.96
   19  28476.51        5.82882400e+00        1.80071700e-08    0.00   21.22
   20  28476.80        6.14730300e+00        2.32754700e-08    0.00   21.22
   21  28477.05        6.41485200e+00        4.69514700e-08    0.00   21.22
   22  28477.30        6.70687100e+00        3.20764700e-08    0.00   21.22
   23  28477.61        7.04637500e+00        4.43377000e-09    0.00   21.19
   24  28477.87        7.33707300e+00        1.67056700e-08    0.00   21.19
   25  28478.12        7.63659800e+00        4.35426700e-08    0.00   21.19
   26  28478.36        7.89328500e+00        5.12900700e-08    0.00   21.19
   27  28478.66        8.25687400e+00        5.28395700e-08    0.00   20.92
   28  28478.92        8.53526000e+00        4.52780700e-08    0.00   20.92
   29  28479.16        8.83298900e+00        3.96379700e-08    0.00   20.92
   30  28479.42        9.17214100e+00        6.68468700e-08    0.00   20.92
   31  28479.75        9.45683100e+00        6.74665700e-08    0.00   21.37
   32  28479.99        9.72752800e+00        3.63530700e-08    0.00   21.37
   33  28480.24        1.00067300e+01        1.01358700e-08    0.00   21.37
   34  28480.56        1.03503700e+01       -6.47563000e-09    0.00   20.88
   35  28480.81        1.06545200e+01        2.57501700e-08    0.00   20.88
   36  28481.06        1.09282000e+01        5.20901700e-08    0.00   20.88
   37  28481.30        1.12027200e+01        4.05620700e-08    0.00   20.88
   38  28481.66        1.15372800e+01        5.37635700e-08    0.00   21.23
   39  28481.91        1.18191500e+01        4.00042700e-08    0.00   21.23
   40  28482.16        1.20834400e+01        7.34117000e-09    0.00   21.23
   41  28482.43        1.23925800e+01        3.03974700e-08    0.00   21.23
   42  28482.70        1.27255500e+01        7.68818700e-08    0.00   21.18
   43  28482.96        1.30086700e+01        6.45479700e-08    0.00   21.18
   44  28483.21        1.32769600e+01        6.18828700e-08    0.00   21.18
   45  28483.57        1.36277800e+01        4.89911700e-08    0.00   21.18
   46  28483.83        1.38954900e+01        2.51292700e-08    0.00   20.92
   47  28484.08        1.41483100e+01        1.81875700e-08    0.00   20.92
   48  28484.32        1.44760100e+01        3.85167700e-08    0.00   20.92
   49  28484.57        1.48172000e+01        3.44260700e-08    0.00   21.35
   50  28484.83        1.50914300e+01        5.85359700e-08    0.00   21.35
   51  28485.07        1.53716900e+01        1.53984700e-08    0.00   21.35
   52  28485.32        1.56804000e+01        1.20515700e-08    0.00   21.35
   53  28485.58        1.60208000e+01        6.08292700e-08    0.00   20.88
   54  28485.82        1.62907200e+01        7.58901700e-08    0.00   20.88
   55  28486.07        1.65774700e+01        6.75849700e-08    0.00   20.88
   56  28486.31        1.68887800e+01        4.27322700e-08    0.00   20.88
   57  28486.67        1.72327900e+01        3.88934700e-08    0.00   21.22
   58  28486.91        1.74892500e+01        6.36899700e-08    0.00   21.22
   59  28487.17        1.77881600e+01        4.59018700e-08    0.00   21.22
   60  28487.51        1.81435800e+01        7.66077000e-09    0.00   21.17
   61  28487.80        1.84220000e+01        2.38992700e-08    0.00   21.17
   62  28488.06        1.86922300e+01        4.98065700e-08    0.00   21.17
   63  28488.30        1.89809800e+01        4.80711700e-08    0.00   21.17
   64  28488.56        1.93143200e+01        5.30914700e-08    0.00   20.91
   65  28488.81        1.96165600e+01        5.24357000e-09    0.00   20.91
   66  28489.06        1.98946700e+01        3.19565700e-08    0.00   20.91
   67  28489.31        2.01792900e+01        1.77633700e-08    0.00   20.91
   68  28489.63        2.05140400e+01        3.25143700e-08    0.00   20.91
   69  28489.91        2.07984600e+01        5.32154700e-08    0.00   21.36
   70  28490.15        2.11005100e+01        4.72034700e-08    0.00   21.36
   71  28490.41        2.14156100e+01        3.05310700e-08    0.00   20.86
   72  28490.76        2.17235200e+01        8.43909700e-08    0.00   20.86
   73  28491.01        2.20000000e+01        5.35253700e-08    0.00   20.86
   74  28491.26        2.23046000e+01        4.67695700e-08    0.00   20.86
   75  28491.52        2.25991300e+01        8.77998700e-08    0.00   21.23
   76  28491.81        2.29297300e+01        7.58998700e-08    0.00   21.23
   77  28492.06        2.31985100e+01        5.45789700e-08    0.00   21.23
   78  28492.30        2.34947900e+01        4.51583700e-08    0.00   21.23
   79  28492.63        2.38356600e+01        1.76399700e-08    0.00   21.15
   80  28492.88        2.41285200e+01        3.51803700e-08    0.00   21.15
   81  28493.12        2.44183500e+01        6.10256700e-08    0.00   21.15
   82  28493.37        2.46974500e+01        3.69157700e-08    0.00   21.15
   83  28493.66        2.50279100e+01        6.53642700e-08    0.00   20.91
   84  28493.94        2.53028300e+01        5.92282700e-08    0.00   20.91
   85  28494.18        2.55793500e+01        6.91449700e-08    0.00   20.91
   86  28494.45        2.59407500e+01        9.70975700e-08    0.00   21.35
   87  28494.74        2.62255400e+01        1.05464770e-07    0.00   21.35
   88  28494.99        2.65069400e+01        8.02392700e-08    0.00   21.35
   89  28495.23        2.67781000e+01        6.80293700e-08    0.00   21.35
   90  28495.55        2.71494400e+01        3.90850700e-08    0.00   20.87
   91  28495.81        2.74358800e+01        3.93949700e-08    0.00   20.87
   92  28496.05        2.76742700e+01        6.51782700e-08    0.00   20.87
   93  28496.30        2.79743600e+01        5.82366700e-08    0.00   20.87
   94  28496.65        2.83165700e+01        7.52808700e-08    0.00   21.23
   95  28496.93        2.85995000e+01        4.73902700e-08    0.00   21.23
   96  28497.17        2.88656900e+01        1.67105700e-08    0.00   21.23
   97  28497.46        2.92280300e+01        6.60459700e-08    0.00   21.16
   98  28497.75        2.95369000e+01        1.01188170e-07    0.00   21.16
   99  28498.01        2.97812100e+01        5.32782700e-08    0.00   21.16
  100  28498.26        3.00923100e+01        5.14198700e-08    0.00   21.16
  101  28498.60        3.04399200e+01        8.98479700e-08    0.00   20.91
  102  28498.85        3.07163100e+01        9.74098700e-08    0.00   20.91
  103  28499.09        3.09880100e+01        9.14598700e-08    0.00   20.91
  104  28499.34        3.13000800e+01        4.58431700e-08    0.00   20.91
  105  28499.70        3.16538400e+01        4.29920700e-08    0.00   21.35
  106  28499.97        3.18971500e+01        4.28061700e-08    0.00   21.35
  107  28500.21        3.22050100e+01        7.46014700e-08    0.00   21.35
  108  28500.57        3.25449500e+01        4.69587700e-08    0.00   20.86
  109  28500.82        3.28399400e+01        8.73072700e-08    0.00   20.86
  110  28501.07        3.31033200e+01        1.04785370e-07    0.00   20.86
  111  28501.31        3.33886800e+01        7.12546700e-08    0.00   20.86
  112  28501.60        3.37528300e+01        7.26181700e-08    0.00   21.24
  113  28501.87        3.40061900e+01        9.18936700e-08    0.00   21.24
  114  28502.11        3.43093200e+01        7.32379700e-08    0.00   21.24
  115  28502.35        3.45923100e+01        1.05281270e-07    0.00   21.24
  116  28502.69        3.49621800e+01        1.43708370e-07    0.00   21.14
  117  28502.95        3.52094600e+01        1.26044270e-07    0.00   21.14
  118  28503.20        3.55111200e+01        1.47427070e-07    0.00   21.14
  119  28503.51        3.58667800e+01        1.67198470e-07    0.00   21.14
  120  28503.76        3.61630900e+01        1.85668270e-07    0.00   20.91
  121  28504.00        3.64176500e+01        2.25397670e-07    0.00   20.91
  122  28504.24        3.67343500e+01        2.29119470e-07    0.00   20.91
  123  28504.52        3.70753800e+01        2.72384670e-07    0.00   21.34
  124  28504.80        3.73237800e+01        3.13291070e-07    0.00   21.34
  125  28505.04        3.76324500e+01        3.49424970e-07    0.00   21.34
  126  28505.29        3.79449300e+01        3.95413570e-07    0.00   21.34
  127  28505.59        3.82620400e+01        4.46918270e-07    0.00   20.86
  128  28505.88        3.85515300e+01        5.31581970e-07    0.00   20.86
  129  28506.12        3.88371300e+01        6.26348270e-07    0.00   20.86
  130  28506.43        3.91392600e+01        7.03326470e-07    0.00   20.86
  131  28506.71        3.94498800e+01        8.38875070e-07    0.00   21.23
  132  28506.96        3.97230400e+01        1.00522737e-06    0.00   21.23
  133  28507.21        4.00010500e+01        1.15273807e-06    0.00   21.23
  134  28507.48        4.03432800e+01        1.37809457e-06    0.00   21.23
  135  28507.73        4.06293600e+01        1.60469077e-06    0.00   21.14
  136  28507.98        4.09061200e+01        1.82223787e-06    0.00   21.14
  137  28508.24        4.11910400e+01        2.23092907e-06    0.00   21.14
  138  28508.63        4.15220400e+01        2.67724167e-06    0.00   20.91
  139  28508.88        4.18084800e+01        3.21051117e-06    0.00   20.91
  140  28509.12        4.21068200e+01        4.38204297e-06    0.00   20.91
  141  28509.36        4.23854400e+01        4.50649737e-06    0.00   20.91
  142  28509.65        4.27257100e+01        6.25071747e-06    0.00   20.91
  143  28509.89        4.30426900e+01        7.32351587e-06    0.00   21.35
  144  28510.14        4.33237000e+01        7.52748767e-06    0.00   21.35
  145  28510.39        4.36393500e+01        1.01466661e-05    0.00   21.35
  146  28510.71        4.39370300e+01        1.19468530e-05    0.00   20.85
  147  28510.95        4.42164200e+01        1.39329776e-05    0.00   20.85
  148  28511.20        4.44806500e+01        1.68847387e-05    0.00   20.85
  149  28511.45        4.47942600e+01        1.94383452e-05    0.00   20.85
  150  28511.72        4.51470900e+01        2.41212481e-05    0.00   21.25

File: data/figure09/Ic_2021-10-04_15-50-08321541_anneal142K.txt
# Ic = 37.35 A, n = 25.04 , Tavg = 0.00 K, 21KAfter142KAnneal
#idx    t_s     iHTS_A                vHTS_V                tHTS_K  tTAR_K
    0  28559.75        1.18678900e-01        2.06328700e-08    0.00   21.35
    1  28560.01        3.94546900e-01        3.63136700e-08    0.00   21.35
    2  28560.27        6.74415800e-01        3.79250700e-08    0.00   21.35
    3  28560.61        1.01572300e+00        3.90407700e-08    0.00   20.85
    4  28560.87        1.30974800e+00        6.93547000e-09    0.00   20.85
    5  28561.12        1.54764100e+00        2.26781700e-08    0.00   20.85
    6  28561.36        1.87696600e+00       -1.55573000e-09    0.00   20.85
    7  28561.63        2.21862800e+00        3.20990700e-08    0.00   21.25
    8  28561.89        2.52425700e+00        2.09427700e-08    0.00   21.25
    9  28562.14        2.77863200e+00        1.04682700e-08    0.00   21.25
   10  28562.44        3.15328300e+00        3.66854700e-08    0.00   21.25
   11  28562.72        3.38788000e+00        4.21396700e-08    0.00   21.12
   12  28562.97        3.68841300e+00        1.83400700e-08    0.00   21.12
   13  28563.23        3.99351800e+00        3.00547700e-08    0.00   21.12
   14  28563.60        4.33726800e+00        3.35257700e-08    0.00   20.93
   15  28563.86        4.61572200e+00        6.53211700e-08    0.00   20.93
   16  28564.11        4.89184400e+00        5.67680700e-08    0.00   20.93
   17  28564.35        5.17994900e+00        4.69752700e-08    0.00   20.93
   18  28564.64        5.55057000e+00        3.67487700e-08    0.00   21.34
   19  28564.89        5.84375900e+00        1.28247700e-08    0.00   21.34
   20  28565.14        6.10543300e+00       -2.29823000e-09    0.00   21.34
   21  28565.44        6.43234300e+00        3.93518700e-08    0.00   21.34
   22  28565.72        6.76551500e+00        6.27180700e-08    0.00   20.97
   23  28565.97        7.02019600e+00        5.55904700e-08    0.00   20.97
   24  28566.22        7.30539800e+00        5.28013700e-08    0.00   20.97
   25  28566.61        7.67487500e+00        4.99502700e-08    0.00   21.24
   26  28566.88        7.93710400e+00        3.79263700e-08    0.00   21.24
   27  28567.13        8.20737000e+00        3.83601700e-08    0.00   21.24
   28  28567.39        8.54033000e+00        3.61908700e-08    0.00   21.24
   29  28567.66        8.87608600e+00        2.88153700e-08    0.00   21.12
   30  28567.91        9.12888300e+00       -3.90963000e-09    0.00   21.12
   31  28568.15        9.42363000e+00        1.32585700e-08    0.00   21.12
   32  28568.44        9.78867600e+00       -6.69300000e-11    0.00   21.12
   33  28568.74        1.00439000e+01        1.71012700e-08    0.00   20.92
   34  28568.98        1.03250000e+01        3.30897700e-08    0.00   20.92
   35  28569.23        1.06243000e+01        1.46796700e-08    0.00   20.92
   36  28569.66        1.09232700e+01        3.27156700e-08    0.00   21.34
   37  28569.92        1.12122300e+01        2.81911700e-08    0.00   21.34
   38  28570.17        1.15065000e+01        4.02150700e-08    0.00   21.34
   39  28570.52        1.18133200e+01        1.38119700e-08    0.00   20.84
   40  28570.82        1.21169800e+01        2.03197700e-08    0.00   20.84
   41  28571.06        1.23894700e+01        1.59812700e-08    0.00   20.84
   42  28571.31        1.26757900e+01        9.20270000e-10    0.00   20.84
   43  28571.64        1.30393300e+01        2.78192700e-08    0.00   21.25
   44  28571.92        1.32896400e+01        2.31707700e-08    0.00   21.25
   45  28572.17        1.35910300e+01        1.10228700e-08    0.00   21.25
   46  28572.48        1.39370400e+01        3.10421700e-08    0.00   21.11
   47  28572.75        1.42109100e+01        3.98432700e-08    0.00   21.11
   48  28573.00        1.44614100e+01        5.88088700e-08    0.00   21.11
   49  28573.25        1.47869900e+01        6.45729700e-08    0.00   21.11
   50  28573.52        1.51328600e+01        9.59737000e-09    0.00   20.92
   51  28573.78        1.53879600e+01        1.42457700e-08    0.00   20.92
   52  28574.03        1.56637000e+01        4.05249700e-08    0.00   20.92
   53  28574.27        1.59934700e+01        2.37286700e-08    0.00   20.92
   54  28574.60        1.63107100e+01        2.24270700e-08    0.00   20.92
   55  28574.84        1.65867800e+01        5.37291700e-08    0.00   21.33
   56  28575.08        1.68677900e+01        1.29488700e-08    0.00   21.33
   57  28575.33        1.71789800e+01        2.86920700e-08    0.00   21.33
   58  28575.66        1.75218800e+01        3.55097700e-08    0.00   20.96
   59  28575.93        1.77985200e+01        4.23894700e-08    0.00   20.96
   60  28576.18        1.80814100e+01        5.53431700e-08    0.00   20.96
   61  28576.45        1.84432900e+01        2.78243700e-08    0.00   21.23
   62  28576.75        1.87282000e+01        9.04467000e-09    0.00   21.23
   63  28577.01        1.89808900e+01        2.10685700e-08    0.00   21.23
   64  28577.25        1.92593900e+01       -7.44183000e-09    0.00   21.23
   65  28577.50        1.96198600e+01        3.02415700e-08    0.00   21.12
   66  28577.76        1.99371800e+01        3.71831700e-08    0.00   21.12
   67  28578.00        2.02081800e+01        2.44154700e-08    0.00   21.12
   68  28578.25        2.04583500e+01        3.67493700e-08    0.00   21.12
   69  28578.58        2.08374600e+01        3.58816700e-08    0.00   21.12
   70  28578.83        2.11072400e+01        8.42487000e-09    0.00   20.91
   71  28579.09        2.13846500e+01        2.67087700e-08    0.00   20.91
   72  28579.33        2.16924600e+01        3.58196700e-08    0.00   20.91
   73  28579.66        2.20430000e+01        4.91451700e-08    0.00   21.33
   74  28579.91        2.23084700e+01        4.75337700e-08    0.00   21.33
   75  28580.15        2.25885800e+01        5.60248700e-08    0.00   21.33
   76  28580.42        2.29397600e+01        2.39196700e-08    0.00   20.83
   77  28580.75        2.32370500e+01        2.81310700e-08    0.00   20.83
   78  28581.01        2.34912400e+01        1.79616700e-08    0.00   20.83
   79  28581.25        2.37905400e+01        1.92012700e-08    0.00   20.83
   80  28581.61        2.41357800e+01        3.41382700e-08    0.00   21.23
   81  28581.87        2.44171300e+01        5.68846700e-08    0.00   21.23
   82  28582.12        2.46935700e+01        6.76690700e-08    0.00   21.23
   83  28582.39        2.49982600e+01        6.22768700e-08    0.00   21.23
   84  28582.73        2.53400800e+01        4.16997700e-08    0.00   20.83
   85  28582.99        2.55848700e+01        7.92107000e-09    0.00   20.83
   86  28583.23        2.58825000e+01        2.51512700e-08    0.00   20.83
   87  28583.52        2.62535400e+01        2.40356700e-08    0.00   20.91
   88  28583.80        2.65279400e+01        6.49419700e-08    0.00   20.91
   89  28584.05        2.67767900e+01        5.84341700e-08    0.00   20.91
   90  28584.30        2.70658700e+01        2.50273700e-08    0.00   20.91
   91  28584.61        2.74311700e+01        2.51512700e-08    0.00   21.32
   92  28584.86        2.76785300e+01        6.12851700e-08    0.00   21.32
   93  28585.11        2.79826100e+01        4.87033700e-08    0.00   21.32
   94  28585.35        2.82903200e+01        7.39289700e-08    0.00   21.32
   95  28585.67        2.86401000e+01        2.67007700e-08    0.00   20.84
   96  28585.92        2.88898600e+01        5.19397000e-09    0.00   20.84
   97  28586.17        2.91973100e+01        5.51492700e-08    0.00   20.84
   98  28586.46        2.95495300e+01        8.38451700e-08    0.00   21.22
   99  28586.80        2.98238100e+01        5.04358700e-08    0.00   21.22
  100  28587.05        3.00983700e+01        1.87632700e-08    0.00   21.22
  101  28587.29        3.04074600e+01        3.93403700e-08    0.00   21.22
  102  28587.71        3.07521100e+01        1.99408700e-08    0.00   21.11
  103  28587.97        3.10027100e+01        5.48971700e-08    0.00   21.11
  104  28588.21        3.13037700e+01        6.50616700e-08    0.00   21.11
  105  28588.55        3.16697500e+01        6.76028700e-08    0.00   20.90
  106  28588.81        3.19405700e+01        4.30590700e-08    0.00   20.90
  107  28589.06        3.22081400e+01        5.34096700e-08    0.00   20.90
  108  28589.31        3.25191500e+01        4.59101700e-08    0.00   20.90
  109  28589.62        3.28622900e+01        5.67564700e-08    0.00   21.33
  110  28589.87        3.31087900e+01        7.70236700e-08    0.00   21.33
  111  28590.11        3.34242700e+01        8.67544700e-08    0.00   21.33
  112  28590.36        3.37254600e+01        9.61132700e-08    0.00   21.33
  113  28590.68        3.40411200e+01        5.15502700e-08    0.00   20.82
  114  28590.93        3.43138700e+01        4.26252700e-08    0.00   20.82
  115  28591.17        3.46191400e+01        1.02745070e-07    0.00   20.82
  116  28591.44        3.49839200e+01        1.03488870e-07    0.00   20.86
  117  28591.74        3.52450000e+01        9.91502700e-08    0.00   20.86
  118  28592.01        3.55202900e+01        1.34292470e-07    0.00   20.86
  119  28592.25        3.58298000e+01        1.71975870e-07    0.00   20.86
  120  28592.64        3.61470700e+01        1.47373470e-07    0.00   21.10
  121  28592.90        3.64392900e+01        1.71796670e-07    0.00   21.10
  122  28593.16        3.67117400e+01        2.08240470e-07    0.00   21.10
  123  28593.44        3.70355800e+01        2.13322770e-07    0.00   21.10
  124  28593.73        3.73641000e+01        2.87202070e-07    0.00   20.90
  125  28593.99        3.76381600e+01        3.64366270e-07    0.00   20.90
  126  28594.24        3.79240900e+01        3.86430870e-07    0.00   20.90
  127  28594.67        3.82589000e+01        4.48348070e-07    0.00   21.32
  128  28594.93        3.85348000e+01        5.25016470e-07    0.00   21.32
  129  28595.18        3.88163000e+01        6.02180570e-07    0.00   21.32
  130  28595.44        3.91497600e+01        7.01657270e-07    0.00   21.32
  131  28595.71        3.94592500e+01        8.22268970e-07    0.00   20.83
  132  28595.95        3.97319100e+01        1.00467387e-06    0.00   20.83
  133  28596.20        4.00079000e+01        1.17412507e-06    0.00   20.83
  134  28596.45        4.03159500e+01        1.32547847e-06    0.00   20.83
  135  28596.72        4.06420200e+01        1.54978137e-06    0.00   21.21
  136  28596.96        4.09152800e+01        1.87628797e-06    0.00   21.21
  137  28597.21        4.11941100e+01        2.13852217e-06    0.00   21.21
  138  28597.56        4.15340900e+01        2.61923327e-06    0.00   21.12
  139  28597.81        4.18085900e+01        3.22979077e-06    0.00   21.12
  140  28598.06        4.21052000e+01        3.63606477e-06    0.00   21.12
  141  28598.30        4.23898800e+01        4.99308917e-06    0.00   21.12
  142  28598.55        4.27383100e+01        6.17875147e-06    0.00   20.89
  143  28598.79        4.29943900e+01        7.23295587e-06    0.00   20.89
  144  28599.04        4.33046600e+01        8.33841707e-06    0.00   20.89
  145  28599.29        4.35794800e+01        8.72882407e-06    0.00   20.89
  146  28599.61        4.39433100e+01        1.17885517e-05    0.00   20.89
  147  28599.86        4.42177600e+01        1.42711909e-05    0.00   21.33
  148  28600.11        4.44981300e+01        1.61345338e-05    0.00   21.33
  149  28600.35        4.48027300e+01        2.01735947e-05    0.00   21.33

File: data/figure09/Ic_2021-10-04_15-51-37137781_Anneal142.txt
# Ic = 37.18 A, n = 24.36 , Tavg = 0.00 K, 21KAfter142KAnneal
#idx    t_s     iHTS_A                vHTS_V                tHTS_K  tTAR_K
    0  28648.36        9.28516400e-02        1.29480790e-07    0.00   20.82
    1  28648.69        4.35898400e-01        1.35492790e-07    0.00   20.87
    2  28648.94        6.93701900e-01        1.53714690e-07    0.00   20.87
    3  28649.19        9.90010700e-01        1.49933990e-07    0.00   20.87
    4  28649.51        1.33716200e+00        1.17022990e-07    0.00   21.33
    5  28649.78        1.61452500e+00        1.02209990e-07    0.00   21.33
    6  28650.03        1.88129700e+00        9.09297900e-08    0.00   21.33
    7  28650.29        2.17021800e+00        8.96901900e-08    0.00   21.33
    8  28650.62        2.53866400e+00        1.17766790e-07    0.00   20.84
    9  28650.87        2.80550700e+00        1.02457890e-07    0.00   20.84
   10  28651.12        3.10252100e+00        1.23219790e-07    0.00   20.84
   11  28651.36        3.40953400e+00        8.54077900e-08    0.00   20.84
   12  28651.62        3.73029800e+00        1.05732290e-07    0.00   21.18
   13  28651.88        4.03353800e+00        1.41864990e-07    0.00   21.18
   14  28652.13        4.28737100e+00        9.78597900e-08    0.00   21.18
   15  28652.42        4.59905700e+00        1.04119690e-07    0.00   21.18
   16  28652.72        4.93118600e+00        1.20668090e-07    0.00   20.82
   17  28652.99        5.21357800e+00        1.22155590e-07    0.00   20.82
   18  28653.24        5.49934800e+00        1.21039990e-07    0.00   20.82
   19  28653.50        5.83743500e+00        1.02260290e-07    0.00   20.87
   20  28653.77        6.15203700e+00        1.06474890e-07    0.00   20.87
   21  28654.04        6.43065400e+00        1.22217590e-07    0.00   20.87
   22  28654.28        6.71862900e+00        9.04222900e-08    0.00   20.87
   23  28654.62        7.06168000e+00        1.08334290e-07    0.00   21.32
   24  28654.87        7.34125700e+00        1.29221290e-07    0.00   21.32
   25  28655.11        7.64736100e+00        7.65389900e-08    0.00   21.32
   26  28655.35        7.90548700e+00        9.35831900e-08    0.00   21.32
   27  28655.65        8.26903900e+00        1.29097290e-07    0.00   20.85
   28  28655.91        8.55484600e+00        1.42236890e-07    0.00   20.85
   29  28656.16        8.84537500e+00        1.25440490e-07    0.00   20.85
   30  28656.44        9.12114200e+00        1.26060290e-07    0.00   20.85
   31  28656.70        9.46103800e+00        1.18436890e-07    0.00   21.17
   32  28656.96        9.73923200e+00        1.35667090e-07    0.00   21.17
   33  28657.20        1.00153800e+01        1.25563890e-07    0.00   21.17
   34  28657.54        1.03666500e+01        1.27856490e-07    0.00   21.16
   35  28657.81        1.06313900e+01        9.04826900e-08    0.00   21.16
   36  28658.05        1.09358500e+01        6.82321900e-08    0.00   21.16
   37  28658.29        1.12132000e+01        1.20418690e-07    0.00   21.16
   38  28658.61        1.15501400e+01        1.17939490e-07    0.00   20.86
   39  28658.87        1.18003000e+01        9.78582900e-08    0.00   20.86
   40  28659.12        1.20931900e+01        1.13972890e-07    0.00   20.86
   41  28659.36        1.24389600e+01        1.08332690e-07    0.00   20.86
   42  28659.63        1.27499100e+01        1.10997890e-07    0.00   21.32
   43  28659.90        1.30347300e+01        1.34797890e-07    0.00   21.32
   44  28660.14        1.32920500e+01        1.46325990e-07    0.00   21.32
   45  28660.45        1.36662000e+01        1.55188990e-07    0.00   20.84
   46  28660.71        1.39366100e+01        1.37958790e-07    0.00   20.84
   47  28660.97        1.41900800e+01        1.54631190e-07    0.00   20.84
   48  28661.21        1.44919800e+01        1.56056690e-07    0.00   20.84
   49  28661.50        1.48568600e+01        1.54817090e-07    0.00   21.16
   50  28661.83        1.51327800e+01        1.28537990e-07    0.00   21.16
   51  28662.08        1.53837900e+01        1.07712990e-07    0.00   21.16
   52  28662.32        1.56671700e+01        1.11927490e-07    0.00   21.16
   53  28662.67        1.60296700e+01        9.24040900e-08    0.00   21.15
   54  28662.92        1.62864300e+01        1.31450990e-07    0.00   21.15
   55  28663.17        1.65854200e+01        1.45580890e-07    0.00   21.15
   56  28663.46        1.69069500e+01        1.25993890e-07    0.00   21.15
   57  28663.74        1.72448000e+01        1.15518990e-07    0.00   21.22
   58  28664.01        1.74884600e+01        1.32749290e-07    0.00   21.22
   59  28664.26        1.77738500e+01        1.33740890e-07    0.00   21.22
   60  28664.59        1.81535800e+01        1.33492990e-07    0.00   21.31
   61  28664.88        1.84151600e+01        1.19175790e-07    0.00   21.31
   62  28665.13        1.86983500e+01        1.24939890e-07    0.00   21.31
   63  28665.39        1.90337600e+01        1.28596690e-07    0.00   21.31
   64  28665.66        1.93219200e+01        1.43657590e-07    0.00   20.84
   65  28665.91        1.96086400e+01        1.20911190e-07    0.00   20.84
   66  28666.15        1.99092300e+01        1.09197190e-07    0.00   20.84
   67  28666.44        2.02705200e+01        1.44773190e-07    0.00   20.84
   68  28666.70        2.05217500e+01        1.46756490e-07    0.00   21.14
   69  28666.98        2.08053900e+01        1.03804990e-07    0.00   21.14
   70  28667.22        2.11070700e+01        1.08329490e-07    0.00   21.14
   71  28667.58        2.14254100e+01        1.11304490e-07    0.00   21.16
   72  28667.85        2.17255000e+01        1.13597690e-07    0.00   21.16
   73  28668.10        2.20076000e+01        1.18184090e-07    0.00   21.16
   74  28668.34        2.22951300e+01        1.02007590e-07    0.00   21.16
   75  28668.59        2.26310800e+01        1.24753890e-07    0.00   20.84
   76  28668.87        2.29107400e+01        9.38876900e-08    0.00   20.84
   77  28669.11        2.32084500e+01        1.04731590e-07    0.00   20.84
   78  28669.36        2.34945300e+01        1.13716090e-07    0.00   20.84
   79  28669.62        2.38354600e+01        1.00699890e-07    0.00   21.31
   80  28669.89        2.41505100e+01        1.31317590e-07    0.00   21.31
   81  28670.15        2.44000800e+01        1.57038890e-07    0.00   21.31
   82  28670.49        2.46969000e+01        1.34168590e-07    0.00   20.84
   83  28670.80        2.50468000e+01        1.10802490e-07    0.00   20.84
   84  28671.04        2.53117100e+01        1.20719190e-07    0.00   20.84
   85  28671.28        2.55673200e+01        1.45138890e-07    0.00   20.84
   86  28671.61        2.59358200e+01        1.44147290e-07    0.00   21.14
   87  28671.88        2.62232300e+01        1.38569090e-07    0.00   21.14
   88  28672.13        2.64842100e+01        1.18301990e-07    0.00   21.14
   89  28672.39        2.68108200e+01        1.42287890e-07    0.00   21.14
   90  28672.68        2.71284300e+01        1.43465490e-07    0.00   21.15
   91  28672.94        2.74035500e+01        1.39994690e-07    0.00   21.15
   92  28673.18        2.76811400e+01        1.43031590e-07    0.00   21.15
   93  28673.44        2.80533900e+01        1.25987390e-07    0.00   21.15
   94  28673.74        2.82916600e+01        1.55179590e-07    0.00   20.85
   95  28674.00        2.86207600e+01        1.49167590e-07    0.00   20.85
   96  28674.25        2.88895600e+01        1.23508190e-07    0.00   20.85
   97  28674.63        2.91893400e+01        1.27970690e-07    0.00   21.30
   98  28674.92        2.95481700e+01        1.07275890e-07    0.00   21.30
   99  28675.17        2.97931200e+01        1.35238790e-07    0.00   21.30
  100  28675.45        3.01061600e+01        1.20801690e-07    0.00   21.30
  101  28675.71        3.04400000e+01        1.31400190e-07    0.00   20.84
  102  28675.96        3.07248800e+01        8.15068900e-08    0.00   20.84
  103  28676.21        3.10032400e+01        9.46464900e-08    0.00   20.84
  104  28676.50        3.13513700e+01        1.49126190e-07    0.00   21.13
  105  28676.75        3.16529400e+01        1.37288190e-07    0.00   21.13
  106  28677.00        3.19050600e+01        1.09397590e-07    0.00   21.13
  107  28677.24        3.21932500e+01        1.52844990e-07    0.00   21.13
  108  28677.54        3.25684000e+01        1.41378790e-07    0.00   21.16
  109  28677.81        3.28519000e+01        1.58547090e-07    0.00   21.16
  110  28678.05        3.31128700e+01        1.32019990e-07    0.00   21.16
  111  28678.29        3.34271500e+01        1.40820990e-07    0.00   21.16
  112  28678.55        3.37616400e+01        1.31462190e-07    0.00   20.83
  113  28678.81        3.40093100e+01        1.03137690e-07    0.00   20.83
  114  28679.06        3.43249900e+01        1.40139290e-07    0.00   20.83
  115  28679.30        3.46305600e+01        1.36420490e-07    0.00   20.83
  116  28679.69        3.49744000e+01        1.40015290e-07    0.00   21.31
  117  28679.93        3.52608300e+01        1.52473090e-07    0.00   21.31
  118  28680.18        3.55905100e+01        1.75467390e-07    0.00   21.31
  119  28680.57        3.58895500e+01        1.97036190e-07    0.00   20.84
  120  28680.84        3.61504700e+01        2.23870890e-07    0.00   20.84
  121  28681.09        3.64278700e+01        2.41965790e-07    0.00   20.84
  122  28681.35        3.67204400e+01        2.66879190e-07    0.00   20.84
  123  28681.70        3.70837400e+01        3.05306290e-07    0.00   20.84
  124  28681.97        3.73356700e+01        3.51666790e-07    0.00   21.30
  125  28682.22        3.76235800e+01        3.78503790e-07    0.00   21.30
  126  28682.69        3.79937600e+01        4.14079790e-07    0.00   21.15
  127  28682.95        3.82390600e+01        4.80583490e-07    0.00   21.15
  128  28683.20        3.85431900e+01        5.67354390e-07    0.00   21.15
  129  28683.48        3.88914000e+01        6.23693490e-07    0.00   21.15
  130  28683.81        3.91442500e+01        7.93640490e-07    0.00   20.84
  131  28684.05        3.94274300e+01        9.10409290e-07    0.00   20.84
  132  28684.30        3.97352700e+01        1.02017449e-06    0.00   20.84
  133  28684.59        4.00281700e+01        1.22309439e-06    0.00   21.30
  134  28684.84        4.03235500e+01        1.41262679e-06    0.00   21.30
  135  28685.09        4.06108500e+01        1.60556799e-06    0.00   21.30
  136  28685.34        4.09152300e+01        1.97446829e-06    0.00   21.30
  137  28685.63        4.12661900e+01        2.34888459e-06    0.00   20.84
  138  28685.88        4.15245200e+01        2.65264469e-06    0.00   20.84
  139  28686.12        4.17973200e+01        3.77583179e-06    0.00   20.84
  140  28686.39        4.21364600e+01        3.85473129e-06    0.00   20.84
  141  28686.68        4.24244600e+01        5.23903749e-06    0.00   21.12
  142  28686.93        4.27207900e+01        5.38605369e-06    0.00   21.12
  143  28687.17        4.30147200e+01        7.09401579e-06    0.00   21.12
  144  28687.47        4.33648400e+01        8.31023379e-06    0.00   21.12
  145  28687.82        4.36506600e+01        9.88995999e-06    0.00   21.16
  146  28688.07        4.39066200e+01        1.14342960e-05    0.00   21.16
  147  28688.32        4.42139000e+01        1.41627448e-05    0.00   21.16
  148  28688.67        4.45330400e+01        1.61887212e-05    0.00   20.83
  149  28688.93        4.48194000e+01        1.95333672e-05    0.00   20.83
  150  28689.17        4.51153700e+01        2.45929779e-05    0.00   20.83

File: data/figure09/Ic_2021-10-04_18-08-45437147_anneal145K.txt
# Ic = 38.06 A, n = 28.62 , Tavg = 0.00 K, Anneal145_00K___3600s
#idx    t_s     iHTS_A                vHTS_V                tHTS_K  tTAR_K
    0  36876.72        9.38495800e-02        2.46057800e-08    0.00   21.25
    1  36876.97        3.71314000e-01        5.20004800e-08    0.00   21.25
    2  36877.21        6.37289100e-01        9.24123800e-08    0.00   21.25
    3  36877.49        9.45682800e-01        8.26254800e-08    0.00   21.25
    4  36877.82        1.29835700e+00        1.02899980e-07    0.00   20.95
    5  36878.08        1.54376200e+00        5.97624800e-08    0.00   20.95
    6  36878.32        1.83401200e+00        6.37290800e-08    0.00   20.95
    7  36878.62        2.19792400e+00        8.82728800e-08    0.00   20.97
    8  36878.88        2.47365500e+00        8.13311800e-08    0.00   20.97
    9  36879.12        2.75169900e+00        4.64988800e-08    0.00   20.97
   10  36879.36        3.07063800e+00        3.14999800e-08    0.00   20.97
   11  36879.66        3.41294800e+00        1.92900800e-08    0.00   21.24
   12  36879.92        3.65947200e+00        2.88348800e-08    0.00   21.24
   13  36880.17        3.95007400e+00        4.03629800e-08    0.00   21.24
   14  36880.54        4.31637200e+00        3.89993800e-08    0.00   21.24
   15  36880.79        4.60242700e+00        5.65395800e-08    0.00   20.82
   16  36881.04        4.86960900e+00        5.20770800e-08    0.00   20.82
   17  36881.28        5.15595800e+00        2.66035800e-08    0.00   20.82
   18  36881.57        5.52501800e+00       -6.67922000e-09    0.00   21.26
   19  36881.84        5.78141800e+00       -9.65422000e-09    0.00   21.26
   20  36882.08        6.08289900e+00       -2.52662000e-09    0.00   21.26
   21  36882.32        6.37708200e+00        2.55499800e-08    0.00   21.26
   22  36882.62        6.74393300e+00        7.58280000e-10    0.00   20.94
   23  36882.86        6.99302100e+00       -8.47662000e-09    0.00   20.94
   24  36883.11        7.30432900e+00        1.45800800e-08    0.00   20.94
   25  36883.35        7.59478800e+00       -4.44582000e-09    0.00   20.94
   26  36883.63        7.93066700e+00        1.42380000e-10    0.00   21.28
   27  36883.87        8.20682800e+00       -2.24796200e-08    0.00   21.28
   28  36884.12        8.50980700e+00       -2.83676200e-08    0.00   21.28
   29  36884.36        8.79406600e+00        1.20427800e-08    0.00   21.28
   30  36884.65        9.12749600e+00       -2.19837200e-08    0.00   21.23
   31  36884.89        9.40329900e+00       -2.54546200e-08    0.00   21.23
   32  36885.14        9.70637000e+00        3.36578000e-09    0.00   21.23
   33  36885.44        9.97090800e+00       -2.15499200e-08    0.00   21.23
   34  36885.80        1.03272100e+01       -4.02676200e-08    0.00   20.83
   35  36886.05        1.05996600e+01       -3.49374200e-08    0.00   20.83
   36  36886.30        1.09030700e+01       -4.26228200e-08    0.00   20.83
   37  36886.59        1.12153000e+01       -3.79744200e-08    0.00   21.26
   38  36886.85        1.14875800e+01       -6.77864200e-08    0.00   21.26
   39  36887.09        1.17679200e+01       -7.08234200e-08    0.00   21.26
   40  36887.34        1.20634400e+01       -6.77864200e-08    0.00   21.26
   41  36887.60        1.24000600e+01       -7.77650200e-08    0.00   20.93
   42  36887.85        1.26795300e+01       -7.73312200e-08    0.00   20.93
   43  36888.10        1.29848400e+01       -5.52046200e-08    0.00   20.93
   44  36888.35        1.32625400e+01       -8.01822200e-08    0.00   20.93
   45  36888.67        1.35675000e+01       -7.80129200e-08    0.00   20.99
   46  36888.93        1.38794000e+01       -4.83869200e-08    0.00   20.99
   47  36889.18        1.41486400e+01       -6.69828200e-08    0.00   20.99
   48  36889.44        1.44592600e+01       -6.94641200e-08    0.00   20.99
   49  36889.79        1.48014800e+01       -6.53745200e-08    0.00   21.23
   50  36890.04        1.50702000e+01       -8.88646200e-08    0.00   21.23
   51  36890.29        1.53260400e+01       -7.50432200e-08    0.00   21.23
   52  36890.64        1.56924400e+01       -7.71505200e-08    0.00   20.81
   53  36890.89        1.59712100e+01       -1.10805220e-07    0.00   20.81
   54  36891.13        1.62497900e+01       -1.01012520e-07    0.00   20.81
   55  36891.39        1.65664500e+01       -8.19849200e-08    0.00   20.81
   56  36891.65        1.68997700e+01       -9.46287200e-08    0.00   21.26
   57  36891.91        1.71805900e+01       -8.46500200e-08    0.00   21.26
   58  36892.15        1.74594500e+01       -9.65500200e-08    0.00   21.26
   59  36892.43        1.78058700e+01       -8.00636200e-08    0.00   21.26
   60  36892.77        1.80757700e+01       -1.30638620e-07    0.00   20.91
   61  36893.03        1.83671300e+01       -1.31258420e-07    0.00   20.91
   62  36893.28        1.86754400e+01       -1.28283420e-07    0.00   20.91
   63  36893.54        1.89701400e+01       -9.65500200e-08    0.00   21.00
   64  36893.80        1.92972700e+01       -1.34481320e-07    0.00   21.00
   65  36894.04        1.95662300e+01       -1.34481320e-07    0.00   21.00
   66  36894.29        1.98598300e+01       -1.28469320e-07    0.00   21.00
   67  36894.56        2.02187500e+01       -1.52021420e-07    0.00   21.21
   68  36894.80        2.04662100e+01       -1.41361020e-07    0.00   21.21
   69  36895.04        2.07714900e+01       -1.41673420e-07    0.00   21.21
   70  36895.29        2.10608800e+01       -1.39383520e-07    0.00   21.21
   71  36895.56        2.13859400e+01       -1.65541220e-07    0.00   20.82
   72  36895.81        2.16927300e+01       -2.08988620e-07    0.00   20.82
   73  36896.06        2.19813500e+01       -1.70127620e-07    0.00   20.82
   74  36896.31        2.22673300e+01       -1.73102620e-07    0.00   20.82
   75  36896.68        2.26001600e+01       -1.84506820e-07    0.00   21.25
   76  36896.95        2.28762900e+01       -2.09236520e-07    0.00   21.25
   77  36897.19        2.31824600e+01       -2.11281820e-07    0.00   21.25
   78  36897.57        2.35044300e+01       -2.22933920e-07    0.00   21.25
   79  36897.87        2.37707800e+01       -2.11777620e-07    0.00   20.91
   80  36898.11        2.40591500e+01       -2.29813620e-07    0.00   20.91
   81  36898.35        2.43919400e+01       -2.09732320e-07    0.00   20.91
   82  36898.62        2.47051800e+01       -1.95105220e-07    0.00   21.00
   83  36898.88        2.49736000e+01       -1.98452120e-07    0.00   21.00
   84  36899.12        2.52860900e+01       -2.15558420e-07    0.00   21.00
   85  36899.39        2.55613800e+01       -2.15992220e-07    0.00   21.00
   86  36899.72        2.58558300e+01       -2.36693320e-07    0.00   21.21
   87  36899.99        2.61742500e+01       -2.51816220e-07    0.00   21.21
   88  36900.24        2.64791300e+01       -2.29751620e-07    0.00   21.21
   89  36900.66        2.67896200e+01       -2.26342720e-07    0.00   20.81
   90  36900.90        2.70699000e+01       -2.82061820e-07    0.00   20.81
   91  36901.15        2.73730300e+01       -2.48654720e-07    0.00   20.81
   92  36901.44        2.76403500e+01       -2.46175220e-07    0.00   20.81
   93  36901.74        2.79928100e+01       -2.48468420e-07    0.00   21.26
   94  36901.99        2.82711800e+01       -2.10227320e-07    0.00   21.26
   95  36902.24        2.85568600e+01       -2.35576720e-07    0.00   21.26
   96  36902.62        2.89004300e+01       -2.43820020e-07    0.00   20.89
   97  36902.90        2.91689300e+01       -2.68859620e-07    0.00   20.89
   98  36903.15        2.94827600e+01       -2.71090820e-07    0.00   20.89
   99  36903.43        2.98017500e+01       -2.78094520e-07    0.00   20.89
  100  36903.84        3.00570300e+01       -2.49770020e-07    0.00   21.01
  101  36904.09        3.03837100e+01       -2.55348120e-07    0.00   21.01
  102  36904.34        3.06882300e+01       -2.51753320e-07    0.00   21.01
  103  36904.59        3.10079500e+01       -2.84850220e-07    0.00   21.20
  104  36904.83        3.12937800e+01       -3.11253320e-07    0.00   21.20
  105  36905.07        3.15970600e+01       -3.36416920e-07    0.00   21.20
  106  36905.32        3.18731200e+01       -2.74251820e-07    0.00   21.20
  107  36905.66        3.22195300e+01       -2.82742920e-07    0.00   20.81
  108  36905.94        3.24971100e+01       -2.62971520e-07    0.00   20.81
  109  36906.18        3.28038900e+01       -2.90180420e-07    0.00   20.81
  110  36906.52        3.30748700e+01       -2.78652320e-07    0.00   21.25
  111  36906.82        3.34391200e+01       -2.97741820e-07    0.00   21.25
  112  36907.06        3.37067100e+01       -2.90985820e-07    0.00   21.25
  113  36907.30        3.39651900e+01       -2.58508520e-07    0.00   21.25
  114  36907.68        3.43329800e+01       -2.57021020e-07    0.00   20.89
  115  36907.93        3.45972300e+01       -3.15033520e-07    0.00   20.89
  116  36908.18        3.48884800e+01       -3.00840320e-07    0.00   20.89
  117  36908.42        3.51761700e+01       -2.89932020e-07    0.00   20.89
  118  36908.68        3.55298300e+01       -2.44439220e-07    0.00   21.00
  119  36908.93        3.58134700e+01       -2.33654920e-07    0.00   21.00
  120  36909.17        3.60927400e+01       -2.71710120e-07    0.00   21.00
  121  36909.43        3.63894300e+01       -2.29006420e-07    0.00   21.23
  122  36909.76        3.67488900e+01       -1.86736620e-07    0.00   21.23
  123  36910.02        3.70278600e+01       -1.76076220e-07    0.00   21.23
  124  36910.26        3.72897400e+01       -1.23022020e-07    0.00   21.23
  125  36910.62        3.76541100e+01       -8.79418200e-08    0.00   20.80
  126  36910.89        3.79218800e+01       -4.64182000e-09    0.00   20.80
  127  36911.13        3.82030100e+01        6.89274800e-08    0.00   20.80
  128  36911.42        3.84965600e+01        1.55140480e-07    0.00   20.80
  129  36911.71        3.88476100e+01        2.01562880e-07    0.00   21.26
  130  36911.97        3.91216900e+01        3.08538980e-07    0.00   21.26
  131  36912.23        3.93845000e+01        4.81026980e-07    0.00   21.26
  132  36912.54        3.97435000e+01        6.18496880e-07    0.00   20.89
  133  36912.81        4.00134800e+01        8.09391480e-07    0.00   20.89
  134  36913.07        4.02880800e+01        1.04051018e-06    0.00   20.89
  135  36913.31        4.05666200e+01        1.21008488e-06    0.00   20.89
  136  36913.66        4.09258900e+01        1.55307768e-06    0.00   21.02
  137  36913.94        4.11961800e+01        2.02666048e-06    0.00   21.02
  138  36914.19        4.14723700e+01        2.30091828e-06    0.00   21.02
  139  36914.46        4.18121500e+01        2.73502038e-06    0.00   21.02
  140  36914.76        4.21005500e+01        3.38028548e-06    0.00   21.19
  141  36915.01        4.23512500e+01        4.79117928e-06    0.00   21.19
  142  36915.26        4.26726300e+01        5.85517568e-06    0.00   21.19
  143  36915.56        4.30181900e+01        6.23609968e-06    0.00   20.95
  144  36915.81        4.32909100e+01        8.66524918e-06    0.00   20.95
  145  36916.07        4.35764600e+01        9.79407568e-06    0.00   20.95
  146  36916.31        4.38803800e+01        1.15165387e-05    0.00   20.95
  147  36916.60        4.42264200e+01        1.45753965e-05    0.00   21.25
  148  36916.93        4.44644800e+01        1.69593631e-05    0.00   21.25
  149  36917.17        4.47701600e+01        1.99135380e-05    0.00   21.25
  150  36917.47        4.50670100e+01        2.47681179e-05    0.00   21.23
