Repository: shortlab/2024-CryoHTS-Facility

# 2024-CryoHTS-Facility
Data repository for Alexis' RSI paper on the cryogenic HTS irradiation facility

File: data/figure09/Ic_2021-10-04_18-12-23172173_anneal145K.txt
# Ic = 37.90 A, n = 27.63 , Tavg = 0.00 K, Anneal145_00K___3600s
#idx    t_s     iHTS_A                vHTS_V                tHTS_K  tTAR_K
    0  37094.93        8.33650000e-02        1.15591000e-08    0.00   21.14
    1  37095.18        3.91978700e-01        5.93427000e-08    0.00   21.14
    2  37095.54        7.01616600e-01        5.09096000e-08    0.00   20.81
    3  37095.83        9.99756100e-01        2.40090000e-08    0.00   20.81
    4  37096.08        1.28685100e+00        1.55179000e-08    0.00   20.81
    5  37096.33        1.54236500e+00       -7.60030000e-09    0.00   20.81
    6  37096.63        1.90781600e+00       -3.17721000e-08    0.00   21.24
    7  37096.88        2.18511400e+00        1.59518000e-08    0.00   21.24
    8  37097.14        2.47271300e+00       -2.15456000e-08    0.00   21.24
    9  37097.44        2.76169100e+00        1.26270000e-09    0.00   21.24
   10  37097.71        3.12094400e+00        2.92773000e-08    0.00   20.84
   11  37097.96        3.39667600e+00        2.74799000e-08    0.00   20.84
   12  37098.21        3.67945400e+00        2.03523000e-08    0.00   20.84
   13  37098.55        4.02601600e+00        1.18611000e-08    0.00   20.79
   14  37098.82        4.30416900e+00        1.85549000e-08    0.00   20.79
   15  37099.06        4.58941700e+00        7.52260000e-09    0.00   20.79
   16  37099.31        4.86792800e+00       -2.91690000e-08    0.00   20.79
   17  37099.64        5.23399000e+00       -3.21440000e-08    0.00   21.14
   18  37099.92        5.51124100e+00        1.94450000e-09    0.00   21.14
   19  37100.18        5.77623500e+00       -1.10091000e-08    0.00   21.14
   20  37100.45        6.14412100e+00       -3.92096000e-08    0.00   21.14
   21  37100.75        6.45118300e+00       -9.64560000e-09    0.00   20.81
   22  37101.01        6.70720100e+00        2.43141000e-08    0.00   20.81
   23  37101.25        7.01166600e+00       -1.02797000e-08    0.00   20.81
   24  37101.60        7.36081400e+00       -2.21273000e-08    0.00   21.25
   25  37101.86        7.63668900e+00       -2.29950000e-08    0.00   21.25
   26  37102.12        7.91437500e+00       -3.13002000e-08    0.00   21.25
   27  37102.36        8.22227400e+00       -1.15908000e-08    0.00   21.25
   28  37102.69        8.51844800e+00       -1.07851000e-08    0.00   20.82
   29  37102.94        8.83526200e+00       -5.84470000e-08    0.00   20.82
   30  37103.19        9.11304100e+00       -8.50360000e-08    0.00   20.82
   31  37103.50        9.45178300e+00       -5.60918000e-08    0.00   21.07
   32  37103.80        9.76018000e+00       -5.55959000e-08    0.00   21.07
   33  37104.04        1.00109800e+01       -4.72288000e-08    0.00   21.07
   34  37104.28        1.02955800e+01       -5.07616000e-08    0.00   21.07
   35  37104.57        1.06542900e+01       -6.10501000e-08    0.00   21.13
   36  37104.82        1.09400900e+01       -1.89044000e-08    0.00   21.13
   37  37105.07        1.12048800e+01       -3.41512000e-08    0.00   21.13
   38  37105.32        1.14849500e+01       -4.33241000e-08    0.00   21.13
   39  37105.57        1.18372700e+01       -8.12553000e-08    0.00   20.88
   40  37105.85        1.20894600e+01       -5.83230000e-08    0.00   20.88
   41  37106.09        1.23889800e+01       -4.32621000e-08    0.00   20.88
   42  37106.33        1.26989800e+01       -5.49142000e-08    0.00   20.88
   43  37106.63        1.30396800e+01       -6.39011000e-08    0.00   21.24
   44  37106.87        1.32824300e+01       -4.92737000e-08    0.00   21.24
   45  37107.12        1.35694600e+01       -8.52200000e-08    0.00   21.24
   46  37107.39        1.38930000e+01       -9.33993000e-08    0.00   21.24
   47  37107.65        1.42056200e+01       -7.18926000e-08    0.00   20.82
   48  37107.90        1.44799100e+01       -6.81118000e-08    0.00   20.82
   49  37108.15        1.47871100e+01       -4.23286000e-08    0.00   20.82
   50  37108.43        1.51231900e+01       -9.78618000e-08    0.00   20.82
   51  37108.68        1.54060600e+01       -1.00836800e-07    0.00   21.06
   52  37108.93        1.56622900e+01       -8.08175000e-08    0.00   21.06
   53  37109.17        1.59886800e+01       -1.08770100e-07    0.00   21.06
   54  37109.50        1.63085900e+01       -1.05609200e-07    0.00   21.06
   55  37109.78        1.65650800e+01       -7.16446000e-08    0.00   21.12
   56  37110.02        1.68663600e+01       -8.08175000e-08    0.00   21.12
   57  37110.28        1.72023500e+01       -7.85243000e-08    0.00   21.12
   58  37110.62        1.75126000e+01       -8.86889000e-08    0.00   21.12
   59  37110.88        1.77729700e+01       -1.45337700e-07    0.00   20.80
   60  37111.13        1.80856600e+01       -1.16145600e-07    0.00   20.80
   61  37111.39        1.84050600e+01       -8.04457000e-08    0.00   20.80
   62  37111.67        1.87279600e+01       -1.07344600e-07    0.00   21.24
   63  37111.93        1.90040300e+01       -1.00093000e-07    0.00   21.24
   64  37112.18        1.92853300e+01       -1.04989400e-07    0.00   21.24
   65  37112.50        1.96243200e+01       -9.66222000e-08    0.00   21.24
   66  37112.78        1.98980100e+01       -9.51330000e-08    0.00   20.81
   67  37113.04        2.02034600e+01       -9.77294000e-08    0.00   20.81
   68  37113.28        2.04824600e+01       -9.75970000e-08    0.00   20.81
   69  37113.59        2.07831000e+01       -1.10922500e-07    0.00   21.07
   70  37113.88        2.11024500e+01       -9.67913000e-08    0.00   21.07
   71  37114.12        2.13790100e+01       -1.04042800e-07    0.00   21.07
   72  37114.36        2.16691800e+01       -1.09311000e-07    0.00   21.07
   73  37114.63        2.20288000e+01       -1.37077700e-07    0.00   21.11
   74  37114.89        2.23106300e+01       -1.03856900e-07    0.00   21.11
   75  37115.14        2.25875400e+01       -1.26107400e-07    0.00   21.11
   76  37115.42        2.28774700e+01       -1.38069300e-07    0.00   21.11
   77  37115.70        2.32399800e+01       -1.01377700e-07    0.00   20.81
   78  37115.96        2.34930300e+01       -1.07141800e-07    0.00   20.81
   79  37116.21        2.37954400e+01       -1.40796400e-07    0.00   20.81
   80  37116.47        2.41364700e+01       -1.47428200e-07    0.00   21.24
   81  37116.75        2.44444800e+01       -1.30879800e-07    0.00   21.24
   82  37116.99        2.46913300e+01       -1.26665200e-07    0.00   21.24
   83  37117.24        2.49990500e+01       -1.53192200e-07    0.00   21.24
   84  37117.59        2.53439500e+01       -1.58336500e-07    0.00   20.81
   85  37117.84        2.55866900e+01       -1.34350600e-07    0.00   20.81
   86  37118.09        2.58881900e+01       -1.23504300e-07    0.00   20.81
   87  37118.34        2.61952500e+01       -1.55547400e-07    0.00   20.81
   88  37118.60        2.65353100e+01       -1.85483300e-07    0.00   20.78
   89  37118.86        2.67888900e+01       -1.70541800e-07    0.00   20.78
   90  37119.10        2.70892000e+01       -1.52997200e-07    0.00   20.78
   91  37119.35        2.74022600e+01       -1.34401200e-07    0.00   20.78
   92  37119.67        2.77133900e+01       -1.52065300e-07    0.00   21.11
   93  37119.93        2.79905300e+01       -1.80451700e-07    0.00   21.11
   94  37120.17        2.82983200e+01       -1.72890300e-07    0.00   21.11
   95  37120.44        2.85983100e+01       -2.06606900e-07    0.00   20.79
   96  37120.71        2.89148900e+01       -2.04561600e-07    0.00   20.79
   97  37120.97        2.91899600e+01       -1.67498100e-07    0.00   20.79
   98  37121.21        2.94800100e+01       -1.65514700e-07    0.00   20.79
   99  37121.57        2.98203800e+01       -1.67684000e-07    0.00   20.79
  100  37121.84        3.00949800e+01       -1.94149100e-07    0.00   21.24
  101  37122.08        3.03977600e+01       -2.24209000e-07    0.00   21.24
  102  37122.33        3.07151800e+01       -1.92103800e-07    0.00   21.24
  103  37122.62        3.10239800e+01       -1.82621000e-07    0.00   20.80
  104  37122.87        3.13054500e+01       -2.05057400e-07    0.00   20.80
  105  37123.12        3.16213200e+01       -2.06049100e-07    0.00   20.80
  106  37123.36        3.19005400e+01       -2.25076700e-07    0.00   20.80
  107  37123.62        3.22468000e+01       -2.15903800e-07    0.00   20.78
  108  37123.87        3.25279200e+01       -1.63345500e-07    0.00   20.78
  109  37124.13        3.28312100e+01       -1.83984500e-07    0.00   20.78
  110  37124.37        3.31133400e+01       -1.84790200e-07    0.00   20.78
  111  37124.62        3.34222700e+01       -2.08776000e-07    0.00   21.23
  112  37124.87        3.37313200e+01       -1.95759500e-07    0.00   21.23
  113  37125.12        3.40017100e+01       -1.63529200e-07    0.00   21.23
  114  37125.37        3.42848800e+01       -1.76296900e-07    0.00   21.23
  115  37125.68        3.46571300e+01       -1.80015700e-07    0.00   20.80
  116  37125.93        3.49352600e+01       -2.02018300e-07    0.00   20.80
  117  37126.18        3.52139200e+01       -1.62103700e-07    0.00   20.80
  118  37126.45        3.55077400e+01       -1.35328700e-07    0.00   20.80
  119  37126.72        3.58634900e+01       -1.48840200e-07    0.00   21.23
  120  37126.98        3.61135400e+01       -1.06880300e-07    0.00   21.23
  121  37127.22        3.64273300e+01       -7.13663000e-08    0.00   21.23
  122  37127.63        3.67776300e+01       -7.09944000e-08    0.00   20.81
  123  37127.88        3.70442800e+01       -4.18022000e-08    0.00   20.81
  124  37128.12        3.73046400e+01       -2.18449000e-08    0.00   20.81
  125  37128.39        3.76439600e+01        4.12430000e-09    0.00   20.81
  126  37128.66        3.79763800e+01        1.04406600e-07    0.00   21.06
  127  37128.92        3.82275000e+01        1.79029400e-07    0.00   21.06
  128  37129.16        3.85357100e+01        1.91425300e-07    0.00   21.06
  129  37129.45        3.88762000e+01        2.96913800e-07    0.00   21.11
  130  37129.75        3.91760900e+01        4.85640200e-07    0.00   21.11
  131  37129.99        3.94224100e+01        5.69250100e-07    0.00   21.11
  132  37130.24        3.97244900e+01        7.24693800e-07    0.00   21.11
  133  37130.64        4.00224100e+01        9.26249100e-07    0.00   21.11
  134  37130.89        4.03065900e+01        1.12625070e-06    0.00   20.79
  135  37131.13        4.06082100e+01        1.32266000e-06    0.00   20.79
  136  37131.40        4.09190900e+01        1.60212380e-06    0.00   20.79
  137  37131.66        4.12486400e+01        1.98125000e-06    0.00   21.24
  138  37131.94        4.14955400e+01        2.43506110e-06    0.00   21.24
  139  37132.18        4.18013600e+01        2.85422580e-06    0.00   21.24
  140  37132.46        4.21542300e+01        4.11091420e-06    0.00   21.16
  141  37132.74        4.24283600e+01        4.35312860e-06    0.00   21.16
  142  37132.99        4.26996000e+01        5.56444830e-06    0.00   21.16
  143  37133.24        4.30069600e+01        6.97912150e-06    0.00   21.16
  144  37133.52        4.33606400e+01        8.11055010e-06    0.00   20.78
  145  37133.78        4.36054800e+01        1.01611289e-05    0.00   20.78
  146  37134.04        4.39084000e+01        1.15234917e-05    0.00   20.78
  147  37134.28        4.42156100e+01        1.36211746e-05    0.00   20.78
  148  37134.67        4.44775700e+01        1.70468218e-05    0.00   21.11
  149  37134.95        4.48009500e+01        1.95505298e-05    0.00   21.11
  150  37135.20        4.51047100e+01        2.43128183e-05    0.00   21.11

File: data/figure09/Ic_2021-10-04_20-23-00229413_Anneal148.txt
# Ic = 38.09 A, n = 28.66 , Tavg = 0.00 K, Anneal148_00K___3600s
#idx    t_s     iHTS_A                vHTS_V                tHTS_K  tTAR_K
    0  44931.55        1.05472700e-01        3.89414600e-08    0.00   21.12
    1  44931.84        3.78360200e-01        4.07388600e-08    0.00   21.12
    2  44932.09        6.58082700e-01        3.37972600e-08    0.00   21.12
    3  44932.34        9.43260800e-01        5.17091600e-08    0.00   21.12
    4  44932.61        1.31312600e+00        6.37331600e-08    0.00   20.83
    5  44932.86        1.55856800e+00        3.93753600e-08    0.00   20.83
    6  44933.10        1.86691000e+00        2.21451600e-08    0.00   20.83
    7  44933.35        2.14932500e+00        1.86743600e-08    0.00   20.83
    8  44933.65        2.51184700e+00        1.08029600e-08    0.00   21.28
    9  44933.91        2.76499600e+00        1.78685600e-08    0.00   21.28
   10  44934.15        3.07608300e+00        2.74133600e-08    0.00   21.28
   11  44934.53        3.37165800e+00        1.12987600e-08    0.00   21.28
   12  44934.85        3.69670800e+00        9.00556000e-09    0.00   20.84
   13  44935.09        3.97553100e+00        5.09034600e-08    0.00   20.84
   14  44935.35        4.26176700e+00       -8.46624000e-09    0.00   20.84
   15  44935.67        4.62764000e+00       -3.68594000e-09    0.00   20.84
   16  44935.95        4.87627400e+00        7.90576000e-09    0.00   21.27
   17  44936.19        5.18581200e+00       -2.07284000e-09    0.00   21.27
   18  44936.55        5.55584500e+00        4.86876000e-09    0.00   21.12
   19  44936.84        5.79520300e+00       -3.90124400e-08    0.00   21.12
   20  44937.08        6.09296100e+00       -1.25473400e-08    0.00   21.12
   21  44937.32        6.38330200e+00       -2.19062400e-08    0.00   21.12
   22  44937.60        6.75026000e+00       -9.38644000e-09    0.00   20.85
   23  44937.85        6.99767800e+00       -3.23187400e-08    0.00   20.85
   24  44938.09        7.31447200e+00       -1.37869400e-08    0.00   20.85
   25  44938.34        7.60523300e+00       -3.28145400e-08    0.00   20.85
   26  44938.64        7.94066900e+00       -4.75036400e-08    0.00   21.27
   27  44938.90        8.21458000e+00       -2.27119400e-08    0.00   21.27
   28  44939.14        8.51975700e+00       -7.09340000e-10    0.00   21.27
   29  44939.38        8.80495500e+00       -5.25239400e-08    0.00   21.27
   30  44939.71        9.13598300e+00       -2.77942400e-08    0.00   20.84
   31  44939.96        9.40935400e+00       -4.79994000e-09    0.00   20.84
   32  44940.20        9.68988000e+00       -4.30414000e-09    0.00   20.84
   33  44940.49        1.00181000e+01       -2.88478400e-08    0.00   20.84
   34  44940.78        1.03351800e+01       -5.17801400e-08    0.00   21.12
   35  44941.02        1.06104100e+01       -5.94655400e-08    0.00   21.12
   36  44941.26        1.08947000e+01       -7.24211400e-08    0.00   21.12
   37  44941.62        1.12246700e+01       -7.10600400e-08    0.00   21.12
   38  44941.87        1.14948500e+01       -4.04427400e-08    0.00   21.12
   39  44942.13        1.17985700e+01       -5.71771400e-08    0.00   21.12
   40  44942.42        1.20517000e+01       -9.72776400e-08    0.00   21.12
   41  44942.79        1.24028200e+01       -9.65959400e-08    0.00   20.83
   42  44943.04        1.26865500e+01       -5.89125400e-08    0.00   20.83
   43  44943.30        1.29735900e+01       -3.79636400e-08    0.00   20.83
   44  44943.61        1.33076100e+01       -6.14537400e-08    0.00   21.06
   45  44943.87        1.35772100e+01       -5.66813400e-08    0.00   21.06
   46  44944.11        1.38816300e+01       -8.85386400e-08    0.00   21.06
   47  44944.35        1.41361700e+01       -9.83313400e-08    0.00   21.06
   48  44944.63        1.44959800e+01       -1.03537540e-07    0.00   20.83
   49  44944.87        1.47715200e+01       -1.18350540e-07    0.00   20.83
   50  44945.11        1.50799500e+01       -1.05954740e-07    0.00   20.83
   51  44945.36        1.53387000e+01       -1.40229240e-07    0.00   20.83
   52  44945.69        1.57046000e+01       -1.01058440e-07    0.00   21.26
   53  44945.94        1.59759300e+01       -9.23193400e-08    0.00   21.26
   54  44946.19        1.62359300e+01       -1.32419840e-07    0.00   21.26
   55  44946.55        1.66047400e+01       -1.37626140e-07    0.00   21.11
   56  44946.81        1.68773800e+01       -1.07752140e-07    0.00   21.11
   57  44947.05        1.71912900e+01       -6.90166400e-08    0.00   21.11
   58  44947.29        1.74465900e+01       -8.50100400e-08    0.00   21.11
   59  44947.65        1.78114900e+01       -9.93920400e-08    0.00   20.83
   60  44947.92        1.80862900e+01       -1.18605540e-07    0.00   20.83
   61  44948.17        1.83692400e+01       -1.32364940e-07    0.00   20.83
   62  44948.50        1.86791200e+01       -1.44078940e-07    0.00   20.83
   63  44948.78        1.90145600e+01       -1.33046740e-07    0.00   21.26
   64  44949.04        1.92670600e+01       -1.47487840e-07    0.00   21.26
   65  44949.28        1.95516400e+01       -1.05651940e-07    0.00   21.26
   66  44949.61        1.99220900e+01       -1.17923740e-07    0.00   21.26
   67  44949.91        2.01894700e+01       -1.59201840e-07    0.00   20.86
   68  44950.16        2.04686700e+01       -1.56164940e-07    0.00   20.86
   69  44950.44        2.07654400e+01       -1.87588340e-07    0.00   20.86
   70  44950.72        2.11212700e+01       -1.85295140e-07    0.00   21.10
   71  44950.98        2.13639200e+01       -1.57342540e-07    0.00   21.10
   72  44951.23        2.16550700e+01       -1.38562840e-07    0.00   21.10
   73  44951.72        2.20242600e+01       -1.72899240e-07    0.00   20.79
   74  44951.99        2.22910200e+01       -1.65275840e-07    0.00   20.79
   75  44952.23        2.25560800e+01       -1.47301940e-07    0.00   20.79
   76  44952.62        2.29226100e+01       -1.55669040e-07    0.00   21.16
   77  44952.88        2.31930600e+01       -1.98805340e-07    0.00   21.16
   78  44953.12        2.34756100e+01       -1.88016340e-07    0.00   21.16
   79  44953.43        2.37618400e+01       -1.87390840e-07    0.00   21.16
   80  44953.69        2.41249900e+01       -2.23586640e-07    0.00   21.26
   81  44953.94        2.43985600e+01       -1.90737640e-07    0.00   21.26
   82  44954.20        2.46786100e+01       -1.71028340e-07    0.00   21.26
   83  44954.54        2.50239100e+01       -1.98671040e-07    0.00   20.82
   84  44954.79        2.52982900e+01       -2.03009540e-07    0.00   20.82
   85  44955.03        2.55741000e+01       -2.00530340e-07    0.00   20.82
   86  44955.28        2.58628300e+01       -2.10818940e-07    0.00   20.82
   87  44955.57        2.62185300e+01       -1.75924640e-07    0.00   21.11
   88  44955.84        2.64870200e+01       -2.00530340e-07    0.00   21.11
   89  44956.09        2.67670100e+01       -2.18876240e-07    0.00   21.11
   90  44956.34        2.70556800e+01       -2.15963240e-07    0.00   21.11
   91  44956.66        2.74198800e+01       -2.30962140e-07    0.00   21.10
   92  44956.90        2.76653500e+01       -2.29164740e-07    0.00   21.10
   93  44957.15        2.79725200e+01       -2.42862140e-07    0.00   21.10
   94  44957.44        2.82699300e+01       -2.65236640e-07    0.00   21.10
   95  44957.78        2.86195600e+01       -2.57303340e-07    0.00   20.82
   96  44958.03        2.88683000e+01       -2.38151740e-07    0.00   20.82
   97  44958.27        2.91515900e+01       -2.45527240e-07    0.00   20.82
   98  44958.62        2.95210000e+01       -2.24144440e-07    0.00   21.25
   99  44958.90        2.97714300e+01       -2.46517040e-07    0.00   21.25
  100  44959.15        3.00786300e+01       -2.49985340e-07    0.00   21.25
  101  44959.44        3.03790100e+01       -2.50417340e-07    0.00   21.25
  102  44959.71        3.07316700e+01       -2.23704340e-07    0.00   20.82
  103  44959.97        3.09908300e+01       -2.58598640e-07    0.00   20.82
  104  44960.21        3.12726300e+01       -2.53578340e-07    0.00   20.82
  105  44960.52        3.16371500e+01       -2.51904840e-07    0.00   21.10
  106  44960.83        3.18888300e+01       -2.65850140e-07    0.00   21.10
  107  44961.07        3.21929500e+01       -2.50913240e-07    0.00   21.10
  108  44961.32        3.24843700e+01       -2.52152740e-07    0.00   21.10
  109  44961.63        3.28446000e+01       -2.66965840e-07    0.00   21.10
  110  44961.90        3.30920100e+01       -2.74341340e-07    0.00   21.10
  111  44962.14        3.33947400e+01       -2.56863240e-07    0.00   21.10
  112  44962.38        3.36984400e+01       -2.89588240e-07    0.00   21.10
  113  44962.69        3.40311000e+01       -2.78246040e-07    0.00   20.81
  114  44962.95        3.43027600e+01       -2.51904840e-07    0.00   20.81
  115  44963.19        3.46018800e+01       -2.47318440e-07    0.00   20.81
  116  44963.53        3.49539800e+01       -2.45582940e-07    0.00   21.26
  117  44963.77        3.52144900e+01       -2.31327740e-07    0.00   21.26
  118  44964.03        3.55062000e+01       -2.46574640e-07    0.00   21.26
  119  44964.28        3.57963500e+01       -2.40190840e-07    0.00   21.26
  120  44964.56        3.61343600e+01       -2.44343440e-07    0.00   20.81
  121  44964.81        3.64076400e+01       -1.93703940e-07    0.00   20.81
  122  44965.06        3.67144400e+01       -1.41452240e-07    0.00   20.81
  123  44965.30        3.70110800e+01       -1.49135240e-07    0.00   20.81
  124  44965.55        3.73388000e+01       -8.04622400e-08    0.00   21.11
  125  44965.81        3.76281100e+01       -3.10028400e-08    0.00   21.11
  126  44966.05        3.79376300e+01       -1.20991400e-08    0.00   21.11
  127  44966.29        3.81909700e+01        6.59326600e-08    0.00   21.11
  128  44966.56        3.85496200e+01        1.18181060e-07    0.00   21.10
  129  44966.82        3.88278400e+01        2.57510360e-07    0.00   21.10
  130  44967.06        3.91358800e+01        3.44529160e-07    0.00   21.10
  131  44967.30        3.93931100e+01        4.60802160e-07    0.00   21.10
  132  44967.63        3.97481600e+01        5.99511560e-07    0.00   20.82
  133  44967.89        4.00193100e+01        8.04476860e-07    0.00   20.82
  134  44968.14        4.02966700e+01        9.69279560e-07    0.00   20.82
  135  44968.43        4.05775000e+01        1.21694846e-06    0.00   20.82
  136  44968.68        4.09304700e+01        1.50496576e-06    0.00   21.26
  137  44968.94        4.11963900e+01        1.87541546e-06    0.00   21.26
  138  44969.20        4.14775000e+01        2.30623296e-06    0.00   21.26
  139  44969.44        4.17733600e+01        2.73215406e-06    0.00   21.26
  140  44969.74        4.21242500e+01        4.09898136e-06    0.00   20.82
  141  44970.00        4.23777700e+01        4.24971476e-06    0.00   20.82
  142  44970.24        4.26812100e+01        5.46481706e-06    0.00   20.82
  143  44970.65        4.30307300e+01        6.79749386e-06    0.00   21.10
  144  44970.90        4.33120800e+01        8.30128806e-06    0.00   21.10
  145  44971.16        4.35843800e+01        9.55326766e-06    0.00   21.10
  146  44971.47        4.39089700e+01        1.10336406e-05    0.00   21.10
  147  44971.74        4.42435300e+01        1.39559592e-05    0.00   21.11
  148  44971.99        4.44857800e+01        1.65806537e-05    0.00   21.11
  149  44972.24        4.47754100e+01        2.02567010e-05    0.00   21.11

File: data/figure09/Ic_2021-10-04_22-38-01122054_anneal151K.txt
# Ic = 38.05 A, n = 28.19 , Tavg = 0.00 K, Anneal151_00K___3600s
#idx    t_s     iHTS_A                vHTS_V                tHTS_K  tTAR_K
    0  53032.27        1.05814300e-01        4.02863800e-08    0.00   21.16
    1  53032.52        3.92606800e-01        4.48108800e-08    0.00   21.16
    2  53032.76        6.45624200e-01        7.90233800e-08    0.00   21.16
    3  53033.10        1.02715200e+00        7.31353800e-08    0.00   21.25
    4  53033.34        1.29824100e+00        9.54478000e-09    0.00   21.25
    5  53033.58        1.56396100e+00       -1.08463200e-08    0.00   21.25
    6  53033.83        1.85410400e+00        2.94400800e-08    0.00   21.25
    7  53034.16        2.21486700e+00        3.03078800e-08    0.00   20.85
    8  53034.42        2.49078600e+00        1.11570800e-08    0.00   20.85
    9  53034.66        2.77541300e+00        2.31813800e-08    0.00   20.85
   10  53034.94        3.07325300e+00        2.46069800e-08    0.00   20.85
   11  53035.21        3.42966200e+00        1.56819800e-08    0.00   21.11
   12  53035.46        3.67881100e+00        1.17772800e-08    0.00   21.11
   13  53035.71        3.98522000e+00        1.64876800e-08    0.00   21.11
   14  53036.06        4.32189300e+00       -2.52862200e-08    0.00   21.06
   15  53036.33        4.60775300e+00        1.48868000e-09    0.00   21.06
   16  53036.57        4.88951200e+00        2.23756800e-08    0.00   21.06
   17  53036.82        5.17696800e+00       -9.04772000e-09    0.00   21.06
   18  53037.14        5.54219900e+00       -5.88682000e-09    0.00   20.81
   19  53037.38        5.79477900e+00        4.64968000e-09    0.00   20.81
   20  53037.63        6.10334700e+00       -1.78487200e-08    0.00   20.81
   21  53037.92        6.39574900e+00       -1.92012000e-09    0.00   20.81
   22  53038.22        6.76026200e+00       -4.57393200e-08    0.00   21.24
   23  53038.47        7.01167900e+00       -3.70003200e-08    0.00   21.24
   24  53038.72        7.30270000e+00       -3.65552000e-09    0.00   21.24
   25  53039.04        7.67051200e+00       -3.74961200e-08    0.00   21.24
   26  53039.30        7.91569600e+00       -3.88597200e-08    0.00   20.85
   27  53039.55        8.22158500e+00       -2.27451200e-08    0.00   20.85
   28  53039.80        8.50535400e+00       -2.67117200e-08    0.00   20.85
   29  53040.12        8.86557900e+00       -1.58654200e-08    0.00   21.11
   30  53040.38        9.10941600e+00       -1.01012200e-08    0.00   21.11
   31  53040.63        9.41447100e+00       -1.77246200e-08    0.00   21.11
   32  53040.92        9.70107300e+00       -4.10907200e-08    0.00   21.11
   33  53041.19        1.00388500e+01       -3.79297200e-08    0.00   21.07
   34  53041.45        1.03124900e+01       -6.29693200e-08    0.00   21.07
   35  53041.69        1.05926800e+01       -5.84448200e-08    0.00   21.07
   36  53041.99        1.09115800e+01       -4.70407200e-08    0.00   21.07
   37  53042.29        1.12285100e+01       -6.23495200e-08    0.00   20.81
   38  53042.53        1.14988800e+01       -4.00990200e-08    0.00   20.81
   39  53042.78        1.17833500e+01       -4.61730200e-08    0.00   20.81
   40  53043.07        1.21142200e+01       -4.09047200e-08    0.00   21.24
   41  53043.32        1.23822600e+01       -5.91886200e-08    0.00   21.24
   42  53043.58        1.26946700e+01       -8.13151200e-08    0.00   21.24
   43  53043.82        1.29807100e+01       -6.38990200e-08    0.00   21.24
   44  53044.16        1.33125100e+01       -7.33198200e-08    0.00   20.79
   45  53044.41        1.35889600e+01       -1.24452620e-07    0.00   20.79
   46  53044.66        1.38941800e+01       -9.32771200e-08    0.00   20.79
   47  53044.94        1.41566700e+01       -4.58011200e-08    0.00   20.79
   48  53045.21        1.45076100e+01       -6.91672200e-08    0.00   21.11
   49  53045.47        1.47845200e+01       -9.11698200e-08    0.00   21.11
   50  53045.71        1.50730300e+01       -9.30911200e-08    0.00   21.11
   51  53046.05        1.53951600e+01       -1.09761620e-07    0.00   21.06
   52  53046.34        1.56776400e+01       -7.83935200e-08    0.00   21.06
   53  53046.58        1.59860600e+01       -6.32696200e-08    0.00   21.06
   54  53046.82        1.62457100e+01       -4.61633200e-08    0.00   21.06
   55  53047.19        1.66114500e+01       -9.24618200e-08    0.00   21.17
   56  53047.44        1.68846800e+01       -1.06655020e-07    0.00   21.17
   57  53047.69        1.71946400e+01       -1.27665920e-07    0.00   21.17
   58  53048.03        1.75139000e+01       -1.38016420e-07    0.00   21.24
   59  53048.28        1.77902900e+01       -1.07770620e-07    0.00   21.24
   60  53048.52        1.80981500e+01       -1.32934120e-07    0.00   21.24
   61  53048.77        1.83617000e+01       -9.28956200e-08    0.00   21.24
   62  53049.11        1.87224800e+01       -9.91555200e-08    0.00   20.85
   63  53049.36        1.89976300e+01       -1.18864920e-07    0.00   20.85
   64  53049.60        1.92788500e+01       -1.54564920e-07    0.00   20.85
   65  53049.84        1.95598600e+01       -1.77125320e-07    0.00   20.85
   66  53050.12        1.99234600e+01       -1.15084120e-07    0.00   21.11
   67  53050.37        2.01963500e+01       -1.14278420e-07    0.00   21.11
   68  53050.62        2.04766400e+01       -1.43656520e-07    0.00   21.11
   69  53050.86        2.07672200e+01       -1.25496620e-07    0.00   21.11
   70  53051.20        2.11324200e+01       -1.43036720e-07    0.00   20.77
   71  53051.45        2.13740900e+01       -1.68448220e-07    0.00   20.77
   72  53051.70        2.16597100e+01       -1.48800820e-07    0.00   20.77
   73  53052.15        2.20292500e+01       -1.69622620e-07    0.00   20.81
   74  53052.41        2.23027600e+01       -1.48978820e-07    0.00   20.81
   75  53052.67        2.25849000e+01       -1.61002820e-07    0.00   20.81
   76  53053.04        2.29295400e+01       -1.72097020e-07    0.00   21.24
   77  53053.31        2.32045400e+01       -1.78233020e-07    0.00   21.24
   78  53053.55        2.34842400e+01       -1.71601220e-07    0.00   21.24
   79  53053.80        2.37744600e+01       -1.50714220e-07    0.00   21.24
   80  53054.10        2.41343300e+01       -1.57655920e-07    0.00   20.78
   81  53054.36        2.44067600e+01       -1.75134020e-07    0.00   20.78
   82  53054.60        2.46883900e+01       -1.85298620e-07    0.00   20.78
   83  53054.85        2.49718400e+01       -2.13375220e-07    0.00   20.78
   84  53055.16        2.53354800e+01       -2.08230920e-07    0.00   21.23
   85  53055.42        2.55817700e+01       -1.88955420e-07    0.00   21.23
   86  53055.67        2.58818300e+01       -1.91930420e-07    0.00   21.23
   87  53056.01        2.61733900e+01       -1.44764220e-07    0.00   21.23
   88  53056.29        2.65292900e+01       -1.84678820e-07    0.00   21.05
   89  53056.53        2.67790800e+01       -1.89327220e-07    0.00   21.05
   90  53056.78        2.70654900e+01       -1.85422620e-07    0.00   21.05
   91  53057.13        2.74312900e+01       -1.99801720e-07    0.00   21.16
   92  53057.39        2.76775300e+01       -1.75691820e-07    0.00   21.16
   93  53057.63        2.79805400e+01       -1.98686120e-07    0.00   21.16
   94  53057.88        2.82758600e+01       -1.72092820e-07    0.00   21.16
   95  53058.15        2.86275000e+01       -2.03449020e-07    0.00   21.24
   96  53058.42        2.88713000e+01       -1.86031820e-07    0.00   21.24
   97  53058.67        2.91824600e+01       -1.87705320e-07    0.00   21.24
   98  53059.03        2.95346400e+01       -1.91052220e-07    0.00   20.85
   99  53059.29        2.97779000e+01       -1.58079220e-07    0.00   20.85
  100  53059.55        3.00849300e+01       -1.72148520e-07    0.00   20.85
  101  53059.79        3.03724300e+01       -2.12992820e-07    0.00   20.85
  102  53060.04        3.07388900e+01       -2.33817820e-07    0.00   21.22
  103  53060.30        3.09878400e+01       -2.24273020e-07    0.00   21.22
  104  53060.54        3.12995500e+01       -1.92911520e-07    0.00   21.22
  105  53060.78        3.15921200e+01       -2.08654320e-07    0.00   21.22
  106  53061.15        3.19260200e+01       -2.40697520e-07    0.00   20.76
  107  53061.41        3.21998500e+01       -2.34003720e-07    0.00   20.76
  108  53061.65        3.25109600e+01       -2.08778220e-07    0.00   20.76
  109  53061.91        3.28045200e+01       -2.16525620e-07    0.00   20.76
  110  53062.16        3.31318100e+01       -1.94585020e-07    0.00   20.80
  111  53062.42        3.34198400e+01       -2.22723520e-07    0.00   20.80
  112  53062.66        3.37162600e+01       -2.24397020e-07    0.00   20.80
  113  53062.94        3.39812400e+01       -2.02952220e-07    0.00   20.80
  114  53063.21        3.43430600e+01       -2.05493320e-07    0.00   21.24
  115  53063.47        3.46134500e+01       -2.00720920e-07    0.00   21.24
  116  53063.71        3.49082800e+01       -2.21793620e-07    0.00   21.24
  117  53064.02        3.52407400e+01       -2.35490820e-07    0.00   20.78
  118  53064.29        3.55334100e+01       -2.25016120e-07    0.00   20.78
  119  53064.54        3.58223200e+01       -1.93840620e-07    0.00   20.78
  120  53064.78        3.60860600e+01       -1.96629620e-07    0.00   20.78
  121  53065.10        3.64561500e+01       -1.42397820e-07    0.00   21.23
  122  53065.42        3.67317900e+01       -1.21758820e-07    0.00   21.23
  123  53065.66        3.70432800e+01       -1.44257220e-07    0.00   21.23
  124  53066.01        3.73095100e+01       -7.94270200e-08    0.00   21.23
  125  53066.30        3.76578300e+01        2.94338000e-09    0.00   21.06
  126  53066.54        3.79448700e+01        3.87673800e-08    0.00   21.06
  127  53066.80        3.81954800e+01        9.84532800e-08    0.00   21.06
  128  53067.17        3.85661900e+01        1.81319480e-07    0.00   21.06
  129  53067.46        3.88359400e+01        2.99079980e-07    0.00   21.17
  130  53067.70        3.91523600e+01        3.47981580e-07    0.00   21.17
  131  53067.99        3.94562400e+01        4.78881680e-07    0.00   21.24
  132  53068.26        3.97423200e+01        6.35379180e-07    0.00   21.24
  133  53068.50        4.00186500e+01        7.72105280e-07    0.00   21.24
  134  53068.74        4.02794800e+01        9.90891880e-07    0.00   21.24
  135  53069.10        4.06393900e+01        1.17199508e-06    0.00   20.78
  136  53069.36        4.09040500e+01        1.54294058e-06    0.00   20.78
  137  53069.61        4.12085600e+01        1.88667478e-06    0.00   20.78
  138  53069.85        4.14679900e+01        2.25929048e-06    0.00   20.78
  139  53070.11        4.18205400e+01        3.33183778e-06    0.00   21.11
  140  53070.37        4.21054000e+01        3.47866638e-06    0.00   21.11
  141  53070.61        4.23912900e+01        4.73269108e-06    0.00   21.11
  142  53070.85        4.26704300e+01        4.91825678e-06    0.00   21.11
  143  53071.16        4.30299700e+01        6.50653508e-06    0.00   20.77
  144  53071.43        4.33138400e+01        7.82303478e-06    0.00   20.77
  145  53071.67        4.35930000e+01        9.61981108e-06    0.00   20.77
  146  53072.04        4.39415300e+01        1.09903565e-05    0.00   20.81
  147  53072.30        4.42093000e+01        1.36303595e-05    0.00   20.81
  148  53072.55        4.44822600e+01        1.56030946e-05    0.00   20.81
  149  53072.80        4.47680800e+01        1.89442058e-05    0.00   20.81
  150  53073.15        4.51398900e+01        2.42048739e-05    0.00   20.81
