Repository: shortlab/2024-CryoHTS-Facility

# 2024-CryoHTS-Facility
Data repository for Alexis' RSI paper on the cryogenic HTS irradiation facility

File: data/figure09/Ic_2021-10-04_22-38-45670152_Anneal151.txt
# Ic = 38.13 A, n = 28.69 , Tavg = 0.00 K, Anneal151_00K___3600s
#idx    t_s     iHTS_A                vHTS_V                tHTS_K  tTAR_K
    0  53076.73        1.09435800e-01        1.97961300e-08    0.00   20.79
    1  53076.97        3.90647600e-01        1.97961300e-08    0.00   20.79
    2  53077.22        6.48926600e-01        5.54093000e-09    0.00   20.79
    3  53077.48        1.01065800e+00       -1.43543700e-08    0.00   21.13
    4  53077.82        1.32030700e+00       -1.15287000e-09    0.00   21.13
    5  53078.10        1.56358000e+00       -3.50807000e-09    0.00   21.13
    6  53078.35        1.87432000e+00       -1.40077000e-09    0.00   21.13
    7  53078.65        2.21646200e+00        1.51476300e-08    0.00   21.13
    8  53078.90        2.47150900e+00        2.15935300e-08    0.00   21.06
    9  53079.14        2.75473800e+00        1.76268300e-08    0.00   21.06
   10  53079.44        3.07651300e+00        2.19403000e-09    0.00   21.06
   11  53079.70        3.43156900e+00       -1.91267700e-08    0.00   20.83
   12  53079.95        3.67796800e+00       -3.62949700e-08    0.00   20.83
   13  53080.19        3.96988600e+00       -3.22663700e-08    0.00   20.83
   14  53080.51        4.33416300e+00       -6.42107000e-09    0.00   21.24
   15  53080.78        4.63408100e+00       -7.41277000e-09    0.00   21.24
   16  53081.02        4.89121200e+00       -3.23283700e-08    0.00   21.24
   17  53081.27        5.17825100e+00       -2.98493700e-08    0.00   21.24
   18  53081.62        5.55151200e+00       -2.79905700e-08    0.00   20.87
   19  53081.89        5.79738700e+00       -3.43746700e-08    0.00   20.87
   20  53082.13        6.10405500e+00       -3.59861700e-08    0.00   20.87
   21  53082.38        6.40045000e+00       -3.77215700e-08    0.00   20.87
   22  53082.68        6.76575900e+00       -5.80506700e-08    0.00   21.12
   23  53082.94        7.01101500e+00       -6.97027700e-08    0.00   21.12
   24  53083.18        7.32384300e+00       -7.54048700e-08    0.00   21.12
   25  53083.53        7.66244200e+00       -4.75142700e-08    0.00   20.78
   26  53083.82        7.91892100e+00       -3.35069700e-08    0.00   20.78
   27  53084.08        8.22581400e+00       -3.22053700e-08    0.00   20.78
   28  53084.32        8.51203800e+00       -4.16262700e-08    0.00   20.78
   29  53084.72        8.87781500e+00       -6.60459700e-08    0.00   21.18
   30  53084.96        9.11545400e+00       -5.76168700e-08    0.00   21.18
   31  53085.21        9.42236000e+00       -5.45798700e-08    0.00   21.18
   32  53085.49        9.76647100e+00       -6.46824700e-08    0.00   21.25
   33  53085.78        1.00095900e+01       -8.75527700e-08    0.00   21.25
   34  53086.02        1.03167200e+01       -1.15505370e-07    0.00   21.25
   35  53086.27        1.06008600e+01       -9.71595700e-08    0.00   21.25
   36  53086.63        1.09623500e+01       -1.09493370e-07    0.00   21.25
   37  53086.88        1.12038600e+01       -1.09865270e-07    0.00   20.87
   38  53087.14        1.15050700e+01       -7.21805700e-08    0.00   20.87
   39  53087.39        1.17917500e+01       -5.33980700e-08    0.00   20.87
   40  53087.69        1.21190400e+01       -5.22176700e-08    0.00   21.13
   41  53087.95        1.23897400e+01       -3.70327700e-08    0.00   21.13
   42  53088.19        1.26786700e+01       -7.58936700e-08    0.00   21.13
   43  53088.50        1.30419200e+01       -8.76697700e-08    0.00   21.13
   44  53088.85        1.32836100e+01       -5.68041700e-08    0.00   20.77
   45  53089.09        1.35882000e+01       -8.19676700e-08    0.00   20.77
   46  53089.34        1.38726400e+01       -8.86614700e-08    0.00   20.77
   47  53089.64        1.42061000e+01       -1.08308770e-07    0.00   20.82
   48  53089.93        1.44815300e+01       -1.19465070e-07    0.00   20.82
   49  53090.18        1.47882500e+01       -1.25229070e-07    0.00   20.82
   50  53090.55        1.51276000e+01       -1.05705670e-07    0.00   21.24
   51  53090.81        1.53776500e+01       -1.08928570e-07    0.00   21.24
   52  53091.05        1.56860100e+01       -1.16552070e-07    0.00   21.24
   53  53091.30        1.59677700e+01       -1.00809370e-07    0.00   21.24
   54  53091.64        1.63080100e+01       -1.12089570e-07    0.00   21.24
   55  53091.88        1.65822500e+01       -1.44194770e-07    0.00   20.86
   56  53092.13        1.68898400e+01       -1.45372370e-07    0.00   20.86
   57  53092.42        1.71794100e+01       -1.61548870e-07    0.00   20.86
   58  53092.67        1.75204600e+01       -1.42707270e-07    0.00   21.12
   59  53092.93        1.77977600e+01       -1.25167170e-07    0.00   21.12
   60  53093.17        1.81086000e+01       -1.19898770e-07    0.00   21.12
   61  53093.56        1.84152100e+01       -1.36818870e-07    0.00   21.05
   62  53093.82        1.86968100e+01       -1.62850070e-07    0.00   21.05
   63  53094.07        1.90060400e+01       -1.56714070e-07    0.00   21.05
   64  53094.31        1.92613000e+01       -1.74626070e-07    0.00   21.05
   65  53094.60        1.96219200e+01       -1.68490170e-07    0.00   20.81
   66  53094.87        1.99013100e+01       -1.48966670e-07    0.00   20.81
   67  53095.12        2.02075700e+01       -1.72890670e-07    0.00   20.81
   68  53095.36        2.04657900e+01       -1.64089570e-07    0.00   20.81
   69  53095.62        2.08329900e+01       -1.91918270e-07    0.00   21.24
   70  53095.90        2.11041400e+01       -2.03508370e-07    0.00   21.24
   71  53096.14        2.13766400e+01       -2.09396370e-07    0.00   21.24
   72  53096.44        2.16832700e+01       -2.00099470e-07    0.00   21.24
   73  53096.71        2.20389200e+01       -1.76237470e-07    0.00   20.78
   74  53096.96        2.23057600e+01       -1.69977670e-07    0.00   20.78
   75  53097.21        2.25897100e+01       -1.83860970e-07    0.00   20.78
   76  53097.54        2.29318100e+01       -1.70535470e-07    0.00   20.78
   77  53097.85        2.32045000e+01       -1.74626070e-07    0.00   21.22
   78  53098.09        2.34874500e+01       -1.79646370e-07    0.00   21.22
   79  53098.34        2.37717400e+01       -1.62354170e-07    0.00   21.22
   80  53098.63        2.41378600e+01       -1.94893270e-07    0.00   20.76
   81  53098.88        2.44054900e+01       -1.91732270e-07    0.00   20.76
   82  53099.13        2.46889600e+01       -1.73076170e-07    0.00   20.76
   83  53099.40        2.49779400e+01       -2.01648070e-07    0.00   20.76
   84  53099.66        2.53330400e+01       -1.93714670e-07    0.00   20.82
   85  53099.91        2.55801200e+01       -1.71959970e-07    0.00   20.82
   86  53100.16        2.58859200e+01       -1.71216270e-07    0.00   20.82
   87  53100.43        2.61768600e+01       -1.82434470e-07    0.00   20.82
   88  53100.72        2.65335500e+01       -1.85533470e-07    0.00   21.23
   89  53100.98        2.67810200e+01       -2.14725570e-07    0.00   21.23
   90  53101.22        2.70683400e+01       -2.40570870e-07    0.00   21.23
   91  53101.51        2.73843400e+01       -2.76146970e-07    0.00   21.23
   92  53101.76        2.77002000e+01       -2.20799570e-07    0.00   20.78
   93  53102.01        2.79883000e+01       -1.94086570e-07    0.00   20.78
   94  53102.25        2.82695000e+01       -2.02267770e-07    0.00   20.78
   95  53102.52        2.85888500e+01       -1.99230770e-07    0.00   21.12
   96  53102.80        2.89127100e+01       -2.26439670e-07    0.00   21.12
   97  53103.05        2.91892400e+01       -2.32141770e-07    0.00   21.12
   98  53103.30        2.94773900e+01       -2.44041770e-07    0.00   21.12
   99  53103.64        2.98219300e+01       -2.35178670e-07    0.00   21.04
  100  53103.89        3.00952200e+01       -2.38773470e-07    0.00   21.04
  101  53104.14        3.04045800e+01       -2.49185970e-07    0.00   21.04
  102  53104.45        3.07080300e+01       -2.93625070e-07    0.00   21.04
  103  53104.77        3.10212000e+01       -2.91083870e-07    0.00   21.17
  104  53105.02        3.13062200e+01       -2.43423870e-07    0.00   21.17
  105  53105.28        3.15967700e+01       -2.16093470e-07    0.00   21.17
  106  53105.64        3.19369900e+01       -2.50864170e-07    0.00   21.24
  107  53105.91        3.22120700e+01       -2.52041770e-07    0.00   21.24
  108  53106.15        3.25177100e+01       -2.50988170e-07    0.00   21.24
  109  53106.44        3.28153700e+01       -2.52537670e-07    0.00   21.24
  110  53106.74        3.31404000e+01       -2.64437670e-07    0.00   20.77
  111  53106.99        3.34232300e+01       -2.70635570e-07    0.00   20.77
  112  53107.23        3.37089200e+01       -2.82721470e-07    0.00   20.77
  113  53107.64        3.40425800e+01       -2.49996470e-07    0.00   20.77
  114  53107.90        3.43123300e+01       -2.33943870e-07    0.00   21.21
  115  53108.15        3.46240400e+01       -2.67350670e-07    0.00   21.21
  116  53108.49        3.49216700e+01       -2.48694970e-07    0.00   21.21
  117  53108.78        3.52434500e+01       -2.15350170e-07    0.00   21.03
  118  53109.03        3.55188200e+01       -2.08160570e-07    0.00   21.03
  119  53109.27        3.58111400e+01       -2.01652770e-07    0.00   21.03
  120  53109.59        3.61457300e+01       -1.88823070e-07    0.00   21.03
  121  53109.90        3.64178700e+01       -1.62605970e-07    0.00   21.18
  122  53110.15        3.67314300e+01       -1.71530970e-07    0.00   21.18
  123  53110.44        3.70383200e+01       -1.66510570e-07    0.00   21.18
  124  53110.71        3.73671600e+01       -1.21575770e-07    0.00   21.23
  125  53110.97        3.76380800e+01       -3.20234700e-08    0.00   21.23
  126  53111.21        3.79316200e+01        1.43928300e-08    0.00   21.23
  127  53111.57        3.82677900e+01        3.98647300e-08    0.00   20.78
  128  53111.83        3.85355300e+01        1.63884830e-07    0.00   20.78
  129  53112.08        3.88165600e+01        2.43713830e-07    0.00   20.78
  130  53112.32        3.91140500e+01        2.89640330e-07    0.00   20.78
  131  53112.67        3.94497300e+01        4.50228130e-07    0.00   21.13
  132  53112.92        3.97225000e+01        6.47135630e-07    0.00   21.13
  133  53113.16        4.00280200e+01        7.44194830e-07    0.00   21.13
  134  53113.42        4.02883800e+01        9.52754430e-07    0.00   21.13
  135  53113.69        4.06488200e+01        1.21424403e-06    0.00   21.04
  136  53113.95        4.09167400e+01        1.56052113e-06    0.00   21.04
  137  53114.19        4.12092500e+01        1.87004463e-06    0.00   21.04
  138  53114.57        4.15307700e+01        2.20938003e-06    0.00   20.82
  139  53114.84        4.17875600e+01        2.87714243e-06    0.00   20.82
  140  53115.08        4.21159900e+01        3.96605263e-06    0.00   20.82
  141  53115.33        4.23637500e+01        4.09682853e-06    0.00   20.82
  142  53115.62        4.27293600e+01        5.63130623e-06    0.00   20.97
  143  53115.87        4.30061300e+01        6.81461053e-06    0.00   20.97
  144  53116.11        4.33202100e+01        7.88542293e-06    0.00   20.97
  145  53116.36        4.35632500e+01        9.58873153e-06    0.00   20.97
  146  53116.63        4.39427300e+01        1.08711404e-05    0.00   20.77
  147  53116.89        4.42131100e+01        1.39197472e-05    0.00   20.77
  148  53117.14        4.44877400e+01        1.64276665e-05    0.00   20.77
  149  53117.43        4.47688100e+01        1.91221426e-05    0.00   20.77
  150  53117.69        4.51388500e+01        2.45417744e-05    0.00   21.14

File: data/figure09/Ic_2021-10-05_07-38-02605474_anneal154K.txt
# Ic = 38.33 A, n = 30.01 , Tavg = 0.00 K, Anneal154_00K___3600s
#idx    t_s     iHTS_A                vHTS_V                tHTS_K  tTAR_K
    0  31646.60        3.08099900e-02        2.66262500e-08    0.00   21.20
    1  31646.86        3.50437100e-01        3.63195000e-09    0.00   20.81
    2  31647.15        6.74944600e-01       -3.26877500e-08    0.00   20.81
    3  31647.41        9.48034000e-01        9.33405000e-09    0.00   20.81
    4  31647.65        1.23296900e+00       -1.26435000e-09    0.00   20.81
    5  31647.98        1.56979600e+00        2.63163500e-08    0.00   21.25
    6  31648.24        1.84596900e+00        3.42496500e-08    0.00   21.25
    7  31648.48        2.13567600e+00       -7.52425000e-09    0.00   21.25
    8  31648.78        2.44864300e+00        5.24345000e-09    0.00   21.25
    9  31649.03        2.78243800e+00        1.10694500e-08    0.00   20.90
   10  31649.28        3.06272500e+00       -1.49650000e-10    0.00   20.90
   11  31649.52        3.37192100e+00       -1.43437500e-08    0.00   20.90
   12  31649.88        3.64200100e+00       -1.34145500e-08    0.00   21.01
   13  31650.17        3.99551600e+00       -2.69879500e-08    0.00   21.01
   14  31650.41        4.26623700e+00       -1.78150500e-08    0.00   21.01
   15  31650.66        4.55281500e+00       -3.45493500e-08    0.00   21.01
   16  31650.99        4.89465800e+00       -4.84946500e-08    0.00   21.20
   17  31651.23        5.17075800e+00       -4.04374500e-08    0.00   21.20
   18  31651.48        5.47998800e+00       -3.46733500e-08    0.00   21.20
   19  31651.74        5.78202900e+00       -3.27519500e-08    0.00   21.20
   20  31652.00        6.10891000e+00       -1.81869500e-08    0.00   20.81
   21  31652.25        6.38912600e+00       -6.42373500e-08    0.00   20.81
   22  31652.49        6.67642400e+00       -5.99608500e-08    0.00   20.81
   23  31652.78        6.96539100e+00       -6.38035500e-08    0.00   20.81
   24  31653.05        7.32707200e+00       -8.02279500e-08    0.00   21.25
   25  31653.36        7.60691500e+00       -8.05998500e-08    0.00   21.25
   26  31653.61        7.86350800e+00       -6.30597500e-08    0.00   21.25
   27  31653.92        8.22599700e+00       -8.94628500e-08    0.00   21.23
   28  31654.18        8.50554600e+00       -1.02478450e-07    0.00   21.23
   29  31654.42        8.80509500e+00       -8.45665500e-08    0.00   21.23
   30  31654.66        9.08311500e+00       -7.32243500e-08    0.00   21.23
   31  31654.95        9.42206400e+00       -5.21514500e-08    0.00   21.01
   32  31655.19        9.69727400e+00       -3.95091500e-08    0.00   21.01
   33  31655.44        9.95302900e+00       -3.80850500e-08    0.00   21.01
   34  31655.70        1.02610900e+01       -7.55830500e-08    0.00   21.01
   35  31655.94        1.06138200e+01       -8.54997500e-08    0.00   21.20
   36  31656.19        1.09005300e+01       -8.17809500e-08    0.00   21.20
   37  31656.43        1.11708700e+01       -1.04589250e-07    0.00   21.20
   38  31656.69        1.14512700e+01       -7.55210500e-08    0.00   21.20
   39  31656.99        1.18146600e+01       -6.31872500e-08    0.00   20.81
   40  31657.23        1.20572300e+01       -1.10725150e-07    0.00   20.81
   41  31657.47        1.23552100e+01       -8.85986500e-08    0.00   20.81
   42  31657.76        1.26443200e+01       -1.17852750e-07    0.00   20.81
   43  31658.07        1.30027900e+01       -1.04837150e-07    0.00   21.26
   44  31658.33        1.32477600e+01       -7.48392500e-08    0.00   21.26
   45  31658.57        1.35364200e+01       -8.58095500e-08    0.00   21.26
   46  31658.96        1.38966200e+01       -1.24236650e-07    0.00   20.89
   47  31659.21        1.41412900e+01       -1.54420450e-07    0.00   20.89
   48  31659.45        1.44261200e+01       -1.24236650e-07    0.00   20.89
   49  31659.69        1.47329200e+01       -1.42830350e-07    0.00   20.89
   50  31660.01        1.50985700e+01       -1.31426250e-07    0.00   21.02
   51  31660.27        1.53392300e+01       -1.44875650e-07    0.00   21.02
   52  31660.52        1.56331100e+01       -1.69667250e-07    0.00   21.02
   53  31660.89        1.59915100e+01       -1.50825650e-07    0.00   21.19
   54  31661.16        1.62448100e+01       -8.83547500e-08    0.00   21.19
   55  31661.41        1.65459900e+01       -1.37135450e-07    0.00   21.19
   56  31661.66        1.68360900e+01       -1.60006550e-07    0.00   21.19
   57  31661.97        1.72061500e+01       -1.36206650e-07    0.00   20.81
   58  31662.22        1.74567300e+01       -1.24120650e-07    0.00   20.81
   59  31662.47        1.77561000e+01       -1.45813350e-07    0.00   20.81
   60  31662.77        1.80545900e+01       -1.87029450e-07    0.00   20.81
   61  31663.08        1.83884900e+01       -1.96450250e-07    0.00   21.26
   62  31663.36        1.86641100e+01       -1.72092450e-07    0.00   21.26
   63  31663.60        1.89525500e+01       -1.58705050e-07    0.00   21.26
   64  31663.99        1.92844500e+01       -1.93351250e-07    0.00   20.89
   65  31664.24        1.95571800e+01       -1.89942450e-07    0.00   20.89
   66  31664.48        1.98477300e+01       -1.68125850e-07    0.00   20.89
   67  31664.73        2.01893000e+01       -1.89384650e-07    0.00   20.89
   68  31664.98        2.04817400e+01       -2.24216850e-07    0.00   21.02
   69  31665.23        2.07652200e+01       -2.09961650e-07    0.00   21.02
   70  31665.47        2.10673100e+01       -1.93227350e-07    0.00   21.02
   71  31665.73        2.13613700e+01       -2.06924750e-07    0.00   21.02
   72  31666.01        2.16519500e+01       -2.14858050e-07    0.00   21.19
   73  31666.31        2.19689700e+01       -2.14486150e-07    0.00   21.19
   74  31666.55        2.22788200e+01       -2.21489750e-07    0.00   21.19
   75  31666.80        2.25539000e+01       -2.29918950e-07    0.00   20.81
   76  31667.11        2.29024500e+01       -2.48324750e-07    0.00   20.81
   77  31667.36        2.31781700e+01       -2.75531550e-07    0.00   20.81
   78  31667.61        2.34385300e+01       -2.79622150e-07    0.00   20.81
   79  31667.87        2.37976900e+01       -2.56379950e-07    0.00   21.26
   80  31668.14        2.40806700e+01       -2.42124850e-07    0.00   21.26
   81  31668.38        2.43813600e+01       -2.78010650e-07    0.00   21.26
   82  31668.62        2.46539200e+01       -2.66916450e-07    0.00   21.26
   83  31668.97        2.49880800e+01       -2.90406550e-07    0.00   20.87
   84  31669.25        2.52690000e+01       -2.82101350e-07    0.00   20.87
   85  31669.49        2.55483000e+01       -2.68651850e-07    0.00   20.87
   86  31669.76        2.58880600e+01       -2.61152350e-07    0.00   20.87
   87  31670.03        2.61892200e+01       -2.78506550e-07    0.00   21.03
   88  31670.28        2.64736700e+01       -3.04909650e-07    0.00   21.03
   89  31670.52        2.67476600e+01       -3.38254350e-07    0.00   21.03
   90  31670.90        2.70957300e+01       -3.03670050e-07    0.00   21.18
   91  31671.21        2.73668300e+01       -3.31436650e-07    0.00   21.18
   92  31671.45        2.76475200e+01       -3.24556950e-07    0.00   21.18
   93  31671.69        2.79291900e+01       -3.35775150e-07    0.00   21.18
   94  31672.01        2.82942300e+01       -2.97224250e-07    0.00   20.81
   95  31672.26        2.85727900e+01       -2.90344550e-07    0.00   20.81
   96  31672.51        2.88529600e+01       -3.21953850e-07    0.00   20.81
   97  31672.78        2.91819800e+01       -3.29701550e-07    0.00   20.96
   98  31673.09        2.95048700e+01       -3.30260950e-07    0.00   20.96
   99  31673.33        2.97513300e+01       -2.98838850e-07    0.00   20.96
  100  31673.58        3.00582100e+01       -3.23320550e-07    0.00   20.96
  101  31673.96        3.03987900e+01       -3.45694950e-07    0.00   20.87
  102  31674.22        3.06621300e+01       -3.65714250e-07    0.00   20.87
  103  31674.46        3.09425800e+01       -3.58090750e-07    0.00   20.87
  104  31674.76        3.12561700e+01       -3.96331850e-07    0.00   20.87
  105  31675.03        3.16177600e+01       -3.72036050e-07    0.00   20.87
  106  31675.30        3.18702100e+01       -3.34042950e-07    0.00   21.27
  107  31675.54        3.21741100e+01       -3.69866850e-07    0.00   21.27
  108  31675.80        3.24731500e+01       -3.58276750e-07    0.00   21.25
  109  31676.06        3.28232900e+01       -4.03459450e-07    0.00   21.25
  110  31676.30        3.30780200e+01       -4.02467750e-07    0.00   21.25
  111  31676.54        3.33799500e+01       -3.92117250e-07    0.00   21.25
  112  31676.84        3.37342200e+01       -4.04203250e-07    0.00   21.25
  113  31677.11        3.40076700e+01       -3.87840750e-07    0.00   20.81
  114  31677.37        3.42838300e+01       -3.72655850e-07    0.00   20.81
  115  31677.62        3.45680100e+01       -3.93790750e-07    0.00   20.81
  116  31678.01        3.49378400e+01       -3.61313750e-07    0.00   20.81
  117  31678.26        3.51805400e+01       -3.62491350e-07    0.00   21.26
  118  31678.51        3.54746300e+01       -3.24746050e-07    0.00   21.26
  119  31678.78        3.58314200e+01       -3.08446350e-07    0.00   21.26
  120  31679.06        3.61158400e+01       -2.94254450e-07    0.00   20.86
  121  31679.32        3.63750400e+01       -3.03241850e-07    0.00   20.86
  122  31679.57        3.66800400e+01       -2.72190350e-07    0.00   20.86
  123  31679.88        3.70547000e+01       -2.32523750e-07    0.00   21.05
  124  31680.14        3.73006800e+01       -2.00046750e-07    0.00   21.05
  125  31680.39        3.76110900e+01       -1.79531650e-07    0.00   21.05
  126  31680.64        3.78967500e+01       -1.36890050e-07    0.00   21.05
  127  31680.94        3.82274600e+01       -6.74115500e-08    0.00   21.17
  128  31681.20        3.85047500e+01        4.14856500e-08    0.00   21.17
  129  31681.44        3.88060300e+01        8.76600500e-08    0.00   21.17
  130  31681.69        3.90856500e+01        2.09944650e-07    0.00   21.17
  131  31682.04        3.94252300e+01        3.55223650e-07    0.00   21.12
  132  31682.29        3.96980200e+01        5.03291550e-07    0.00   21.12
  133  31682.54        3.99973700e+01        6.33757450e-07    0.00   21.12
  134  31682.85        4.02781600e+01        8.38474250e-07    0.00   21.12
  135  31683.14        4.06194100e+01        1.05484315e-06    0.00   21.26
  136  31683.38        4.08796000e+01        1.37044055e-06    0.00   21.26
  137  31683.64        4.11631900e+01        1.70506545e-06    0.00   21.26
  138  31683.93        4.14985900e+01        2.10173135e-06    0.00   20.86
  139  31684.20        4.17767900e+01        2.63908975e-06    0.00   20.86
  140  31684.45        4.20761700e+01        3.77274865e-06    0.00   20.86
  141  31684.71        4.23409400e+01        3.98447575e-06    0.00   20.86
  142  31685.05        4.27036600e+01        5.44427915e-06    0.00   21.28
  143  31685.30        4.29779700e+01        6.85033685e-06    0.00   21.28
  144  31685.55        4.32961200e+01        8.05985885e-06    0.00   21.28
  145  31685.91        4.35938900e+01        9.53235815e-06    0.00   21.17
  146  31686.17        4.39027400e+01        1.15122182e-05    0.00   21.17
  147  31686.41        4.41872600e+01        1.32817833e-05    0.00   21.17
  148  31686.65        4.44392500e+01        1.65089106e-05    0.00   21.17
  149  31686.97        4.48037200e+01        2.01713170e-05    0.00   20.83

File: data/figure09/Ic_2021-10-05_07-38-46544352_anneal154K.txt
# Ic = 38.19 A, n = 29.11 , Tavg = 0.00 K, Anneal154_00K___3600s
#idx    t_s     iHTS_A                vHTS_V                tHTS_K  tTAR_K
    0  31689.99        8.71549800e-02        8.41365900e-08    0.00   21.08
    1  31690.24        3.67456500e-01        6.66584900e-08    0.00   21.08
    2  31690.50        6.46045700e-01        5.44481900e-08    0.00   21.08
    3  31690.74        9.81203600e-01        7.64501900e-08    0.00   21.08
    4  31690.99        1.28938600e+00        5.80419900e-08    0.00   21.17
    5  31691.23        1.54174900e+00        7.21111900e-08    0.00   21.17
    6  31691.49        1.84946700e+00        5.30216900e-08    0.00   21.17
    7  31691.75        2.18700500e+00        3.05851900e-08    0.00   21.17
    8  31692.10        2.45464900e+00        4.95507900e-08    0.00   20.84
    9  31692.36        2.75211000e+00        9.57252900e-08    0.00   20.84
   10  31692.61        3.06282000e+00        6.70288900e-08    0.00   20.84
   11  31692.87        3.36005100e+00        4.49643900e-08    0.00   21.02
   12  31693.12        3.68429100e+00        5.09143900e-08    0.00   21.02
   13  31693.37        3.96402700e+00        2.97794900e-08    0.00   21.02
   14  31693.61        4.27353500e+00        1.88091900e-08    0.00   21.02
   15  31693.98        4.61478000e+00        3.06649000e-09    0.00   20.86
   16  31694.24        4.86375600e+00        9.20239000e-09    0.00   20.86
   17  31694.49        5.15400700e+00        4.28570900e-08    0.00   20.86
   18  31694.79        5.47217200e+00       -1.91840100e-08    0.00   20.86
   19  31695.15        5.80882400e+00       -4.49491000e-09    0.00   21.09
   20  31695.41        6.08105500e+00        4.71335900e-08    0.00   21.09
   21  31695.66        6.37028200e+00        3.97580900e-08    0.00   21.09
   22  31695.92        6.73466400e+00        1.67638900e-08    0.00   21.16
   23  31696.16        6.99151700e+00       -2.31506100e-08    0.00   21.16
   24  31696.40        7.30024500e+00       -4.80650100e-08    0.00   21.16
   25  31696.65        7.59255800e+00       -5.91761000e-09    0.00   21.16
   26  31696.96        7.92927400e+00       -1.40976100e-08    0.00   20.84
   27  31697.23        8.20717900e+00       -3.69679100e-08    0.00   20.84
   28  31697.47        8.50383800e+00       -2.87247100e-08    0.00   20.84
   29  31697.77        8.79140700e+00       -3.48606100e-08    0.00   20.84
   30  31698.05        9.12098400e+00       -4.63267100e-08    0.00   21.28
   31  31698.30        9.39305400e+00       -3.17616100e-08    0.00   21.28
   32  31698.55        9.69670900e+00       -9.32521000e-09    0.00   21.28
   33  31698.98        1.00146800e+01       -4.87439100e-08    0.00   20.85
   34  31699.24        1.02917800e+01       -5.40741100e-08    0.00   20.85
   35  31699.48        1.05721300e+01       -3.25054100e-08    0.00   20.85
   36  31699.78        1.09347700e+01       -8.51257100e-08    0.00   20.85
   37  31700.08        1.12118300e+01       -5.37023100e-08    0.00   21.09
   38  31700.33        1.14601600e+01       -4.34137100e-08    0.00   21.09
   39  31700.58        1.17843300e+01       -2.39523100e-08    0.00   21.09
   40  31700.83        1.20867200e+01       -3.12038100e-08    0.00   21.15
   41  31701.09        1.23818000e+01       -5.91564100e-08    0.00   21.15
   42  31701.35        1.26505900e+01       -9.36788100e-08    0.00   21.15
   43  31701.59        1.29608000e+01       -1.05764710e-07    0.00   21.15
   44  31701.94        1.32882900e+01       -7.21100100e-08    0.00   20.91
   45  31702.23        1.35682900e+01       -9.17568100e-08    0.00   20.91
   46  31702.47        1.38734300e+01       -7.75005100e-08    0.00   20.91
   47  31702.71        1.41266100e+01       -7.44004100e-08    0.00   20.91
   48  31703.03        1.44870400e+01       -1.06133710e-07    0.00   21.27
   49  31703.28        1.47668900e+01       -1.15554510e-07    0.00   21.27
   50  31703.52        1.50692200e+01       -8.74780100e-08    0.00   21.27
   51  31703.79        1.53366100e+01       -1.08241010e-07    0.00   21.27
   52  31704.09        1.56907800e+01       -7.88009100e-08    0.00   20.85
   53  31704.34        1.59640900e+01       -5.72941100e-08    0.00   20.85
   54  31704.59        1.62336300e+01       -9.26222100e-08    0.00   20.85
   55  31704.88        1.65991600e+01       -9.15686100e-08    0.00   21.09
   56  31705.15        1.68708000e+01       -1.44188910e-07    0.00   21.09
   57  31705.39        1.71616600e+01       -1.57142510e-07    0.00   21.09
   58  31705.65        1.74604700e+01       -1.38982610e-07    0.00   21.09
   59  31705.97        1.78015100e+01       -1.38238910e-07    0.00   21.27
   60  31706.21        1.80590800e+01       -1.30243610e-07    0.00   21.27
   61  31706.46        1.83418500e+01       -1.05389910e-07    0.00   21.27
   62  31706.70        1.86679400e+01       -1.30429510e-07    0.00   21.27
   63  31707.00        1.90123500e+01       -1.25967010e-07    0.00   20.83
   64  31707.26        1.92578300e+01       -1.36317510e-07    0.00   20.83
   65  31707.51        1.95444900e+01       -1.43321210e-07    0.00   20.83
   66  31707.76        1.99054800e+01       -1.24727410e-07    0.00   20.83
   67  31708.08        2.02165400e+01       -1.37371210e-07    0.00   21.27
   68  31708.32        2.04617500e+01       -1.36443810e-07    0.00   21.27
   69  31708.56        2.07676200e+01       -1.49399310e-07    0.00   21.27
   70  31708.81        2.11042400e+01       -1.66010110e-07    0.00   21.19
   71  31709.07        2.13906800e+01       -1.69233010e-07    0.00   21.19
   72  31709.33        2.16481800e+01       -1.73385610e-07    0.00   21.19
   73  31709.58        2.19765500e+01       -1.43263810e-07    0.00   21.19
   74  31709.95        2.23186000e+01       -1.48718010e-07    0.00   21.08
   75  31710.20        2.25458100e+01       -1.76918410e-07    0.00   21.08
   76  31710.46        2.28513100e+01       -2.05304910e-07    0.00   21.08
   77  31710.71        2.31609400e+01       -2.22287110e-07    0.00   21.08
   78  31711.04        2.35010000e+01       -2.38525710e-07    0.00   20.82
   79  31711.30        2.37730800e+01       -2.33195510e-07    0.00   20.82
   80  31711.54        2.40809900e+01       -2.20675710e-07    0.00   20.82
   81  31711.84        2.44285900e+01       -2.12246510e-07    0.00   20.83
   82  31712.10        2.46806600e+01       -1.86029410e-07    0.00   20.83
   83  31712.35        2.49731900e+01       -2.17080910e-07    0.00   20.83
   84  31712.60        2.52634100e+01       -2.30344410e-07    0.00   20.83
   85  31712.93        2.55988500e+01       -2.28609010e-07    0.00   21.27
   86  31713.19        2.58710900e+01       -2.06110610e-07    0.00   21.27
   87  31713.43        2.61754600e+01       -2.37781910e-07    0.00   21.27
   88  31713.67        2.64559500e+01       -2.47884510e-07    0.00   21.27
   89  31714.04        2.67941600e+01       -2.50983510e-07    0.00   20.83
   90  31714.30        2.70689600e+01       -2.76585110e-07    0.00   20.83
   91  31714.54        2.73571200e+01       -2.45164610e-07    0.00   20.83
   92  31714.89        2.76945200e+01       -2.34938010e-07    0.00   21.09
   93  31715.14        2.79896900e+01       -2.48945310e-07    0.00   21.09
   94  31715.39        2.82780800e+01       -2.49875010e-07    0.00   21.09
   95  31715.63        2.85619200e+01       -2.82847810e-07    0.00   21.09
   96  31715.99        2.89021800e+01       -2.77331710e-07    0.00   21.14
   97  31716.25        2.91645300e+01       -2.47457810e-07    0.00   21.14
   98  31716.50        2.94765800e+01       -2.67972910e-07    0.00   21.14
   99  31716.78        2.97959800e+01       -2.78571310e-07    0.00   21.14
  100  31717.08        3.01085300e+01       -2.59419810e-07    0.00   20.83
  101  31717.32        3.03552900e+01       -2.70266110e-07    0.00   20.83
  102  31717.57        3.06922100e+01       -2.68282810e-07    0.00   20.83
  103  31717.92        3.10154600e+01       -2.41321910e-07    0.00   21.26
  104  31718.18        3.12883500e+01       -2.95677510e-07    0.00   21.26
  105  31718.44        3.15926100e+01       -3.09436910e-07    0.00   21.26
  106  31718.68        3.18800500e+01       -3.04540510e-07    0.00   21.26
  107  31719.04        3.22265800e+01       -2.88487910e-07    0.00   20.83
  108  31719.29        3.24972900e+01       -3.04478510e-07    0.00   20.83
  109  31719.54        3.28007300e+01       -3.14085310e-07    0.00   20.83
  110  31719.92        3.31087900e+01       -3.09560810e-07    0.00   20.83
  111  31720.18        3.33991600e+01       -2.98284410e-07    0.00   21.26
  112  31720.43        3.37025500e+01       -2.90168910e-07    0.00   21.26
  113  31720.67        3.39625000e+01       -2.86946010e-07    0.00   21.26
  114  31720.99        3.43269000e+01       -3.21406410e-07    0.00   21.14
  115  31721.25        3.45990100e+01       -3.13968910e-07    0.00   21.14
  116  31721.49        3.48932700e+01       -2.82483510e-07    0.00   21.14
  117  31721.87        3.51840800e+01       -2.66059110e-07    0.00   20.83
  118  31722.17        3.55407900e+01       -2.35131510e-07    0.00   20.83
  119  31722.42        3.58152900e+01       -2.50068510e-07    0.00   20.83
  120  31722.66        3.60732600e+01       -2.24285210e-07    0.00   20.83
  121  31722.97        3.64384700e+01       -2.16104010e-07    0.00   20.83
  122  31723.28        3.67167400e+01       -2.01167010e-07    0.00   21.27
  123  31723.53        3.70064200e+01       -1.48670710e-07    0.00   21.27
  124  31723.84        3.73444200e+01       -1.16007810e-07    0.00   20.83
  125  31724.14        3.76393100e+01       -7.57834100e-08    0.00   20.83
  126  31724.39        3.79236200e+01       -3.04767100e-08    0.00   20.83
  127  31724.64        3.81848800e+01        2.53044900e-08    0.00   20.83
  128  31724.98        3.85512400e+01        1.05567290e-07    0.00   21.09
  129  31725.25        3.88212700e+01        2.29029590e-07    0.00   21.09
  130  31725.51        3.91106800e+01        3.09850290e-07    0.00   21.09
  131  31725.79        3.93945500e+01        4.02261090e-07    0.00   21.09
  132  31726.05        3.97422800e+01        5.73644090e-07    0.00   21.13
  133  31726.32        4.00146400e+01        7.51411090e-07    0.00   21.13
  134  31726.57        4.02718000e+01        9.30344790e-07    0.00   21.13
  135  31726.86        4.06320100e+01        1.08826759e-06    0.00   20.83
  136  31727.13        4.09254600e+01        1.50024269e-06    0.00   20.83
  137  31727.38        4.11925000e+01        1.83666539e-06    0.00   20.83
  138  31727.62        4.14519000e+01        2.18201299e-06    0.00   20.83
  139  31727.94        4.18106200e+01        2.68509749e-06    0.00   21.27
  140  31728.20        4.20944700e+01        4.03016829e-06    0.00   21.27
  141  31728.44        4.23655200e+01        4.12666979e-06    0.00   21.27
  142  31728.69        4.26582800e+01        5.38596149e-06    0.00   21.27
  143  31728.99        4.30233200e+01        6.57515479e-06    0.00   20.84
  144  31729.24        4.33012100e+01        8.40254699e-06    0.00   20.84
  145  31729.49        4.35791200e+01        9.37264409e-06    0.00   20.84
  146  31729.78        4.38669500e+01        1.06980675e-05    0.00   20.84
  147  31730.07        4.42297000e+01        1.41813557e-05    0.00   21.10
  148  31730.32        4.44675900e+01        1.67513816e-05    0.00   21.10
  149  31730.57        4.47607800e+01        1.95519698e-05    0.00   21.10
  150  31730.88        4.51135600e+01        2.39856456e-05    0.00   21.10

File: data/figure09/Ic_2021-10-05_07-39-30093187_anneal154K.txt
# Ic = 38.13 A, n = 28.79 , Tavg = 0.00 K, Anneal154_00K___3600s
#idx    t_s     iHTS_A                vHTS_V                tHTS_K  tTAR_K
    0  31733.94        9.91677600e-02        4.12842500e-08    0.00   20.83
    1  31734.19        3.78661500e-01        6.60139500e-08    0.00   20.83
    2  31734.44        6.50399200e-01        7.15301500e-08    0.00   20.83
    3  31734.70        9.60811900e-01        5.94441500e-08    0.00   20.83
    4  31734.94        1.29676900e+00        7.82238500e-08    0.00   21.11
    5  31735.18        1.55152700e+00        6.61999500e-08    0.00   21.11
    6  31735.43        1.85552700e+00        7.23358500e-08    0.00   21.11
    7  31735.68        2.14150100e+00        5.15728500e-08    0.00   21.11
    8  31736.00        2.50793300e+00        2.98801500e-08    0.00   21.13
    9  31736.25        2.76147000e+00        4.44452500e-08    0.00   21.13
   10  31736.50        3.07159800e+00        4.32676500e-08    0.00   21.13
   11  31736.79        3.36473300e+00        4.85358500e-08    0.00   21.13
   12  31737.06        3.69834000e+00        5.93821500e-08    0.00   20.84
   13  31737.32        3.97018000e+00        1.61827500e-08    0.00   20.84
   14  31737.58        4.25723100e+00       -1.53037500e-08    0.00   20.84
   15  31737.82        4.57617500e+00        1.41339500e-08    0.00   20.84
   16  31738.15        4.90499600e+00       -6.19350000e-10    0.00   21.27
   17  31738.40        5.17995100e+00        3.91092500e-08    0.00   21.27
   18  31738.64        5.46976900e+00        5.15050500e-08    0.00   21.27
   19  31738.97        5.81407000e+00       -1.10938500e-08    0.00   20.83
   20  31739.23        6.08969500e+00       -7.68495000e-09    0.00   20.83
   21  31739.48        6.37809200e+00        2.15691500e-08    0.00   20.83
   22  31739.76        6.69950800e+00        2.81389500e-08    0.00   20.83
   23  31740.02        7.02025200e+00        2.11353500e-08    0.00   21.12
   24  31740.26        7.31010500e+00       -1.69198500e-08    0.00   21.12
   25  31740.50        7.61650700e+00       -1.61761500e-08    0.00   21.12
   26  31740.78        7.88263000e+00        6.44625000e-09    0.00   21.12
   27  31741.08        8.23928100e+00        1.98375000e-09    0.00   21.12
   28  31741.33        8.51302300e+00       -4.55542500e-08    0.00   21.12
   29  31741.58        8.80499100e+00       -2.50391500e-08    0.00   21.12
   30  31741.96        9.12821100e+00       -3.25385500e-08    0.00   20.84
   31  31742.21        9.40888900e+00       -4.43766500e-08    0.00   20.84
   32  31742.47        9.70444700e+00       -2.95635500e-08    0.00   20.84
   33  31742.71        9.96744000e+00       -4.04719500e-08    0.00   20.84
   34  31743.00        1.03281300e+01       -3.57615500e-08    0.00   21.27
   35  31743.25        1.05999500e+01       -4.74755500e-08    0.00   21.27
   36  31743.49        1.08974500e+01       -7.95783500e-08    0.00   21.27
   37  31743.78        1.11695000e+01       -8.10609500e-08    0.00   21.27
   38  31744.04        1.15183300e+01       -5.71941500e-08    0.00   20.82
   39  31744.30        1.17872200e+01       -8.00025500e-08    0.00   20.82
   40  31744.54        1.20437500e+01       -8.05603500e-08    0.00   20.82
   41  31744.89        1.24038800e+01       -5.69462500e-08    0.00   21.12
   42  31745.14        1.26907900e+01       -9.07248500e-08    0.00   21.12
   43  31745.39        1.29862700e+01       -8.57045500e-08    0.00   21.12
   44  31745.65        1.32422200e+01       -6.41358500e-08    0.00   21.12
   45  31745.96        1.36052900e+01       -1.06405650e-07    0.00   21.11
   46  31746.23        1.38837000e+01       -8.92374500e-08    0.00   21.11
   47  31746.47        1.41565600e+01       -1.13161350e-07    0.00   21.11
   48  31746.71        1.44405900e+01       -1.22520250e-07    0.00   21.11
   49  31747.00        1.48013900e+01       -1.21094650e-07    0.00   20.86
   50  31747.27        1.50743400e+01       -1.33242550e-07    0.00   20.86
   51  31747.51        1.53557800e+01       -1.03244650e-07    0.00   20.86
   52  31747.84        1.57011100e+01       -8.99191500e-08    0.00   20.86
   53  31748.15        1.59753100e+01       -1.20412950e-07    0.00   21.26
   54  31748.40        1.62328100e+01       -1.37333250e-07    0.00   21.26
   55  31748.64        1.65674600e+01       -9.92160500e-08    0.00   21.26
   56  31748.96        1.69049900e+01       -1.25247250e-07    0.00   20.81
   57  31749.22        1.71852300e+01       -1.60141550e-07    0.00   20.81
   58  31749.46        1.74614700e+01       -1.22837350e-07    0.00   20.81
   59  31749.70        1.77760000e+01       -1.37722050e-07    0.00   20.81
   60  31750.06        1.81049300e+01       -1.33514750e-07    0.00   21.13
   61  31750.34        1.83686200e+01       -1.63636550e-07    0.00   21.13
   62  31750.58        1.86731100e+01       -1.24031950e-07    0.00   21.13
   63  31750.94        1.90200200e+01       -1.09466850e-07    0.00   21.10
   64  31751.21        1.92643800e+01       -1.17462150e-07    0.00   21.10
   65  31751.46        1.95698200e+01       -1.71693850e-07    0.00   21.10
   66  31751.70        1.98571200e+01       -1.90659450e-07    0.00   21.10
   67  31752.00        2.02238600e+01       -1.73677150e-07    0.00   20.84
   68  31752.26        2.04676500e+01       -1.72995450e-07    0.00   20.84
   69  31752.50        2.07765700e+01       -1.69772550e-07    0.00   20.84
   70  31752.78        2.10672000e+01       -1.61219350e-07    0.00   20.84
   71  31753.03        2.13997400e+01       -1.87250650e-07    0.00   21.26
   72  31753.28        2.16768700e+01       -1.66735550e-07    0.00   21.26
   73  31753.52        2.19810500e+01       -1.78883450e-07    0.00   21.26
   74  31753.80        2.22781700e+01       -1.77148050e-07    0.00   21.15
   75  31754.06        2.26071800e+01       -1.42191850e-07    0.00   21.15
   76  31754.32        2.28804700e+01       -1.77643850e-07    0.00   21.15
   77  31754.56        2.31872600e+01       -1.88614150e-07    0.00   21.15
   78  31754.89        2.35074300e+01       -2.06588050e-07    0.00   21.13
   79  31755.15        2.37846800e+01       -2.13963550e-07    0.00   21.13
   80  31755.40        2.40813600e+01       -1.80743450e-07    0.00   21.13
   81  31755.66        2.43893000e+01       -2.00082150e-07    0.00   21.13
   82  31755.95        2.47103600e+01       -2.25122150e-07    0.00   21.08
   83  31756.20        2.49747700e+01       -2.04421150e-07    0.00   21.08
   84  31756.45        2.52854700e+01       -1.75166950e-07    0.00   21.08
   85  31756.69        2.55635600e+01       -2.13532050e-07    0.00   21.08
   86  31757.06        2.59023100e+01       -2.19110150e-07    0.00   20.84
   87  31757.32        2.61771700e+01       -2.04854950e-07    0.00   20.84
   88  31757.56        2.64807900e+01       -2.15143450e-07    0.00   20.84
   89  31757.89        2.68016100e+01       -2.22023150e-07    0.00   21.25
   90  31758.15        2.70831200e+01       -1.94442450e-07    0.00   21.25
   91  31758.40        2.73743400e+01       -2.02499750e-07    0.00   21.25
   92  31758.64        2.76330500e+01       -2.01632050e-07    0.00   21.25
   93  31758.92        2.79987200e+01       -2.47558550e-07    0.00   20.80
   94  31759.17        2.82804900e+01       -2.35472650e-07    0.00   20.80
   95  31759.41        2.85811300e+01       -2.13098150e-07    0.00   20.80
   96  31759.66        2.88692800e+01       -2.54624150e-07    0.00   20.80
   97  31759.91        2.92010900e+01       -2.43963750e-07    0.00   20.81
   98  31760.16        2.94827400e+01       -2.43281950e-07    0.00   20.81
   99  31760.41        2.97636200e+01       -2.57351250e-07    0.00   20.81
  100  31760.65        3.00760400e+01       -2.50595550e-07    0.00   20.81
  101  31761.07        3.04124200e+01       -2.57909050e-07    0.00   21.08
  102  31761.33        3.07001900e+01       -2.46878350e-07    0.00   21.08
  103  31761.58        3.09801000e+01       -2.71733650e-07    0.00   21.08
  104  31762.03        3.13209600e+01       -2.73903750e-07    0.00   20.84
  105  31762.28        3.16026200e+01       -2.70246950e-07    0.00   20.84
  106  31762.52        3.18836400e+01       -2.78924050e-07    0.00   20.84
  107  31762.93        3.22116200e+01       -2.94108850e-07    0.00   21.25
  108  31763.17        3.25188200e+01       -2.80783350e-07    0.00   21.25
  109  31763.42        3.28069400e+01       -2.80287550e-07    0.00   21.25
  110  31763.68        3.30697200e+01       -2.73903750e-07    0.00   21.25
  111  31763.96        3.34360200e+01       -2.82642750e-07    0.00   20.79
  112  31764.24        3.37153800e+01       -2.94666650e-07    0.00   20.79
  113  31764.49        3.39911700e+01       -2.82828650e-07    0.00   20.79
  114  31764.73        3.42825700e+01       -2.94728650e-07    0.00   20.79
  115  31765.06        3.46378400e+01       -3.01112550e-07    0.00   21.14
  116  31765.31        3.49088100e+01       -2.60206350e-07    0.00   21.14
  117  31765.55        3.51955300e+01       -2.68697450e-07    0.00   21.14
  118  31765.85        3.55535300e+01       -2.43657950e-07    0.00   21.06
  119  31766.13        3.58648000e+01       -2.18866350e-07    0.00   21.06
  120  31766.38        3.60959900e+01       -2.58780850e-07    0.00   21.06
  121  31766.64        3.63903000e+01       -2.02317950e-07    0.00   21.06
  122  31766.88        3.67511700e+01       -1.48458150e-07    0.00   20.84
  123  31767.14        3.70695300e+01       -1.02221750e-07    0.00   20.84
  124  31767.39        3.73063900e+01       -8.56734500e-08    0.00   20.84
  125  31767.65        3.75974800e+01       -6.08819500e-08    0.00   20.84
  126  31767.92        3.79687800e+01       -5.16275000e-09    0.00   21.25
  127  31768.18        3.82148900e+01        4.78292500e-08    0.00   21.25
  128  31768.43        3.85146900e+01        1.01751050e-07    0.00   21.25
  129  31768.69        3.88039900e+01        2.20688850e-07    0.00   21.25
  130  31769.00        3.91614600e+01        3.37147450e-07    0.00   20.80
  131  31769.26        3.94082900e+01        4.52056650e-07    0.00   20.80
  132  31769.51        3.97080000e+01        6.08243850e-07    0.00   20.80
  133  31769.78        4.00383500e+01        6.84973950e-07    0.00   20.82
  134  31770.09        4.03217300e+01        9.28551550e-07    0.00   20.82
  135  31770.33        4.05903100e+01        1.20919275e-06    0.00   20.82
  136  31770.58        4.08718400e+01        1.41533505e-06    0.00   20.82
  137  31770.93        4.12338600e+01        1.84224675e-06    0.00   21.06
  138  31771.20        4.14736800e+01        2.36634155e-06    0.00   21.06
  139  31771.44        4.17829100e+01        2.67927375e-06    0.00   21.06
  140  31771.70        4.20869800e+01        3.90689285e-06    0.00   21.06
  141  31771.98        4.24014100e+01        4.12468715e-06    0.00   21.06
  142  31772.24        4.26767200e+01        5.49033355e-06    0.00   20.85
  143  31772.48        4.29829600e+01        6.77528315e-06    0.00   20.85
  144  31772.74        4.33178000e+01        7.78510775e-06    0.00   20.85
  145  31773.01        4.35672300e+01        9.75542285e-06    0.00   21.26
  146  31773.30        4.38837900e+01        1.18218778e-05    0.00   21.26
  147  31773.54        4.41909300e+01        1.34389737e-05    0.00   21.26
  148  31773.93        4.45080200e+01        1.64706180e-05    0.00   21.12
  149  31774.21        4.47814500e+01        1.96038459e-05    0.00   21.12
  150  31774.46        4.50875300e+01        2.40489847e-05    0.00   21.12
