Repository: shortlab/2024-CryoHTS-Facility

# 2024-CryoHTS-Facility
Data repository for Alexis' RSI paper on the cryogenic HTS irradiation facility

File: data/figure09/Ic_2021-10-05_09-53-03872011_Anneal157.txt
# Ic = 38.29 A, n = 29.60 , Tavg = 0.00 K, Anneal157_00K___3600s
#idx    t_s     iHTS_A                vHTS_V                tHTS_K  tTAR_K
    0  39747.64        4.28494200e-02        6.85427200e-08    0.00   21.16
    1  39747.91        3.41582900e-01        2.30500200e-08    0.00   21.16
    2  39748.17        6.47774300e-01        1.04063200e-08    0.00   20.76
    3  39748.41        9.39381900e-01        2.57771200e-08    0.00   20.76
    4  39748.66        1.22199600e+00        1.11500200e-08    0.00   20.76
    5  39748.91        1.55685400e+00        4.74599200e-08    0.00   21.11
    6  39749.16        1.84551500e+00        5.22820200e-08    0.00   21.11
    7  39749.41        2.14339100e+00        2.42031200e-08    0.00   21.11
    8  39749.65        2.43584500e+00        3.47395200e-08    0.00   21.11
    9  39749.95        2.77488100e+00       -5.48488000e-09    0.00   20.86
   10  39750.23        3.07155200e+00        1.87489200e-08    0.00   20.86
   11  39750.47        3.35793000e+00        5.09780200e-08    0.00   20.86
   12  39750.71        3.65029800e+00        2.01744200e-08    0.00   20.86
   13  39751.02        3.98414900e+00        1.48442200e-08    0.00   20.95
   14  39751.28        4.26082600e+00       -3.62548000e-09    0.00   20.95
   15  39751.52        4.56767400e+00       -3.51728800e-08    0.00   20.95
   16  39751.82        4.89085800e+00       -3.40571800e-08    0.00   20.95
   17  39752.15        5.19491000e+00       -2.50988000e-09    0.00   21.15
   18  39752.39        5.47168500e+00       -3.57925800e-08    0.00   21.15
   19  39752.64        5.75337500e+00       -2.73014800e-08    0.00   21.15
   20  39752.96        6.09881100e+00       -3.36853800e-08    0.00   21.02
   21  39753.23        6.39928900e+00       -5.15972800e-08    0.00   21.02
   22  39753.48        6.68763800e+00       -1.94921800e-08    0.00   21.02
   23  39753.78        6.95388200e+00       -1.63311800e-08    0.00   21.02
   24  39754.08        7.31673700e+00       -3.08342800e-08    0.00   21.21
   25  39754.33        7.59663200e+00       -4.64529800e-08    0.00   21.21
   26  39754.59        7.85235700e+00       -5.97173800e-08    0.00   21.21
   27  39754.87        8.17315900e+00       -7.90581800e-08    0.00   20.84
   28  39755.12        8.51890900e+00       -7.00132800e-08    0.00   20.84
   29  39755.37        8.78954600e+00       -4.68951800e-08    0.00   20.84
   30  39755.63        9.05135600e+00       -7.66450800e-08    0.00   20.84
   31  39755.88        9.43282600e+00       -7.95580800e-08    0.00   20.95
   32  39756.13        9.71185000e+00       -1.02614280e-07    0.00   20.95
   33  39756.38        9.96084100e+00       -8.29049800e-08    0.00   20.95
   34  39756.64        1.02488000e+01       -6.30096800e-08    0.00   20.95
   35  39756.88        1.06156900e+01       -9.64163800e-08    0.00   20.80
   36  39757.14        1.09128000e+01       -1.10547580e-07    0.00   20.80
   37  39757.38        1.11627900e+01       -1.15877780e-07    0.00   20.80
   38  39757.62        1.14389800e+01       -8.60038800e-08    0.00   20.80
   39  39757.96        1.18025300e+01       -8.64997800e-08    0.00   20.76
   40  39758.21        1.20422600e+01       -1.19534580e-07    0.00   20.76
   41  39758.46        1.23249800e+01       -1.23873080e-07    0.00   20.76
   42  39758.70        1.26310600e+01       -1.02676280e-07    0.00   20.76
   43  39759.01        1.29982000e+01       -1.21517880e-07    0.00   21.10
   44  39759.27        1.32406900e+01       -1.25050680e-07    0.00   21.10
   45  39759.51        1.35423000e+01       -9.85236800e-08    0.00   21.10
   46  39759.79        1.39144900e+01       -1.38438180e-07    0.00   20.84
   47  39760.09        1.41688800e+01       -1.17923080e-07    0.00   20.84
   48  39760.33        1.44310100e+01       -8.14174800e-08    0.00   20.84
   49  39760.57        1.47217800e+01       -1.00695080e-07    0.00   20.84
   50  39760.90        1.50927900e+01       -1.21524280e-07    0.00   20.97
   51  39761.16        1.53699900e+01       -1.35287880e-07    0.00   20.97
   52  39761.40        1.56364300e+01       -1.47063880e-07    0.00   20.97
   53  39761.64        1.59428700e+01       -1.47435780e-07    0.00   20.97
   54  39762.00        1.62625500e+01       -1.75140380e-07    0.00   21.14
   55  39762.27        1.65197700e+01       -1.91316880e-07    0.00   21.14
   56  39762.51        1.68220200e+01       -1.61195080e-07    0.00   21.14
   57  39762.83        1.71997500e+01       -1.81152380e-07    0.00   20.76
   58  39763.11        1.74783200e+01       -1.55554980e-07    0.00   20.76
   59  39763.35        1.77482000e+01       -1.47249780e-07    0.00   20.76
   60  39763.60        1.80590600e+01       -1.66153380e-07    0.00   20.76
   61  39763.91        1.83766600e+01       -1.51774280e-07    0.00   21.21
   62  39764.16        1.86307000e+01       -1.96027280e-07    0.00   21.21
   63  39764.42        1.89578100e+01       -2.07493380e-07    0.00   21.21
   64  39764.66        1.92373800e+01       -1.97824680e-07    0.00   21.21
   65  39765.02        1.95333100e+01       -1.88279880e-07    0.00   21.21
   66  39765.28        1.98555500e+01       -2.17533980e-07    0.00   20.83
   67  39765.53        2.01575500e+01       -2.02844980e-07    0.00   20.83
   68  39765.81        2.04358400e+01       -1.81648180e-07    0.00   20.98
   69  39766.11        2.07787900e+01       -2.29991780e-07    0.00   20.98
   70  39766.35        2.10591500e+01       -2.40528180e-07    0.00   20.98
   71  39766.61        2.13193200e+01       -1.90568880e-07    0.00   20.98
   72  39766.95        2.16838800e+01       -2.13123980e-07    0.00   21.14
   73  39767.21        2.19625200e+01       -2.31282780e-07    0.00   21.14
   74  39767.45        2.22700800e+01       -2.67664480e-07    0.00   21.14
   75  39767.69        2.25301100e+01       -2.88055580e-07    0.00   21.14
   76  39768.00        2.28893500e+01       -2.63883780e-07    0.00   20.77
   77  39768.28        2.31683600e+01       -2.37046880e-07    0.00   20.77
   78  39768.52        2.34292900e+01       -2.61280680e-07    0.00   20.77
   79  39768.86        2.37921400e+01       -2.47211380e-07    0.00   21.21
   80  39769.14        2.40879700e+01       -2.93881680e-07    0.00   21.21
   81  39769.39        2.43685800e+01       -3.08508680e-07    0.00   21.21
   82  39769.63        2.46239300e+01       -2.85328480e-07    0.00   21.21
   83  39769.97        2.49876300e+01       -2.85514480e-07    0.00   20.82
   84  39770.25        2.52885900e+01       -3.02186780e-07    0.00   20.82
   85  39770.49        2.55204000e+01       -2.98963880e-07    0.00   20.82
   86  39770.79        2.58468600e+01       -3.07516980e-07    0.00   20.82
   87  39771.08        2.61898500e+01       -3.07888880e-07    0.00   21.00
   88  39771.33        2.64626200e+01       -3.41171680e-07    0.00   21.00
   89  39771.57        2.67196900e+01       -3.78544980e-07    0.00   21.00
   90  39771.86        2.70429300e+01       -3.11297780e-07    0.00   21.00
   91  39772.16        2.73946400e+01       -3.05037880e-07    0.00   21.13
   92  39772.41        2.76350600e+01       -3.62487180e-07    0.00   21.13
   93  39772.65        2.79221800e+01       -3.41093980e-07    0.00   21.13
   94  39772.98        2.82831100e+01       -3.32654380e-07    0.00   20.77
   95  39773.24        2.85876000e+01       -3.78890880e-07    0.00   20.77
   96  39773.49        2.88362600e+01       -3.75110080e-07    0.00   20.77
   97  39773.76        2.92041200e+01       -3.63643980e-07    0.00   20.77
   98  39774.10        2.94913100e+01       -3.71267380e-07    0.00   21.22
   99  39774.34        2.97424000e+01       -3.39843980e-07    0.00   21.22
  100  39774.59        3.00493600e+01       -3.30299180e-07    0.00   21.22
  101  39774.85        3.03981000e+01       -3.66371080e-07    0.00   20.82
  102  39775.12        3.06979400e+01       -3.55462780e-07    0.00   20.82
  103  39775.37        3.09550600e+01       -4.08268980e-07    0.00   20.82
  104  39775.61        3.12569400e+01       -4.20354880e-07    0.00   20.82
  105  39775.87        3.16041700e+01       -3.95439280e-07    0.00   21.01
  106  39776.14        3.18622500e+01       -4.01637180e-07    0.00   21.01
  107  39776.39        3.21615100e+01       -3.55958580e-07    0.00   21.01
  108  39776.65        3.24472400e+01       -3.53231480e-07    0.00   21.01
  109  39776.97        3.28145500e+01       -4.12607480e-07    0.00   21.13
  110  39777.24        3.30923600e+01       -3.95811180e-07    0.00   21.13
  111  39777.48        3.33742400e+01       -3.77031480e-07    0.00   21.13
  112  39777.73        3.36613400e+01       -3.68850180e-07    0.00   21.13
  113  39778.04        3.39920900e+01       -3.64201780e-07    0.00   20.79
  114  39778.29        3.42751500e+01       -3.77093580e-07    0.00   20.79
  115  39778.55        3.45520000e+01       -3.79015480e-07    0.00   20.79
  116  39778.89        3.49194100e+01       -3.65070680e-07    0.00   21.23
  117  39779.15        3.51903800e+01       -3.67549780e-07    0.00   21.23
  118  39779.39        3.54729100e+01       -3.63087280e-07    0.00   21.23
  119  39779.65        3.57650800e+01       -3.49389980e-07    0.00   21.23
  120  39779.94        3.61031200e+01       -3.24412380e-07    0.00   20.83
  121  39780.23        3.64146300e+01       -3.11644680e-07    0.00   20.83
  122  39780.48        3.66887200e+01       -3.16169180e-07    0.00   20.83
  123  39780.73        3.69861600e+01       -3.13937880e-07    0.00   20.83
  124  39781.07        3.73172400e+01       -2.53198380e-07    0.00   21.03
  125  39781.33        3.75996400e+01       -1.84463480e-07    0.00   21.03
  126  39781.57        3.78796600e+01       -9.10609800e-08    0.00   21.03
  127  39781.94        3.82220200e+01       -3.35443800e-08    0.00   21.13
  128  39782.21        3.84922000e+01        4.60368200e-08    0.00   21.13
  129  39782.45        3.87935400e+01        5.91763200e-08    0.00   21.13
  130  39782.70        3.90996200e+01        1.51587220e-07    0.00   21.13
  131  39782.98        3.94072400e+01        3.10129720e-07    0.00   20.79
  132  39783.26        3.96916300e+01        5.25259220e-07    0.00   20.79
  133  39783.51        3.99810700e+01        6.45064820e-07    0.00   20.79
  134  39783.78        4.03038200e+01        8.17614720e-07    0.00   20.79
  135  39784.08        4.05500000e+01        1.03262022e-06    0.00   21.24
  136  39784.33        4.08702500e+01        1.34158712e-06    0.00   21.24
  137  39784.58        4.11709500e+01        1.64714522e-06    0.00   21.24
  138  39784.86        4.14314800e+01        2.10851832e-06    0.00   20.83
  139  39785.18        4.17628600e+01        2.68827102e-06    0.00   20.83
  140  39785.42        4.20616700e+01        3.77842162e-06    0.00   20.83
  141  39785.66        4.23193300e+01        3.95128132e-06    0.00   20.83
  142  39785.97        4.26825900e+01        5.42842962e-06    0.00   21.05
  143  39786.22        4.30049300e+01        6.80585342e-06    0.00   21.05
  144  39786.48        4.32739600e+01        7.97688682e-06    0.00   21.05
  145  39786.77        4.35265000e+01        9.41412042e-06    0.00   21.05
  146  39787.05        4.38906500e+01        1.09325467e-05    0.00   21.14
  147  39787.32        4.41721900e+01        1.35791167e-05    0.00   21.14
  148  39787.56        4.44282800e+01        1.60692515e-05    0.00   21.14
  149  39787.85        4.48141500e+01        1.88609146e-05    0.00   21.11
  150  39788.14        4.50930300e+01        2.38817183e-05    0.00   21.11

File: data/figure09/Ic_2021-10-05_09-54-31210911_Anneal157.txt
# Ic = 38.28 A, n = 29.61 , Tavg = 0.00 K, Anneal157_00K___3600s
#idx    t_s     iHTS_A                vHTS_V                tHTS_K  tTAR_K
    0  39835.70        5.29796200e-02       -3.24895200e-08    0.00   20.86
    1  39835.99        4.00695600e-01       -2.92542000e-09    0.00   20.82
    2  39836.25        6.69654300e-01        1.76516800e-08    0.00   20.82
    3  39836.49        9.53420300e-01        7.93280000e-10    0.00   20.82
    4  39836.75        1.24214400e+00        2.09488000e-09    0.00   20.82
    5  39837.02        1.57296100e+00       -9.12332000e-09    0.00   21.17
    6  39837.27        1.85245100e+00       -1.96043200e-08    0.00   21.17
    7  39837.53        2.13938400e+00        3.25788000e-09    0.00   21.17
    8  39837.81        2.50728200e+00       -1.43458200e-08    0.00   20.92
    9  39838.08        2.78522400e+00       -1.12469200e-08    0.00   20.92
   10  39838.33        3.05175600e+00       -3.90135200e-08    0.00   20.92
   11  39838.59        3.37214400e+00       -5.88468200e-08    0.00   20.92
   12  39838.97        3.69364300e+00       -3.93854200e-08    0.00   21.28
   13  39839.23        3.98115700e+00       -5.92187200e-08    0.00   21.28
   14  39839.47        4.27351000e+00       -6.73380200e-08    0.00   21.28
   15  39839.73        4.58238700e+00       -4.03771200e-08    0.00   21.28
   16  39840.06        4.89581400e+00       -3.43651200e-08    0.00   20.86
   17  39840.31        5.17530000e+00       -2.53161200e-08    0.00   20.86
   18  39840.55        5.48674900e+00       -4.22984200e-08    0.00   20.86
   19  39840.80        5.77709800e+00       -1.26528120e-07    0.00   20.86
   20  39841.05        6.10872100e+00       -1.03719720e-07    0.00   21.09
   21  39841.31        6.39718700e+00       -7.16145200e-08    0.00   21.09
   22  39841.55        6.70148600e+00       -7.55812200e-08    0.00   21.09
   23  39841.91        7.02796000e+00       -9.08901200e-08    0.00   21.16
   24  39842.19        7.30413300e+00       -9.10760200e-08    0.00   21.16
   25  39842.43        7.58763700e+00       -8.82869200e-08    0.00   21.16
   26  39842.67        7.86473700e+00       -9.25635200e-08    0.00   21.16
   27  39843.00        8.23226300e+00       -8.01677200e-08    0.00   20.84
   28  39843.25        8.51791500e+00       -9.09448200e-08    0.00   20.84
   29  39843.50        8.79579100e+00       -8.93904200e-08    0.00   20.84
   30  39843.79        9.14115400e+00       -1.18334720e-07    0.00   20.84
   31  39844.04        9.42274500e+00       -1.06124820e-07    0.00   21.27
   32  39844.31        9.68351600e+00       -9.55884200e-08    0.00   21.27
   33  39844.55        9.95555200e+00       -1.35379020e-07    0.00   21.27
   34  39844.84        1.03135100e+01       -1.09471720e-07    0.00   20.86
   35  39845.13        1.06226800e+01       -1.36866520e-07    0.00   20.86
   36  39845.38        1.08990000e+01       -1.79198320e-07    0.00   20.86
   37  39845.63        1.11579100e+01       -1.59426920e-07    0.00   20.86
   38  39845.97        1.15097200e+01       -1.35564920e-07    0.00   20.82
   39  39846.23        1.18116100e+01       -1.34573320e-07    0.00   20.82
   40  39846.48        1.20349900e+01       -1.35255020e-07    0.00   20.82
   41  39846.78        1.23418900e+01       -1.16041520e-07    0.00   20.82
   42  39847.05        1.27065900e+01       -1.45357620e-07    0.00   21.15
   43  39847.30        1.29844600e+01       -1.39469620e-07    0.00   21.15
   44  39847.55        1.32429000e+01       -1.49696220e-07    0.00   21.15
   45  39847.85        1.36014200e+01       -1.76161320e-07    0.00   21.15
   46  39848.10        1.39050900e+01       -1.86635820e-07    0.00   20.83
   47  39848.34        1.41470800e+01       -1.62835820e-07    0.00   20.83
   48  39848.59        1.44500800e+01       -1.95808720e-07    0.00   20.83
   49  39848.96        1.47924300e+01       -1.82545120e-07    0.00   21.27
   50  39849.22        1.50686800e+01       -1.82978720e-07    0.00   21.27
   51  39849.47        1.53466000e+01       -2.11674920e-07    0.00   21.27
   52  39849.71        1.56531100e+01       -1.91221820e-07    0.00   21.27
   53  39850.07        1.59958800e+01       -2.04113520e-07    0.00   20.85
   54  39850.33        1.62479100e+01       -2.04609320e-07    0.00   20.85
   55  39850.58        1.65533300e+01       -1.98039520e-07    0.00   20.85
   56  39850.89        1.68881200e+01       -2.06654620e-07    0.00   21.09
   57  39851.14        1.72000900e+01       -1.95250420e-07    0.00   21.09
   58  39851.38        1.74530900e+01       -1.80747320e-07    0.00   21.09
   59  39851.63        1.77381500e+01       -2.25310320e-07    0.00   21.09
   60  39851.89        1.81098900e+01       -2.24380720e-07    0.00   21.15
   61  39852.13        1.83908300e+01       -1.99712920e-07    0.00   21.15
   62  39852.37        1.86679000e+01       -2.51589520e-07    0.00   21.15
   63  39852.62        1.89470400e+01       -2.52891120e-07    0.00   21.15
   64  39852.89        1.92882000e+01       -2.01758320e-07    0.00   20.83
   65  39853.15        1.95928400e+01       -2.12852520e-07    0.00   20.83
   66  39853.41        1.98674200e+01       -2.48180720e-07    0.00   20.83
   67  39853.65        2.01550200e+01       -2.34669220e-07    0.00   20.83
   68  39853.97        2.04921100e+01       -2.38387920e-07    0.00   21.26
   69  39854.23        2.07839900e+01       -2.60700420e-07    0.00   21.26
   70  39854.47        2.10709300e+01       -2.82579120e-07    0.00   21.26
   71  39854.76        2.13309400e+01       -2.69687420e-07    0.00   21.26
   72  39855.05        2.16972300e+01       -2.62870020e-07    0.00   20.84
   73  39855.30        2.19766100e+01       -2.72353120e-07    0.00   20.84
   74  39855.55        2.22786100e+01       -2.42851120e-07    0.00   20.84
   75  39855.99        2.26013500e+01       -2.47809420e-07    0.00   21.08
   76  39856.23        2.28973500e+01       -2.85802620e-07    0.00   21.08
   77  39856.47        2.31745000e+01       -2.67642720e-07    0.00   21.08
   78  39856.73        2.34838500e+01       -2.47499520e-07    0.00   21.08
   79  39857.00        2.37531900e+01       -2.56920320e-07    0.00   21.14
   80  39857.28        2.40821500e+01       -2.66217220e-07    0.00   21.14
   81  39857.52        2.43837200e+01       -2.75018220e-07    0.00   21.14
   82  39857.77        2.46834000e+01       -2.81588020e-07    0.00   21.14
   83  39858.03        2.50018100e+01       -2.79108920e-07    0.00   20.83
   84  39858.27        2.52810200e+01       -2.99438020e-07    0.00   20.83
   85  39858.52        2.55590500e+01       -3.18651620e-07    0.00   20.83
   86  39858.80        2.58717400e+01       -2.97020920e-07    0.00   20.83
   87  39859.05        2.62048900e+01       -3.36191720e-07    0.00   21.26
   88  39859.29        2.64760800e+01       -3.13755220e-07    0.00   21.26
   89  39859.54        2.67518200e+01       -3.14251120e-07    0.00   21.26
   90  39859.96        2.70963400e+01       -3.08239120e-07    0.00   20.83
   91  39860.21        2.73750100e+01       -2.94045920e-07    0.00   20.83
   92  39860.45        2.76285200e+01       -3.01607320e-07    0.00   20.83
   93  39860.69        2.79581000e+01       -3.18526620e-07    0.00   20.83
   94  39860.97        2.83002800e+01       -3.30484420e-07    0.00   21.08
   95  39861.22        2.85774300e+01       -3.34879820e-07    0.00   21.08
   96  39861.47        2.88588400e+01       -3.60415220e-07    0.00   21.08
   97  39861.73        2.91748000e+01       -3.70889720e-07    0.00   21.08
   98  39862.03        2.94670600e+01       -3.36801220e-07    0.00   21.13
   99  39862.27        2.97687500e+01       -3.35065720e-07    0.00   21.13
  100  39862.51        3.00725700e+01       -3.13620920e-07    0.00   21.13
  101  39862.79        3.04407100e+01       -3.41697520e-07    0.00   21.13
  102  39863.06        3.07238400e+01       -3.42875120e-07    0.00   20.83
  103  39863.31        3.09760200e+01       -3.49011120e-07    0.00   20.83
  104  39863.55        3.12819700e+01       -3.84401220e-07    0.00   20.83
  105  39863.84        3.16552500e+01       -3.58369920e-07    0.00   20.83
  106  39864.10        3.19149400e+01       -3.23723520e-07    0.00   21.26
  107  39864.36        3.21787900e+01       -3.38970420e-07    0.00   21.26
  108  39864.60        3.24690400e+01       -3.46407920e-07    0.00   21.26
  109  39864.95        3.28356300e+01       -3.66179320e-07    0.00   20.83
  110  39865.23        3.30982000e+01       -4.11362120e-07    0.00   20.83
  111  39865.47        3.33748200e+01       -3.92520520e-07    0.00   20.83
  112  39865.73        3.37198100e+01       -4.10928320e-07    0.00   20.83
  113  39866.01        3.40194600e+01       -3.70827720e-07    0.00   21.09
  114  39866.26        3.42924900e+01       -3.50002720e-07    0.00   21.09
  115  39866.50        3.45933100e+01       -3.70703820e-07    0.00   21.09
  116  39866.79        3.49580700e+01       -3.71580220e-07    0.00   21.09
  117  39867.04        3.52128400e+01       -3.29569220e-07    0.00   21.13
  118  39867.28        3.54981000e+01       -3.02920420e-07    0.00   21.13
  119  39867.53        3.58049500e+01       -3.00441220e-07    0.00   21.13
  120  39867.84        3.61302000e+01       -3.08064620e-07    0.00   20.83
  121  39868.11        3.64254700e+01       -3.09738120e-07    0.00   20.83
  122  39868.37        3.67018200e+01       -2.68088120e-07    0.00   20.83
  123  39868.63        3.70128000e+01       -2.68521920e-07    0.00   20.83
  124  39868.97        3.73242500e+01       -2.22409520e-07    0.00   21.26
  125  39869.25        3.76268900e+01       -1.77660520e-07    0.00   21.26
  126  39869.49        3.79157200e+01       -1.32787620e-07    0.00   21.26
  127  39869.80        3.81819900e+01       -7.32257200e-08    0.00   21.26
  128  39870.09        3.85346700e+01        3.70971800e-08    0.00   20.83
  129  39870.36        3.88158900e+01        1.45746580e-07    0.00   20.83
  130  39870.60        3.90894600e+01        2.25203780e-07    0.00   20.83
  131  39870.89        3.94304900e+01        2.95116280e-07    0.00   20.83
  132  39871.13        3.97229500e+01        4.06368880e-07    0.00   21.09
  133  39871.37        3.99950800e+01        6.38542680e-07    0.00   21.09
  134  39871.62        4.02496600e+01        8.39231080e-07    0.00   21.09
  135  39871.88        4.06090700e+01        1.06917368e-06    0.00   21.13
  136  39872.14        4.09192600e+01        1.43311518e-06    0.00   21.13
  137  39872.38        4.11864900e+01        1.67830458e-06    0.00   21.13
  138  39872.62        4.14418800e+01        2.07434728e-06    0.00   21.13
  139  39872.87        4.18026300e+01        2.52902088e-06    0.00   20.83
  140  39873.11        4.21041700e+01        4.06901158e-06    0.00   20.83
  141  39873.35        4.23668800e+01        4.17989218e-06    0.00   20.83
  142  39873.61        4.26692100e+01        5.57392608e-06    0.00   20.83
  143  39873.85        4.30163200e+01        6.77006068e-06    0.00   21.27
  144  39874.09        4.33176300e+01        8.08897578e-06    0.00   21.27
  145  39874.34        4.35713900e+01        9.68754068e-06    0.00   21.27
  146  39874.58        4.38936700e+01        1.11646885e-05    0.00   21.27
  147  39874.85        4.42233400e+01        1.38419374e-05    0.00   20.84
  148  39875.10        4.44954300e+01        1.69149849e-05    0.00   20.84
  149  39875.35        4.47711300e+01        1.95685577e-05    0.00   20.84
  150  39875.59        4.50763800e+01        2.35985623e-05    0.00   20.84

File: data/figure09/Ic_2021-10-05_09-55-59529784_Anneal157.txt
# Ic = 38.03 A, n = 28.20 , Tavg = 0.00 K, Anneal157_00K___3600s
#idx    t_s     iHTS_A                vHTS_V                tHTS_K  tTAR_K
    0  39923.42        6.73902300e-02        4.21582000e-08    0.00   21.21
    1  39923.68        3.79580900e-01        7.70525000e-08    0.00   21.21
    2  39923.94        6.55645800e-01        8.45519000e-08    0.00   21.00
    3  39924.20        9.93990500e-01        7.13504000e-08    0.00   21.00
    4  39924.46        1.26958500e+00        3.99889000e-08    0.00   21.00
    5  39924.71        1.52897600e+00        5.25087000e-08    0.00   21.00
    6  39924.95        1.88753200e+00        4.45134000e-08    0.00   20.81
    7  39925.21        2.17146100e+00        3.96171000e-08    0.00   20.81
    8  39925.46        2.47528300e+00        6.36650000e-08    0.00   20.81
    9  39925.70        2.76315600e+00        6.33660000e-09    0.00   20.81
   10  39926.02        3.11005000e+00        2.77837000e-08    0.00   21.16
   11  39926.28        3.38668600e+00        6.18115000e-08    0.00   21.16
   12  39926.52        3.66570300e+00        2.75370000e-08    0.00   21.16
   13  39926.85        4.01717500e+00        3.55323000e-08    0.00   21.16
   14  39927.10        4.31537200e+00        1.85500000e-08    0.00   21.07
   15  39927.34        4.59777500e+00       -1.46920000e-09    0.00   21.07
   16  39927.59        4.87678200e+00        1.96037000e-08    0.00   21.07
   17  39927.96        5.21644000e+00       -5.99370000e-09    0.00   20.86
   18  39928.21        5.48209400e+00       -8.72080000e-09    0.00   20.86
   19  39928.45        5.76247100e+00        1.61948000e-08    0.00   20.86
   20  39928.70        6.09333600e+00       -1.96510000e-09    0.00   20.86
   21  39928.98        6.43802400e+00        1.31980000e-09    0.00   21.26
   22  39929.22        6.72657000e+00        3.23094000e-08    0.00   21.26
   23  39929.48        6.97791200e+00       -1.23776000e-08    0.00   21.26
   24  39929.74        7.35259800e+00       -4.32030000e-09    0.00   21.26
   25  39930.02        7.65391600e+00        8.38540000e-09    0.00   21.12
   26  39930.27        7.90987900e+00       -3.63635000e-08    0.00   21.12
   27  39930.52        8.18753600e+00       -2.51453000e-08    0.00   21.12
   28  39930.90        8.56039400e+00        1.81781000e-08    0.00   21.17
   29  39931.15        8.84880200e+00        3.28100000e-10    0.00   21.17
   30  39931.40        9.10171700e+00        1.42200000e-10    0.00   21.17
   31  39931.65        9.40728700e+00       -3.05995000e-08    0.00   21.17
   32  39932.00        9.74714000e+00       -3.87809000e-08    0.00   21.05
   33  39932.25        1.00129800e+01       -2.72528000e-08    0.00   21.05
   34  39932.49        1.03022600e+01       -1.83897000e-08    0.00   21.05
   35  39932.79        1.06677300e+01       -3.65496000e-08    0.00   21.05
   36  39933.12        1.09494300e+01       -3.46903000e-08    0.00   20.86
   37  39933.37        1.11923800e+01       -4.91314000e-08    0.00   20.86
   38  39933.61        1.14908900e+01       -7.96871000e-08    0.00   20.86
   39  39933.94        1.18313200e+01       -3.59298000e-08    0.00   21.25
   40  39934.20        1.20752000e+01        4.91440000e-09    0.00   21.25
   41  39934.44        1.23764500e+01       -3.57670000e-09    0.00   21.25
   42  39934.68        1.26625300e+01       -2.83300000e-09    0.00   21.25
   43  39934.99        1.30251700e+01       -2.11788000e-08    0.00   20.79
   44  39935.24        1.33154500e+01       -3.43804000e-08    0.00   20.79
   45  39935.49        1.35637500e+01       -5.65689000e-08    0.00   20.79
   46  39935.82        1.39228900e+01       -9.34080000e-09    0.00   20.79
   47  39936.14        1.41912800e+01       -8.72100000e-09    0.00   21.17
   48  39936.38        1.44680800e+01       -1.08903000e-08    0.00   21.17
   49  39936.63        1.47746200e+01       -5.68788000e-08    0.00   21.17
   50  39936.98        1.51173400e+01       -5.62590000e-08    0.00   21.04
   51  39937.24        1.53527800e+01       -5.44616000e-08    0.00   21.04
   52  39937.48        1.56510400e+01       -5.45223000e-08    0.00   21.04
   53  39937.73        1.60030700e+01       -8.72456000e-08    0.00   21.04
   54  39938.07        1.62955800e+01       -4.87553000e-08    0.00   20.86
   55  39938.32        1.65612100e+01       -3.48100000e-08    0.00   20.86
   56  39938.58        1.68736100e+01       -5.36517000e-08    0.00   20.86
   57  39938.99        1.72198800e+01       -4.95610000e-08    0.00   21.25
   58  39939.23        1.75110600e+01       -8.43933000e-08    0.00   21.25
   59  39939.48        1.77794300e+01       -4.49126000e-08    0.00   21.25
   60  39939.74        1.81065100e+01       -5.16064000e-08    0.00   21.25
   61  39940.04        1.84031600e+01       -5.47673000e-08    0.00   20.79
   62  39940.29        1.86839900e+01       -8.31538000e-08    0.00   20.79
   63  39940.54        1.89893700e+01       -7.74517000e-08    0.00   20.79
   64  39940.92        1.93100500e+01       -5.86720000e-08    0.00   20.79
   65  39941.20        1.95799400e+01       -6.82788000e-08    0.00   21.17
   66  39941.45        1.98859200e+01       -1.33914700e-07    0.00   21.17
   67  39941.69        2.01693900e+01       -9.42480000e-08    0.00   21.17
   68  39942.03        2.05089000e+01       -1.26167300e-07    0.00   21.17
   69  39942.28        2.07827500e+01       -1.21332900e-07    0.00   20.78
   70  39942.53        2.10880200e+01       -9.59834000e-08    0.00   20.78
   71  39942.81        2.14098800e+01       -1.39368900e-07    0.00   20.86
   72  39943.10        2.17207700e+01       -1.15692800e-07    0.00   20.86
   73  39943.35        2.19937100e+01       -1.03485000e-07    0.00   20.86
   74  39943.59        2.22955000e+01       -1.08819400e-07    0.00   20.86
   75  39943.96        2.26128600e+01       -9.13455000e-08    0.00   21.24
   76  39944.22        2.28689200e+01       -1.29896500e-07    0.00   21.24
   77  39944.46        2.31915600e+01       -1.57415200e-07    0.00   21.24
   78  39944.71        2.34702600e+01       -1.40433000e-07    0.00   21.24
   79  39944.97        2.38090100e+01       -1.28099100e-07    0.00   20.78
   80  39945.21        2.40956700e+01       -1.49543900e-07    0.00   20.78
   81  39945.46        2.43963300e+01       -1.29028800e-07    0.00   20.78
   82  39945.70        2.46792300e+01       -1.42850100e-07    0.00   20.78
   83  39945.96        2.50136900e+01       -1.11674600e-07    0.00   21.18
   84  39946.22        2.53088900e+01       -1.24876200e-07    0.00   21.18
   85  39946.48        2.55739100e+01       -1.51713200e-07    0.00   21.18
   86  39946.73        2.58580300e+01       -1.60762100e-07    0.00   21.18
   87  39947.04        2.62166200e+01       -1.60762100e-07    0.00   20.79
   88  39947.30        2.64895900e+01       -1.54936100e-07    0.00   20.79
   89  39947.54        2.67500700e+01       -1.37829800e-07    0.00   20.79
   90  39947.90        2.71172600e+01       -1.67331900e-07    0.00   20.87
   91  39948.16        2.73994700e+01       -1.71360600e-07    0.00   20.87
   92  39948.41        2.76663200e+01       -1.70059000e-07    0.00   20.87
   93  39948.66        2.79524700e+01       -1.73405900e-07    0.00   20.87
   94  39948.92        2.83156200e+01       -1.72538200e-07    0.00   21.24
   95  39949.17        2.86023200e+01       -1.49605900e-07    0.00   21.24
   96  39949.42        2.88672500e+01       -1.86233800e-07    0.00   21.24
   97  39949.66        2.91557800e+01       -2.06375600e-07    0.00   21.24
   98  39950.02        2.95197400e+01       -1.91562200e-07    0.00   20.78
   99  39950.28        2.97743200e+01       -2.31228900e-07    0.00   20.78
  100  39950.53        3.00576700e+01       -1.95776800e-07    0.00   20.78
  101  39950.85        3.04300700e+01       -1.78608600e-07    0.00   21.18
  102  39951.11        3.07092100e+01       -1.81831500e-07    0.00   21.18
  103  39951.36        3.09803600e+01       -1.89764900e-07    0.00   21.18
  104  39951.61        3.12902600e+01       -2.17593500e-07    0.00   21.18
  105  39951.96        3.16402000e+01       -2.21064300e-07    0.00   21.00
  106  39952.21        3.18698200e+01       -2.14990400e-07    0.00   21.00
  107  39952.47        3.22070900e+01       -2.10465900e-07    0.00   21.00
  108  39952.71        3.25012500e+01       -2.45174200e-07    0.00   21.00
  109  39952.98        3.28423200e+01       -2.10651800e-07    0.00   20.87
  110  39953.27        3.31014000e+01       -1.86294000e-07    0.00   20.87
  111  39953.52        3.34084800e+01       -2.15300300e-07    0.00   20.87
  112  39953.79        3.37764400e+01       -2.31104900e-07    0.00   20.87
  113  39954.05        3.40243700e+01       -2.10589800e-07    0.00   21.23
  114  39954.29        3.43031500e+01       -1.96272700e-07    0.00   21.23
  115  39954.54        3.46062800e+01       -1.97512200e-07    0.00   21.23
  116  39954.79        3.49221000e+01       -2.02098700e-07    0.00   21.23
  117  39955.05        3.52298600e+01       -1.88959100e-07    0.00   20.78
  118  39955.30        3.55059000e+01       -1.89397100e-07    0.00   20.78
  119  39955.55        3.57953400e+01       -1.53825200e-07    0.00   20.78
  120  39955.88        3.61390000e+01       -1.71429400e-07    0.00   21.19
  121  39956.16        3.64161200e+01       -1.46575700e-07    0.00   21.19
  122  39956.40        3.67144000e+01       -1.29531500e-07    0.00   21.19
  123  39956.65        3.70089200e+01       -7.35643000e-08    0.00   21.19
  124  39956.97        3.73488200e+01       -7.74690000e-08    0.00   21.00
  125  39957.22        3.76297100e+01       -3.61909000e-08    0.00   21.00
  126  39957.46        3.79283800e+01        3.52710000e-08    0.00   21.00
  127  39957.70        3.81856200e+01        9.12381000e-08    0.00   21.00
  128  39958.01        3.85483700e+01        1.68216200e-07    0.00   20.88
  129  39958.26        3.88299700e+01        2.45504200e-07    0.00   20.88
  130  39958.51        3.91320200e+01        3.65991600e-07    0.00   20.88
  131  39958.79        3.94653200e+01        4.93606600e-07    0.00   20.88
  132  39959.10        3.97356100e+01        6.08082000e-07    0.00   21.23
  133  39959.34        4.00142900e+01        8.11187600e-07    0.00   21.23
  134  39959.58        4.02891100e+01        9.94459800e-07    0.00   21.23
  135  39959.96        4.06260200e+01        1.22762530e-06    0.00   20.78
  136  39960.21        4.08722100e+01        1.59714480e-06    0.00   20.78
  137  39960.46        4.12043200e+01        1.89916900e-06    0.00   20.78
  138  39960.70        4.14792400e+01        2.20503600e-06    0.00   20.78
  139  39961.02        4.18183900e+01        3.44263500e-06    0.00   21.20
  140  39961.27        4.21025200e+01        3.59225340e-06    0.00   21.20
  141  39961.51        4.23784400e+01        3.93481260e-06    0.00   21.20
  142  39961.76        4.27374200e+01        5.73369480e-06    0.00   21.20
  143  39962.04        4.30285400e+01        6.00348990e-06    0.00   20.99
  144  39962.29        4.33143800e+01        8.43610850e-06    0.00   20.99
  145  39962.53        4.35821300e+01        9.72657570e-06    0.00   20.99
  146  39962.84        4.39290700e+01        1.13601594e-05    0.00   20.90
  147  39963.11        4.42389200e+01        1.38544471e-05    0.00   20.90
  148  39963.36        4.44821300e+01        1.64511243e-05    0.00   20.90
  149  39963.61        4.47637300e+01        1.94003387e-05    0.00   20.90
  150  39963.89        4.51334700e+01        2.46911241e-05    0.00   21.23
