Repository: shortlab/2024-CryoHTS-Facility

# 2024-CryoHTS-Facility
Data repository for Alexis' RSI paper on the cryogenic HTS irradiation facility

File: data/figure09/Ic_2021-10-05_09-56-42705404_Anneal157.txt
# Ic = 38.10 A, n = 28.49 , Tavg = 0.00 K, Anneal157_00K___3600s
#idx    t_s     iHTS_A                vHTS_V                tHTS_K  tTAR_K
    0  39967.27        7.99581200e-02        3.65701600e-08    0.00   20.80
    1  39967.52        3.85508000e-01        6.11146600e-08    0.00   20.80
    2  39967.77        6.60654000e-01        1.81010600e-08    0.00   20.80
    3  39968.10        1.00345900e+00        5.99989600e-08    0.00   20.91
    4  39968.35        1.31770500e+00        7.98942600e-08    0.00   20.91
    5  39968.60        1.53892300e+00        4.32646600e-08    0.00   20.91
    6  39968.92        1.90897100e+00        4.92146600e-08    0.00   20.91
    7  39969.23        2.19506300e+00        6.66927600e-08    0.00   21.23
    8  39969.47        2.48230400e+00        5.91312600e-08    0.00   21.23
    9  39969.74        2.79154400e+00        3.88641600e-08    0.00   21.23
   10  39970.01        3.11528700e+00        1.84109600e-08    0.00   20.79
   11  39970.28        3.39040600e+00       -7.80614000e-09    0.00   20.79
   12  39970.54        3.65156800e+00       -8.73584000e-09    0.00   20.79
   13  39970.79        4.02316500e+00       -6.75254000e-09    0.00   20.79
   14  39971.09        4.32650100e+00        1.42876000e-09    0.00   21.22
   15  39971.33        4.60679900e+00        1.66135600e-08    0.00   21.22
   16  39971.58        4.85882000e+00        9.23806000e-09    0.00   21.22
   17  39971.84        5.22991800e+00        1.11886000e-09    0.00   20.98
   18  39972.11        5.51277700e+00        7.06886000e-09    0.00   20.98
   19  39972.36        5.79475900e+00       -1.05332400e-08    0.00   20.98
   20  39972.60        6.07717700e+00        1.37005600e-08    0.00   20.98
   21  39972.85        6.44827300e+00       -3.42727400e-08    0.00   20.92
   22  39973.09        6.75551600e+00       -4.11552400e-08    0.00   20.92
   23  39973.34        7.00911900e+00       -3.19851400e-08    0.00   20.92
   24  39973.59        7.31877600e+00       -6.88627400e-08    0.00   20.92
   25  39973.95        7.69021100e+00       -1.47549400e-08    0.00   21.23
   26  39974.20        7.91318500e+00        1.22059600e-08    0.00   21.23
   27  39974.45        8.21517400e+00       -3.52700400e-08    0.00   21.23
   28  39974.71        8.52849400e+00       -4.09721400e-08    0.00   21.23
   29  39975.03        8.86001800e+00       -2.39898400e-08    0.00   20.79
   30  39975.28        9.11172500e+00       -4.01044400e-08    0.00   20.79
   31  39975.53        9.41369600e+00       -1.89940000e-10    0.00   20.79
   32  39975.82        9.71875500e+00       -1.22758400e-08    0.00   20.79
   33  39976.14        1.00349400e+01       -4.67981400e-08    0.00   21.22
   34  39976.40        1.03105000e+01       -6.53919400e-08    0.00   21.22
   35  39976.64        1.05920900e+01       -4.38851400e-08    0.00   21.22
   36  39976.96        1.09545300e+01       -5.16325400e-08    0.00   21.25
   37  39977.23        1.12176800e+01       -3.45883400e-08    0.00   21.25
   38  39977.47        1.14955900e+01       -3.29148400e-08    0.00   21.25
   39  39977.77        1.17812900e+01       -6.43382400e-08    0.00   21.25
   40  39978.03        1.21100400e+01       -7.02882400e-08    0.00   20.93
   41  39978.28        1.23856800e+01       -5.46075400e-08    0.00   20.93
   42  39978.52        1.26920400e+01       -8.16304400e-08    0.00   20.93
   43  39978.87        1.29985700e+01       -8.26858400e-08    0.00   20.93
   44  39979.13        1.33049400e+01       -6.04382400e-08    0.00   21.23
   45  39979.39        1.35823500e+01       -6.59555400e-08    0.00   21.23
   46  39979.63        1.38674500e+01       -8.36815400e-08    0.00   21.23
   47  39979.88        1.42035000e+01       -9.43419400e-08    0.00   20.79
   48  39980.14        1.44897400e+01       -9.16768400e-08    0.00   20.79
   49  39980.38        1.47817400e+01       -1.00725740e-07    0.00   20.79
   50  39980.63        1.50648800e+01       -1.25827340e-07    0.00   20.79
   51  39980.95        1.54061500e+01       -1.16964240e-07    0.00   21.22
   52  39981.20        1.56818900e+01       -7.37028400e-08    0.00   21.22
   53  39981.45        1.59808700e+01       -8.88257400e-08    0.00   21.22
   54  39981.70        1.62434200e+01       -9.48997400e-08    0.00   21.22
   55  39981.96        1.66072700e+01       -9.19867400e-08    0.00   20.96
   56  39982.21        1.68865900e+01       -8.09544400e-08    0.00   20.96
   57  39982.46        1.71921300e+01       -1.20373140e-07    0.00   20.96
   58  39982.70        1.74573900e+01       -1.62456940e-07    0.00   20.96
   59  39983.07        1.78232400e+01       -1.33760640e-07    0.00   21.25
   60  39983.33        1.81025600e+01       -8.32476400e-08    0.00   21.25
   61  39983.58        1.83567100e+01       -1.32954940e-07    0.00   21.25
   62  39983.84        1.87226800e+01       -1.35805940e-07    0.00   21.22
   63  39984.11        1.90302100e+01       -1.36425740e-07    0.00   21.22
   64  39984.36        1.92794600e+01       -1.21488740e-07    0.00   21.22
   65  39984.60        1.95602200e+01       -1.00105940e-07    0.00   21.22
   66  39984.85        1.99239000e+01       -1.41135840e-07    0.00   20.79
   67  39985.11        2.02332000e+01       -1.50618340e-07    0.00   20.79
   68  39985.36        2.04778200e+01       -9.92376400e-08    0.00   20.79
   69  39985.60        2.07906300e+01       -1.44358340e-07    0.00   20.79
   70  39985.94        2.11259500e+01       -1.63757840e-07    0.00   20.87
   71  39986.19        2.13555900e+01       -1.26198540e-07    0.00   20.87
   72  39986.44        2.16857400e+01       -1.20992240e-07    0.00   20.87
   73  39986.68        2.19954400e+01       -1.15724040e-07    0.00   20.87
   74  39986.95        2.23349900e+01       -1.21240140e-07    0.00   20.95
   75  39987.23        2.26089500e+01       -1.30908940e-07    0.00   20.95
   76  39987.47        2.28899900e+01       -1.85140640e-07    0.00   20.95
   77  39987.72        2.32030000e+01       -2.08816640e-07    0.00   20.95
   78  39987.99        2.35136600e+01       -1.69088040e-07    0.00   20.93
   79  39988.23        2.38329000e+01       -1.56630240e-07    0.00   20.93
   80  39988.48        2.40982300e+01       -1.75100040e-07    0.00   20.93
   81  39988.77        2.43844300e+01       -1.78075040e-07    0.00   20.93
   82  39989.07        2.47171600e+01       -1.94189540e-07    0.00   21.21
   83  39989.33        2.49910900e+01       -1.59729240e-07    0.00   21.21
   84  39989.57        2.53096500e+01       -1.47085440e-07    0.00   21.21
   85  39989.88        2.56148400e+01       -2.00945340e-07    0.00   20.78
   86  39990.14        2.58844500e+01       -2.36459340e-07    0.00   20.78
   87  39990.38        2.61662100e+01       -2.18981240e-07    0.00   20.78
   88  39990.63        2.64930000e+01       -2.39369540e-07    0.00   20.78
   89  39990.93        2.68115200e+01       -2.12218940e-07    0.00   21.22
   90  39991.19        2.70843000e+01       -2.27772940e-07    0.00   21.22
   91  39991.44        2.73847100e+01       -2.53680240e-07    0.00   21.22
   92  39991.68        2.76754000e+01       -2.13269840e-07    0.00   21.22
   93  39991.93        2.80083800e+01       -2.45932840e-07    0.00   20.94
   94  39992.19        2.82932800e+01       -2.27958840e-07    0.00   20.94
   95  39992.44        2.85946100e+01       -2.08683340e-07    0.00   20.94
   96  39992.68        2.88829300e+01       -2.27772940e-07    0.00   20.94
   97  39992.99        2.92192600e+01       -2.15996940e-07    0.00   20.93
   98  39993.25        2.95156500e+01       -2.30314040e-07    0.00   20.93
   99  39993.49        2.97724600e+01       -2.42895840e-07    0.00   20.93
  100  39993.80        3.00831100e+01       -2.49837540e-07    0.00   20.93
  101  39994.08        3.04314100e+01       -2.39858840e-07    0.00   21.21
  102  39994.33        3.07118400e+01       -2.66138040e-07    0.00   21.21
  103  39994.57        3.09727000e+01       -2.22380740e-07    0.00   21.21
  104  39994.91        3.13376700e+01       -2.80579140e-07    0.00   21.01
  105  39995.17        3.16550100e+01       -2.50271340e-07    0.00   21.01
  106  39995.42        3.18922600e+01       -2.24735940e-07    0.00   21.01
  107  39995.66        3.21834400e+01       -2.32235440e-07    0.00   21.01
  108  39995.98        3.25539100e+01       -2.42585940e-07    0.00   21.23
  109  39996.28        3.28252000e+01       -2.64216640e-07    0.00   21.23
  110  39996.53        3.30974500e+01       -2.62358740e-07    0.00   21.23
  111  39996.77        3.34556000e+01       -2.55295040e-07    0.00   21.23
  112  39997.02        3.37485900e+01       -2.49594440e-07    0.00   20.93
  113  39997.26        3.40000100e+01       -2.67134540e-07    0.00   20.93
  114  39997.51        3.42828400e+01       -2.45131940e-07    0.00   20.93
  115  39997.79        3.46346200e+01       -2.97380340e-07    0.00   20.93
  116  39998.08        3.49622600e+01       -2.69427740e-07    0.00   20.94
  117  39998.34        3.52124800e+01       -2.35339240e-07    0.00   20.94
  118  39998.59        3.54894600e+01       -2.63415740e-07    0.00   20.94
  119  39998.88        3.58607000e+01       -2.22447540e-07    0.00   21.21
  120  39999.15        3.61070700e+01       -1.62823640e-07    0.00   21.21
  121  39999.40        3.64144300e+01       -1.54580440e-07    0.00   21.21
  122  39999.64        3.67252700e+01       -1.27433540e-07    0.00   21.21
  123  39999.92        3.70705900e+01       -1.35366940e-07    0.00   20.78
  124  40000.17        3.73275800e+01       -8.34904400e-08    0.00   20.78
  125  40000.42        3.76298300e+01       -4.58071400e-08    0.00   20.78
  126  40000.67        3.79342000e+01       -1.86602400e-08    0.00   20.78
  127  40000.99        3.82079800e+01        8.64563600e-08    0.00   21.23
  128  40001.26        3.85313800e+01        1.83391660e-07    0.00   21.23
  129  40001.50        3.88298100e+01        2.02853060e-07    0.00   21.23
  130  40001.79        3.91326300e+01        3.29662360e-07    0.00   21.23
  131  40002.06        3.94459200e+01        4.89940360e-07    0.00   20.92
  132  40002.31        3.97168000e+01        6.09807960e-07    0.00   20.92
  133  40002.55        4.00014000e+01        7.83788460e-07    0.00   20.92
  134  40002.90        4.02872000e+01        9.67312860e-07    0.00   20.95
  135  40003.14        4.06282600e+01        1.22675856e-06    0.00   20.95
  136  40003.38        4.09057800e+01        1.49128556e-06    0.00   20.95
  137  40003.63        4.12092300e+01        1.84630206e-06    0.00   20.95
  138  40003.96        4.15266800e+01        2.31244726e-06    0.00   21.20
  139  40004.20        4.17981700e+01        2.82272146e-06    0.00   21.20
  140  40004.45        4.21032000e+01        3.29760566e-06    0.00   21.20
  141  40004.69        4.23808200e+01        4.67348066e-06    0.00   21.20
  142  40004.95        4.27227300e+01        4.92455816e-06    0.00   20.79
  143  40005.19        4.30011400e+01        6.97625366e-06    0.00   20.79
  144  40005.44        4.32849900e+01        8.27099796e-06    0.00   20.79
  145  40005.68        4.35889100e+01        8.45265876e-06    0.00   20.79
  146  40006.01        4.39350500e+01        1.17509407e-05    0.00   21.23
  147  40006.26        4.42092500e+01        1.41140194e-05    0.00   21.23
  148  40006.50        4.44819000e+01        1.58935644e-05    0.00   21.23
  149  40006.79        4.48558100e+01        1.99492932e-05    0.00   21.23
  150  40007.08        4.50863300e+01        2.37805956e-05    0.00   20.92

File: data/figure09/Ic_2021-10-05_09-57-25634577_Anneal157.txt
# Ic = 38.01 A, n = 28.05 , Tavg = 0.00 K, Anneal157_00K___3600s
#idx    t_s     iHTS_A                vHTS_V                tHTS_K  tTAR_K
    0  40010.40        1.11599000e-01        3.92142200e-08    0.00   20.79
    1  40010.65        3.93436200e-01        4.83871200e-08    0.00   20.79
    2  40010.90        6.66112200e-01        7.52241200e-08    0.00   20.79
    3  40011.16        9.81410500e-01        4.62178200e-08    0.00   20.79
    4  40011.46        1.31929400e+00        3.92762200e-08    0.00   21.21
    5  40011.72        1.56500900e+00        6.04730200e-08    0.00   21.21
    6  40011.97        1.87263200e+00        5.08043200e-08    0.00   21.21
    7  40012.21        2.18306800e+00       -3.11758000e-09    0.00   21.21
    8  40012.48        2.48029500e+00        9.96002000e-09    0.00   20.79
    9  40012.74        2.79056800e+00       -1.42117800e-08    0.00   20.79
   10  40012.98        3.08642900e+00        1.31829200e-08    0.00   20.79
   11  40013.24        3.43277600e+00        1.69637200e-08    0.00   20.79
   12  40013.51        3.70941600e+00        1.54762200e-08    0.00   21.25
   13  40013.77        3.99043900e+00        4.36147200e-08    0.00   21.25
   14  40014.02        4.29224500e+00        2.45871200e-08    0.00   21.25
   15  40014.31        4.64408200e+00        1.07022200e-08    0.00   21.24
   16  40014.60        4.89755300e+00        1.16296200e-08    0.00   21.24
   17  40014.85        5.19684000e+00        2.42733200e-08    0.00   21.24
   18  40015.09        5.51054800e+00        2.63806200e-08    0.00   21.24
   19  40015.35        5.83631000e+00       -3.90693800e-08    0.00   20.97
   20  40015.60        6.12162900e+00       -4.37177800e-08    0.00   20.97
   21  40015.86        6.39629200e+00       -1.40297800e-08    0.00   20.97
   22  40016.10        6.72837500e+00       -4.64448800e-08    0.00   20.97
   23  40016.42        7.04359600e+00       -5.33864800e-08    0.00   21.21
   24  40016.68        7.32572400e+00       -1.45255800e-08    0.00   21.21
   25  40016.93        7.63146300e+00       -4.42135800e-08    0.00   21.21
   26  40017.18        7.91447200e+00       -2.90906800e-08    0.00   21.21
   27  40017.45        8.25388200e+00       -4.04948800e-08    0.00   20.97
   28  40017.70        8.53120500e+00       -6.29312800e-08    0.00   20.97
   29  40017.95        8.83288000e+00       -5.81588800e-08    0.00   20.97
   30  40018.19        9.11095400e+00       -8.98921800e-08    0.00   20.97
   31  40018.45        9.44680600e+00       -3.57844800e-08    0.00   21.23
   32  40018.70        9.72582400e+00       -2.35745800e-08    0.00   21.23
   33  40018.94        1.00014600e+01       -7.64427800e-08    0.00   21.23
   34  40019.19        1.02864600e+01       -6.20635800e-08    0.00   21.23
   35  40019.51        1.06476100e+01       -9.06979800e-08    0.00   20.91
   36  40019.76        1.09293000e+01       -5.39442800e-08    0.00   20.91
   37  40020.00        1.12031600e+01       -3.16926800e-08    0.00   20.91
   38  40020.29        1.15576400e+01       -9.15598800e-08    0.00   20.91
   39  40020.59        1.18404600e+01       -6.80640800e-08    0.00   20.97
   40  40020.84        1.20844900e+01       -5.55442800e-08    0.00   20.97
   41  40021.09        1.23896000e+01       -8.48604800e-08    0.00   20.97
   42  40021.46        1.27244700e+01       -5.93869800e-08    0.00   21.20
   43  40021.70        1.30044600e+01       -7.92202800e-08    0.00   21.20
   44  40021.95        1.32775400e+01       -1.20808380e-07    0.00   21.20
   45  40022.21        1.35869800e+01       -1.02090680e-07    0.00   21.20
   46  40022.57        1.39233500e+01       -8.72775800e-08    0.00   20.78
   47  40022.83        1.41712000e+01       -1.01036980e-07    0.00   20.78
   48  40023.08        1.44810200e+01       -8.56041800e-08    0.00   20.78
   49  40023.35        1.47737900e+01       -7.56874800e-08    0.00   20.90
   50  40023.66        1.51254100e+01       -8.85171800e-08    0.00   20.90
   51  40023.90        1.53710000e+01       -7.09150800e-08    0.00   20.90
   52  40024.15        1.56544700e+01       -7.33322800e-08    0.00   20.90
   53  40024.45        1.60176800e+01       -1.11015680e-07    0.00   20.90
   54  40024.72        1.62785600e+01       -1.71755180e-07    0.00   20.90
   55  40024.96        1.65784600e+01       -1.41633380e-07    0.00   20.90
   56  40025.21        1.68844300e+01       -1.53657280e-07    0.00   20.90
   57  40025.47        1.72287000e+01       -1.21552080e-07    0.00   20.97
   58  40025.73        1.74978900e+01       -9.05005800e-08    0.00   20.97
   59  40025.98        1.77863100e+01       -1.36611680e-07    0.00   20.97
   60  40026.29        1.81573600e+01       -1.21609380e-07    0.00   20.97
   61  40026.60        1.83716600e+01       -1.02207780e-07    0.00   21.18
   62  40026.85        1.86910200e+01       -1.07104180e-07    0.00   21.18
   63  40027.10        1.89983900e+01       -1.30098480e-07    0.00   21.18
   64  40027.44        1.93050400e+01       -1.46770880e-07    0.00   20.78
   65  40027.72        1.96051200e+01       -1.50427580e-07    0.00   20.78
   66  40027.98        1.98891400e+01       -1.24024480e-07    0.00   20.78
   67  40028.23        2.01769600e+01       -1.23280780e-07    0.00   20.78
   68  40028.47        2.05033900e+01       -1.21731280e-07    0.00   21.23
   69  40028.72        2.07974900e+01       -9.73734800e-08    0.00   21.23
   70  40028.96        2.10932500e+01       -1.18632280e-07    0.00   21.23
   71  40029.21        2.13774500e+01       -1.29788580e-07    0.00   21.23
   72  40029.52        2.17171000e+01       -1.38341680e-07    0.00   20.89
   73  40029.78        2.19966600e+01       -1.56315680e-07    0.00   20.89
   74  40030.03        2.23032400e+01       -1.67223980e-07    0.00   20.89
   75  40030.29        2.26281800e+01       -1.93379180e-07    0.00   20.77
   76  40030.57        2.29189800e+01       -1.35180780e-07    0.00   20.77
   77  40030.83        2.32005600e+01       -1.09769280e-07    0.00   20.77
   78  40031.07        2.34823300e+01       -1.63691180e-07    0.00   20.77
   79  40031.43        2.38242000e+01       -1.71562480e-07    0.00   21.19
   80  40031.70        2.41005500e+01       -1.55385980e-07    0.00   21.19
   81  40031.94        2.44086000e+01       -1.23836780e-07    0.00   21.19
   82  40032.19        2.46651100e+01       -1.35548980e-07    0.00   21.19
   83  40032.43        2.50222100e+01       -1.48811680e-07    0.00   20.78
   84  40032.68        2.53026900e+01       -1.56992880e-07    0.00   20.78
   85  40032.92        2.55743300e+01       -1.65855980e-07    0.00   20.78
   86  40033.17        2.58816900e+01       -1.88478380e-07    0.00   20.78
   87  40033.42        2.62171900e+01       -1.62632980e-07    0.00   21.24
   88  40033.66        2.64991300e+01       -1.91205480e-07    0.00   21.24
   89  40033.91        2.67795600e+01       -1.88230480e-07    0.00   21.24
   90  40034.15        2.70812000e+01       -1.56744980e-07    0.00   21.24
   91  40034.40        2.74145000e+01       -1.67715280e-07    0.00   20.88
   92  40034.66        2.77075400e+01       -1.73355380e-07    0.00   20.88
   93  40034.90        2.79790900e+01       -1.80359080e-07    0.00   20.88
   94  40035.14        2.82868900e+01       -1.77755980e-07    0.00   20.88
   95  40035.39        2.85938500e+01       -1.68892880e-07    0.00   20.98
   96  40035.67        2.88998400e+01       -1.81288780e-07    0.00   20.98
   97  40035.92        2.91802100e+01       -1.75896580e-07    0.00   20.98
   98  40036.17        2.94728600e+01       -1.76826280e-07    0.00   20.98
   99  40036.50        2.98085400e+01       -1.97651280e-07    0.00   21.20
  100  40036.75        3.00925100e+01       -1.88168480e-07    0.00   21.20
  101  40037.01        3.03879600e+01       -1.54513780e-07    0.00   21.20
  102  40037.26        3.07533100e+01       -1.88788280e-07    0.00   21.20
  103  40037.56        3.10212700e+01       -1.87920580e-07    0.00   20.78
  104  40037.82        3.12986300e+01       -1.59906880e-07    0.00   20.78
  105  40038.07        3.16080900e+01       -1.60281180e-07    0.00   20.78
  106  40038.40        3.19359200e+01       -1.48816480e-07    0.00   21.23
  107  40038.66        3.21852200e+01       -1.99701380e-07    0.00   21.23
  108  40038.90        3.24867200e+01       -2.05341480e-07    0.00   21.23
  109  40039.15        3.28178500e+01       -2.03482080e-07    0.00   21.23
  110  40039.41        3.31314500e+01       -2.22509680e-07    0.00   21.22
  111  40039.65        3.34207000e+01       -2.00878980e-07    0.00   21.22
  112  40039.90        3.36981900e+01       -1.89164880e-07    0.00   21.22
  113  40040.14        3.39947900e+01       -2.24307080e-07    0.00   21.22
  114  40040.47        3.43420500e+01       -1.90528480e-07    0.00   20.97
  115  40040.73        3.46446200e+01       -2.00693080e-07    0.00   20.97
  116  40040.98        3.49273400e+01       -1.80115980e-07    0.00   20.97
  117  40041.24        3.52275400e+01       -1.41440980e-07    0.00   20.97
  118  40041.50        3.55025500e+01       -1.61460180e-07    0.00   21.18
  119  40041.75        3.58519600e+01       -1.30966480e-07    0.00   21.18
  120  40042.00        3.61047000e+01       -1.52163380e-07    0.00   21.18
  121  40042.25        3.64711400e+01       -1.29478980e-07    0.00   21.18
  122  40042.53        3.67664800e+01       -8.41721800e-08    0.00   20.94
  123  40042.77        3.70420000e+01       -8.99361800e-08    0.00   20.94
  124  40043.02        3.73170100e+01       -4.22741800e-08    0.00   20.94
  125  40043.32        3.76689800e+01        1.79076200e-08    0.00   20.94
  126  40043.62        3.79727900e+01        8.39774200e-08    0.00   21.23
  127  40043.87        3.82196300e+01        1.77308920e-07    0.00   21.23
  128  40044.11        3.85066500e+01        2.39714520e-07    0.00   21.23
  129  40044.44        3.88658900e+01        2.92147120e-07    0.00   20.88
  130  40044.69        3.91508300e+01        4.31166320e-07    0.00   20.88
  131  40044.94        3.93925800e+01        5.33060020e-07    0.00   20.88
  132  40045.18        3.96953700e+01        6.78896920e-07    0.00   20.88
  133  40045.48        4.00650400e+01        8.74688920e-07    0.00   20.88
  134  40045.75        4.03149300e+01        1.08188522e-06    0.00   20.98
  135  40046.00        4.06128300e+01        1.26243042e-06    0.00   20.98
  136  40046.25        4.09749200e+01        1.53532452e-06    0.00   20.98
  137  40046.51        4.12458200e+01        1.83034522e-06    0.00   21.20
  138  40046.76        4.14923300e+01        2.28558192e-06    0.00   21.20
  139  40047.02        4.17904900e+01        2.81655712e-06    0.00   21.20
  140  40047.33        4.21505500e+01        4.05316472e-06    0.00   20.79
  141  40047.65        4.24190600e+01        4.30672142e-06    0.00   20.79
  142  40047.89        4.26861600e+01        5.67416692e-06    0.00   20.79
  143  40048.14        4.30001100e+01        6.83788712e-06    0.00   20.79
  144  40048.40        4.33016500e+01        8.12048322e-06    0.00   21.23
  145  40048.65        4.36225100e+01        9.41857412e-06    0.00   21.23
  146  40048.89        4.39007500e+01        1.17438451e-05    0.00   21.23
  147  40049.13        4.42058200e+01        1.36541657e-05    0.00   21.23
  148  40049.47        4.45239100e+01        1.57313962e-05    0.00   20.89
  149  40049.73        4.48332300e+01        1.96887126e-05    0.00   20.89
  150  40049.98        4.50852500e+01        2.38528985e-05    0.00   20.89

File: data/figure09/Ic_2021-10-05_09-58-53636715_anneal157K.txt
# Ic = 37.98 A, n = 27.74 , Tavg = 0.00 K, Anneal157_00K___3600s
#idx    t_s     iHTS_A                vHTS_V                tHTS_K  tTAR_K
    0  40097.13        1.21722300e-01        3.20324000e-08    0.00   20.86
    1  40097.38        3.93773100e-01        1.91407000e-08    0.00   20.86
    2  40097.64        6.50719800e-01        7.17870000e-09    0.00   20.86
    3  40097.99        1.01835900e+00        5.00950000e-09    0.00   21.02
    4  40098.25        1.29206500e+00        3.55652000e-08    0.00   21.02
    5  40098.50        1.54623100e+00        3.40777000e-08    0.00   21.02
    6  40098.78        1.91664700e+00        5.06261000e-08    0.00   21.02
    7  40099.10        2.21935500e+00        1.29428000e-08    0.00   21.15
    8  40099.34        2.51487000e+00       -1.50098000e-08    0.00   21.15
    9  40099.59        2.78061500e+00       -3.97750000e-09    0.00   21.15
   10  40099.90        3.12817100e+00       -1.62230000e-09    0.00   20.91
   11  40100.16        3.38224600e+00       -1.21587000e-08    0.00   20.91
   12  40100.41        3.68544400e+00        3.52553000e-08    0.00   20.91
   13  40100.65        3.99424900e+00        1.74053000e-08    0.00   20.91
   14  40101.03        4.29693300e+00        1.25089000e-08    0.00   21.25
   15  40101.31        4.61098800e+00       -2.01540000e-08    0.00   21.25
   16  40101.56        4.89198200e+00       -1.07952000e-08    0.00   21.25
   17  40101.95        5.24085900e+00       -2.40587000e-08    0.00   20.85
   18  40102.25        5.53087000e+00       -2.45546000e-08    0.00   20.85
   19  40102.51        5.80088400e+00       -9.62180000e-09    0.00   20.85
   20  40102.76        6.10355200e+00       -5.49327000e-08    0.00   20.85
   21  40103.07        6.45726500e+00       -2.51848000e-08    0.00   20.78
   22  40103.33        6.73944500e+00        2.09276000e-08    0.00   20.78
   23  40103.57        7.01582600e+00       -2.27057000e-08    0.00   20.78
   24  40103.94        7.37174100e+00       -2.07223000e-08    0.00   21.14
   25  40104.20        7.64367500e+00       -1.47104000e-08    0.00   21.14
   26  40104.45        7.90109700e+00        2.16713000e-08    0.00   21.14
   27  40104.69        8.23028000e+00        8.71770000e-09    0.00   21.14
   28  40104.96        8.57183800e+00       -7.70670000e-09    0.00   20.89
   29  40105.23        8.85703900e+00       -4.88608000e-08    0.00   20.89
   30  40105.48        9.09691700e+00       -3.95020000e-08    0.00   20.89
   31  40105.73        9.40760000e+00       -1.43385000e-08    0.00   20.89
   32  40106.06        9.76106700e+00       -4.65676000e-08    0.00   21.25
   33  40106.30        1.00145700e+01       -4.37166000e-08    0.00   21.25
   34  40106.55        1.02946200e+01       -3.29322000e-08    0.00   21.25
   35  40106.91        1.06589700e+01       -2.54947000e-08    0.00   20.85
   36  40107.16        1.09365800e+01       -1.76234000e-08    0.00   20.85
   37  40107.42        1.12100900e+01       -3.37999000e-08    0.00   20.85
   38  40107.66        1.14902900e+01       -4.94187000e-08    0.00   20.85
   39  40107.99        1.18486500e+01       -4.89228000e-08    0.00   20.79
   40  40108.24        1.21179600e+01       -1.90491000e-08    0.00   20.79
   41  40108.48        1.23911500e+01       -2.69832000e-08    0.00   20.79
   42  40108.79        1.27006600e+01       -3.01448000e-08    0.00   20.79
   43  40109.06        1.30450200e+01       -4.98544000e-08    0.00   21.14
   44  40109.33        1.32900000e+01       -7.56996000e-08    0.00   21.14
   45  40109.57        1.35817700e+01       -4.79950000e-08    0.00   21.14
   46  40109.93        1.39348600e+01       -5.05361000e-08    0.00   20.79
   47  40110.17        1.41826300e+01       -6.86340000e-08    0.00   20.79
   48  40110.42        1.44845200e+01       -6.51012000e-08    0.00   20.79
   49  40110.68        1.47911700e+01       -3.24382000e-08    0.00   20.79
   50  40111.01        1.51267900e+01       -8.25173000e-08    0.00   21.24
   51  40111.25        1.53895700e+01       -8.63600000e-08    0.00   21.24
   52  40111.50        1.56875000e+01       -1.03528200e-07    0.00   21.24
   53  40111.79        1.60443800e+01       -8.71658000e-08    0.00   21.24
   54  40112.05        1.63102800e+01       -6.31799000e-08    0.00   20.83
   55  40112.30        1.65912200e+01       -7.89845000e-08    0.00   20.83
   56  40112.54        1.68929400e+01       -6.98116000e-08    0.00   20.83
   57  40112.87        1.72431400e+01       -6.78903000e-08    0.00   21.04
   58  40113.13        1.75240400e+01       -1.29187600e-07    0.00   21.04
   59  40113.38        1.77925100e+01       -1.22927700e-07    0.00   21.04
   60  40113.62        1.80860700e+01       -7.92944000e-08    0.00   21.04
   61  40113.92        1.84276000e+01       -6.51632000e-08    0.00   21.13
   62  40114.20        1.86987800e+01       -4.63221000e-08    0.00   21.13
   63  40114.45        1.90044900e+01       -8.38220000e-08    0.00   21.13
   64  40114.70        1.92631900e+01       -8.33282000e-08    0.00   21.13
   65  40115.01        1.96244800e+01       -7.88657000e-08    0.00   21.13
   66  40115.32        1.99057700e+01       -6.55402000e-08    0.00   20.79
   67  40115.56        2.01864600e+01       -8.04152000e-08    0.00   20.79
   68  40115.97        2.05189800e+01       -9.91948000e-08    0.00   21.23
   69  40116.23        2.08117500e+01       -1.17168800e-07    0.00   21.23
   70  40116.49        2.11009100e+01       -1.39977000e-07    0.00   21.23
   71  40116.73        2.14157900e+01       -1.19895800e-07    0.00   21.23
   72  40117.02        2.17283000e+01       -9.08896000e-08    0.00   21.17
   73  40117.27        2.20081500e+01       -9.64678000e-08    0.00   21.17
   74  40117.52        2.23121400e+01       -1.18098400e-07    0.00   21.17
   75  40117.90        2.26351700e+01       -1.35204700e-07    0.00   21.04
   76  40118.15        2.29377500e+01       -1.63157200e-07    0.00   21.04
   77  40118.40        2.32038600e+01       -1.39977000e-07    0.00   21.04
   78  40118.64        2.34937700e+01       -1.09669300e-07    0.00   21.04
   79  40118.96        2.38296100e+01       -1.37869800e-07    0.00   21.04
   80  40119.22        2.41146600e+01       -1.30370300e-07    0.00   21.11
   81  40119.47        2.43988200e+01       -1.11838600e-07    0.00   21.11
   82  40119.71        2.46717700e+01       -1.36754100e-07    0.00   21.11
   83  40120.05        2.50349700e+01       -1.12024500e-07    0.00   21.10
   84  40120.34        2.53129600e+01       -1.23793900e-07    0.00   21.10
   85  40120.58        2.55672900e+01       -1.20008800e-07    0.00   21.10
   86  40120.87        2.58814400e+01       -1.28747900e-07    0.00   21.23
   87  40121.17        2.62343300e+01       -1.17405700e-07    0.00   21.23
   88  40121.42        2.65011800e+01       -1.56204600e-07    0.00   21.23
   89  40121.67        2.67641000e+01       -1.83599400e-07    0.00   21.23
   90  40121.94        2.71261500e+01       -2.36219600e-07    0.00   21.17
   91  40122.23        2.74168800e+01       -1.93392000e-07    0.00   21.17
   92  40122.48        2.76754000e+01       -1.52361900e-07    0.00   21.17
   93  40122.73        2.80164900e+01       -1.83227500e-07    0.00   21.17
   94  40123.00        2.83219300e+01       -1.42011400e-07    0.00   21.05
   95  40123.24        2.86435400e+01       -1.66121200e-07    0.00   21.05
   96  40123.49        2.88884400e+01       -1.96553000e-07    0.00   21.05
   97  40123.75        2.92501600e+01       -2.06965500e-07    0.00   21.23
   98  40124.10        2.94956100e+01       -2.23389900e-07    0.00   21.23
   99  40124.35        2.97893400e+01       -1.89549300e-07    0.00   21.23
  100  40124.60        3.00927600e+01       -1.50564500e-07    0.00   21.23
  101  40124.91        3.03966200e+01       -1.61534800e-07    0.00   20.79
  102  40125.17        3.07242000e+01       -2.11242000e-07    0.00   20.79
  103  40125.41        3.09969100e+01       -1.83847300e-07    0.00   20.79
  104  40125.66        3.12844400e+01       -2.22522200e-07    0.00   20.79
  105  40125.96        3.16578400e+01       -2.12667500e-07    0.00   21.24
  106  40126.22        3.19059900e+01       -1.60854300e-07    0.00   21.24
  107  40126.46        3.22080900e+01       -1.89366000e-07    0.00   21.24
  108  40126.71        3.24987700e+01       -2.04055000e-07    0.00   21.24
  109  40126.98        3.28679900e+01       -1.69532700e-07    0.00   21.15
  110  40127.23        3.31461600e+01       -2.07959700e-07    0.00   21.15
  111  40127.48        3.34183200e+01       -1.99282600e-07    0.00   21.15
  112  40127.77        3.37099600e+01       -2.01885800e-07    0.00   21.15
  113  40128.14        3.40436700e+01       -1.54657700e-07    0.00   21.23
  114  40128.39        3.43215800e+01       -1.55587400e-07    0.00   21.23
  115  40128.63        3.46024300e+01       -2.03249300e-07    0.00   21.23
  116  40128.96        3.49651400e+01       -2.04117000e-07    0.00   21.10
  117  40129.21        3.52170400e+01       -1.73065500e-07    0.00   21.10
  118  40129.45        3.55234300e+01       -1.80750900e-07    0.00   21.10
  119  40129.70        3.58410300e+01       -1.51806700e-07    0.00   21.10
  120  40129.96        3.61464300e+01       -8.98276000e-08    0.00   20.79
  121  40130.21        3.64282800e+01       -7.80516000e-08    0.00   20.79
  122  40130.45        3.67166200e+01       -8.54890000e-08    0.00   20.79
  123  40130.70        3.70501800e+01       -5.32599000e-08    0.00   20.79
  124  40130.96        3.73661800e+01        1.70243000e-08    0.00   20.99
  125  40131.22        3.76471000e+01        1.46691000e-08    0.00   20.99
  126  40131.47        3.79256100e+01        5.35300000e-08    0.00   20.99
  127  40131.74        3.82555000e+01        1.50961100e-07    0.00   20.99
  128  40132.01        3.85732200e+01        1.86166900e-07    0.00   20.80
  129  40132.27        3.88448900e+01        2.94695100e-07    0.00   20.80
  130  40132.51        3.91486500e+01        4.14997700e-07    0.00   20.80
  131  40132.79        3.94826300e+01        4.83608500e-07    0.00   20.80
  132  40133.08        3.97195500e+01        6.60125000e-07    0.00   20.78
  133  40133.33        4.00289100e+01        8.97504900e-07    0.00   20.78
  134  40133.57        4.02995300e+01        1.03503650e-06    0.00   20.78
  135  40133.91        4.05968600e+01        1.29249770e-06    0.00   21.09
  136  40134.16        4.09314600e+01        1.65079880e-06    0.00   21.09
  137  40134.41        4.12194300e+01        1.87417150e-06    0.00   21.09
  138  40134.66        4.14692100e+01        2.24511640e-06    0.00   21.09
  139  40134.98        4.18294500e+01        2.68380440e-06    0.00   20.80
  140  40135.24        4.21500200e+01        3.31574330e-06    0.00   20.80
  141  40135.49        4.23925200e+01        4.78687910e-06    0.00   20.80
  142  40135.76        4.27587500e+01        4.94914030e-06    0.00   20.80
  143  40136.09        4.30426100e+01        6.41606150e-06    0.00   21.01
  144  40136.34        4.33058200e+01        8.02696020e-06    0.00   21.01
  145  40136.60        4.35747300e+01        9.15516560e-06    0.00   21.01
  146  40136.93        4.39539800e+01        1.12607813e-05    0.00   20.80
  147  40137.19        4.42167800e+01        1.42407361e-05    0.00   20.80
  148  40137.44        4.44881800e+01        1.55492386e-05    0.00   20.80
  149  40137.68        4.48045700e+01        1.94182214e-05    0.00   20.80
  150  40138.01        4.51434600e+01        2.48072573e-05    0.00   21.08
