Repository: shortlab/2024-CryoHTS-Facility

# 2024-CryoHTS-Facility
Data repository for Alexis' RSI paper on the cryogenic HTS irradiation facility

File: data/figure09/Ic_2021-10-05_12-10-58601421_Anneal160.txt
# Ic = 38.22 A, n = 29.23 , Tavg = 0.00 K, Anneal160_00K___3600s
#idx    t_s     iHTS_A                vHTS_V                tHTS_K  tTAR_K
    0  48022.05        8.07773200e-02        4.27593400e-08    0.00   20.87
    1  48022.31        3.58638600e-01        6.21588400e-08    0.00   20.87
    2  48022.56        6.35867100e-01        4.53005400e-08    0.00   20.87
    3  48022.99        9.35561000e-01        3.48880400e-08    0.00   21.25
    4  48023.25        1.25665800e+00        2.90000400e-08    0.00   21.25
    5  48023.50        1.53062800e+00        8.17504000e-09    0.00   21.25
    6  48023.76        1.83148600e+00       -2.85726000e-09    0.00   21.25
    7  48024.07        2.18509100e+00        1.22036400e-08    0.00   20.79
    8  48024.32        2.46322700e+00        3.50119400e-08    0.00   20.79
    9  48024.56        2.74393500e+00        1.80297400e-08    0.00   20.79
   10  48024.85        3.09755200e+00        1.44969400e-08    0.00   21.19
   11  48025.11        3.38436000e+00       -1.10390600e-08    0.00   21.19
   12  48025.36        3.65749900e+00       -1.80496000e-09    0.00   21.19
   13  48025.60        3.95793700e+00       -5.65460000e-10    0.00   21.19
   14  48025.95        4.30693700e+00        1.60374000e-09    0.00   21.03
   15  48026.19        4.58791200e+00        4.51684000e-09    0.00   21.03
   16  48026.43        4.85599100e+00       -6.81226600e-08    0.00   21.03
   17  48026.68        5.16492200e+00       -8.79559600e-08    0.00   21.03
   18  48027.07        5.51309800e+00       -5.83299600e-08    0.00   20.88
   19  48027.32        5.76936000e+00       -1.14118600e-08    0.00   20.88
   20  48027.56        6.07318700e+00       -4.74836600e-08    0.00   20.88
   21  48027.87        6.42896300e+00       -5.71523600e-08    0.00   21.25
   22  48028.15        6.73373300e+00       -5.12643600e-08    0.00   21.25
   23  48028.40        6.98126300e+00       -9.53314600e-08    0.00   21.25
   24  48028.64        7.27201800e+00       -6.92382600e-08    0.00   21.25
   25  48029.02        7.64135900e+00       -1.19696600e-08    0.00   20.79
   26  48029.30        7.88722000e+00       -2.91998600e-08    0.00   20.79
   27  48029.55        8.18814500e+00       -2.46133600e-08    0.00   20.79
   28  48030.06        8.52924900e+00       -6.60773600e-08    0.00   21.19
   29  48030.32        8.80379100e+00       -6.94862600e-08    0.00   21.19
   30  48030.58        9.08903200e+00       -9.81205600e-08    0.00   21.19
   31  48030.92        9.38083500e+00       -1.13925460e-07    0.00   21.03
   32  48031.17        9.69677100e+00       -6.57072600e-08    0.00   21.03
   33  48031.42        9.97245300e+00       -4.51929600e-08    0.00   21.03
   34  48031.66        1.02790600e+01       -8.15126600e-08    0.00   21.03
   35  48031.98        1.06170200e+01       -7.33933600e-08    0.00   20.88
   36  48032.23        1.09117900e+01       -7.58105600e-08    0.00   20.88
   37  48032.47        1.11699000e+01       -1.24154260e-07    0.00   20.88
   38  48032.71        1.14716100e+01       -1.18018360e-07    0.00   20.88
   39  48033.02        1.18088000e+01       -1.46094860e-07    0.00   21.26
   40  48033.28        1.20525500e+01       -1.31591760e-07    0.00   21.26
   41  48033.52        1.23576700e+01       -1.21799060e-07    0.00   21.26
   42  48033.81        1.27072700e+01       -1.35558460e-07    0.00   20.80
   43  48034.13        1.30072400e+01       -1.05002760e-07    0.00   20.80
   44  48034.39        1.32459500e+01       -1.29546460e-07    0.00   20.80
   45  48034.63        1.35552800e+01       -1.65246360e-07    0.00   20.80
   46  48034.93        1.39025600e+01       -1.50557360e-07    0.00   21.19
   47  48035.20        1.41466200e+01       -1.33389160e-07    0.00   21.19
   48  48035.44        1.44454900e+01       -1.60721960e-07    0.00   21.19
   49  48035.68        1.47304500e+01       -1.39896960e-07    0.00   21.19
   50  48036.02        1.50926600e+01       -1.72064060e-07    0.00   21.03
   51  48036.31        1.53418700e+01       -1.88736460e-07    0.00   21.03
   52  48036.55        1.56288200e+01       -1.85389560e-07    0.00   21.03
   53  48036.89        1.59968100e+01       -1.42127060e-07    0.00   20.88
   54  48037.17        1.62421600e+01       -1.52102260e-07    0.00   20.88
   55  48037.42        1.65474700e+01       -1.40325160e-07    0.00   20.88
   56  48037.66        1.68326600e+01       -2.04535460e-07    0.00   20.88
   57  48037.99        1.72012000e+01       -2.34595360e-07    0.00   20.95
   58  48038.24        1.74780900e+01       -1.84950060e-07    0.00   20.95
   59  48038.49        1.77568100e+01       -1.63753260e-07    0.00   20.95
   60  48038.73        1.80587100e+01       -1.89164660e-07    0.00   20.95
   61  48039.00        1.83824300e+01       -1.59042860e-07    0.00   20.79
   62  48039.25        1.86677500e+01       -2.14390160e-07    0.00   20.79
   63  48039.51        1.89656600e+01       -2.08935960e-07    0.00   20.79
   64  48039.79        1.92452700e+01       -2.08935960e-07    0.00   20.79
   65  48040.07        1.95906500e+01       -2.26228160e-07    0.00   21.20
   66  48040.33        1.98675100e+01       -2.01870360e-07    0.00   21.20
   67  48040.57        2.01467200e+01       -2.12468760e-07    0.00   21.20
   68  48040.82        2.04896500e+01       -2.43458360e-07    0.00   21.02
   69  48041.07        2.07942300e+01       -2.05589060e-07    0.00   21.02
   70  48041.32        2.10697600e+01       -2.39615660e-07    0.00   21.02
   71  48041.57        2.13444600e+01       -2.26042160e-07    0.00   21.02
   72  48041.91        2.17008000e+01       -2.21021860e-07    0.00   20.88
   73  48042.16        2.19462800e+01       -2.42280760e-07    0.00   20.88
   74  48042.41        2.22751300e+01       -2.34843260e-07    0.00   20.88
   75  48042.67        2.25554400e+01       -2.47425560e-07    0.00   20.88
   76  48042.91        2.28926600e+01       -2.50153960e-07    0.00   21.25
   77  48043.17        2.32033400e+01       -2.69616560e-07    0.00   21.25
   78  48043.41        2.34538700e+01       -2.88396260e-07    0.00   21.25
   79  48043.66        2.37639400e+01       -2.57344760e-07    0.00   21.25
   80  48043.98        2.41086000e+01       -2.55299460e-07    0.00   20.79
   81  48044.23        2.44069600e+01       -2.94098360e-07    0.00   20.79
   82  48044.48        2.46587200e+01       -2.78541560e-07    0.00   20.79
   83  48044.73        2.49435700e+01       -2.44886960e-07    0.00   20.79
   84  48045.05        2.53040300e+01       -2.53997860e-07    0.00   21.19
   85  48045.34        2.55545800e+01       -2.77178060e-07    0.00   21.19
   86  48045.59        2.58316000e+01       -3.00544160e-07    0.00   21.19
   87  48045.84        2.61926200e+01       -2.97445160e-07    0.00   21.01
   88  48046.09        2.64922700e+01       -2.66021760e-07    0.00   21.01
   89  48046.34        2.67449100e+01       -3.44177460e-07    0.00   21.01
   90  48046.58        2.70248800e+01       -3.41512360e-07    0.00   21.01
   91  48047.03        2.73947000e+01       -3.05378560e-07    0.00   20.89
   92  48047.29        2.76441200e+01       -3.05936360e-07    0.00   20.89
   93  48047.55        2.79282300e+01       -3.34012860e-07    0.00   20.89
   94  48047.85        2.83002100e+01       -3.23476460e-07    0.00   21.25
   95  48048.10        2.85955800e+01       -3.05564460e-07    0.00   21.25
   96  48048.34        2.88633900e+01       -3.35190460e-07    0.00   21.25
   97  48048.59        2.91569400e+01       -3.25768060e-07    0.00   21.25
   98  48048.87        2.95102300e+01       -3.30971060e-07    0.00   20.79
   99  48049.17        2.97584500e+01       -2.97932960e-07    0.00   20.79
  100  48049.41        3.00615300e+01       -3.00907960e-07    0.00   20.79
  101  48049.66        3.03666900e+01       -3.01465760e-07    0.00   20.79
  102  48049.94        3.07092800e+01       -3.12188160e-07    0.00   21.19
  103  48050.22        3.09595300e+01       -3.62763060e-07    0.00   21.19
  104  48050.46        3.12715900e+01       -3.88794360e-07    0.00   21.19
  105  48050.70        3.15619200e+01       -3.55077660e-07    0.00   21.19
  106  48051.03        3.19010500e+01       -3.60407860e-07    0.00   21.01
  107  48051.28        3.21771400e+01       -3.32145460e-07    0.00   21.01
  108  48051.52        3.24845100e+01       -3.26629260e-07    0.00   21.01
  109  48051.89        3.28230800e+01       -3.48136060e-07    0.00   20.89
  110  48052.20        3.30759500e+01       -3.11072560e-07    0.00   20.89
  111  48052.44        3.33848600e+01       -3.10886560e-07    0.00   20.89
  112  48052.69        3.36712700e+01       -3.27001160e-07    0.00   20.89
  113  48053.04        3.40053500e+01       -3.62701060e-07    0.00   21.25
  114  48053.30        3.42782000e+01       -3.66047960e-07    0.00   21.25
  115  48053.56        3.45657600e+01       -3.62763060e-07    0.00   21.25
  116  48053.86        3.49337400e+01       -3.72865660e-07    0.00   20.79
  117  48054.14        3.51876300e+01       -3.86934960e-07    0.00   20.79
  118  48054.39        3.54920200e+01       -3.56007360e-07    0.00   20.79
  119  48054.64        3.58003400e+01       -3.27614360e-07    0.00   20.79
  120  48054.98        3.61238100e+01       -2.87505660e-07    0.00   20.79
  121  48055.24        3.63839200e+01       -2.64881660e-07    0.00   21.20
  122  48055.49        3.66769400e+01       -3.09196760e-07    0.00   21.20
  123  48055.75        3.70714400e+01       -2.75480060e-07    0.00   21.20
  124  48056.05        3.73360600e+01       -1.98749860e-07    0.00   21.01
  125  48056.30        3.76115000e+01       -1.53752960e-07    0.00   21.01
  126  48056.54        3.79175800e+01       -1.01566560e-07    0.00   21.01
  127  48056.79        3.82238900e+01       -5.13634600e-08    0.00   20.90
  128  48057.09        3.85337000e+01        5.25136400e-08    0.00   20.90
  129  48057.33        3.88117700e+01        1.49201140e-07    0.00   20.90
  130  48057.58        3.91162600e+01        2.23390140e-07    0.00   20.90
  131  48057.90        3.94358000e+01        3.61665640e-07    0.00   21.25
  132  48058.17        3.97112800e+01        5.25848440e-07    0.00   21.25
  133  48058.41        4.00006700e+01        6.38216640e-07    0.00   21.25
  134  48058.65        4.02708800e+01        8.69027040e-07    0.00   21.25
  135  48058.98        4.06050600e+01        1.12239784e-06    0.00   20.80
  136  48059.24        4.09209800e+01        1.41828624e-06    0.00   20.80
  137  48059.48        4.11927900e+01        1.74999874e-06    0.00   20.80
  138  48059.77        4.14514200e+01        2.08158724e-06    0.00   20.80
  139  48060.02        4.17970400e+01        2.62204544e-06    0.00   21.21
  140  48060.28        4.20763600e+01        4.02754664e-06    0.00   21.21
  141  48060.52        4.23582400e+01        4.11333214e-06    0.00   21.21
  142  48060.85        4.27018800e+01        5.54251984e-06    0.00   21.01
  143  48061.11        4.29835900e+01        6.75148594e-06    0.00   21.01
  144  48061.35        4.32864200e+01        7.82763064e-06    0.00   21.01
  145  48061.61        4.35662300e+01        9.46797204e-06    0.00   21.01
  146  48061.94        4.39109900e+01        1.11630409e-05    0.00   20.91
  147  48062.20        4.41548200e+01        1.30545839e-05    0.00   20.91
  148  48062.46        4.44363700e+01        1.53932447e-05    0.00   20.91
  149  48062.70        4.47662800e+01        1.89722950e-05    0.00   20.91
  150  48062.96        4.51098600e+01        2.52318213e-05    0.00   21.26

File: data/figure09/Ic_2021-10-05_12-13-09108389_Anneal160.txt
# Ic = 38.10 A, n = 28.53 , Tavg = 0.00 K, Anneal160_00K___3600s
#idx    t_s     iHTS_A                vHTS_V                tHTS_K  tTAR_K
    0  48152.91        1.29718600e-01        5.00109700e-08    0.00   21.23
    1  48153.15        4.11277200e-01        4.11479700e-08    0.00   21.23
    2  48153.39        6.56800500e-01        9.29067000e-09    0.00   21.23
    3  48153.64        9.43694900e-01       -1.40754300e-08    0.00   21.23
    4  48153.97        1.30506200e+00        6.56357000e-09    0.00   20.80
    5  48154.23        1.58213500e+00       -1.41994300e-08    0.00   20.80
    6  48154.48        1.86156600e+00       -2.75249300e-08    0.00   20.80
    7  48154.74        2.18470600e+00       -2.22648300e-08    0.00   20.80
    8  48155.06        2.51256800e+00       -5.91043000e-09    0.00   21.25
    9  48155.31        2.76805000e+00        7.59697000e-09    0.00   21.25
   10  48155.55        3.07410900e+00       -2.31973000e-09    0.00   21.25
   11  48155.95        3.37653000e+00       -4.53331300e-08    0.00   21.25
   12  48156.23        3.68625900e+00       -3.84534300e-08    0.00   20.96
   13  48156.47        3.97649600e+00       -4.24103000e-09    0.00   20.96
   14  48156.77        4.26440500e+00       -1.46535300e-08    0.00   20.96
   15  48157.08        4.63010200e+00       -1.69467300e-08    0.00   20.96
   16  48157.38        4.87500300e+00       -4.53331300e-08    0.00   20.96
   17  48157.63        5.16336600e+00       -6.23774300e-08    0.00   20.96
   18  48157.94        5.53261500e+00       -5.11591300e-08    0.00   21.23
   19  48158.20        5.78646600e+00       -1.77524300e-08    0.00   21.23
   20  48158.45        6.09019400e+00       -1.63269300e-08    0.00   21.23
   21  48158.70        6.40605400e+00       -1.86821300e-08    0.00   21.23
   22  48158.94        6.74668200e+00       -3.52305300e-08    0.00   20.80
   23  48159.19        7.00162900e+00       -3.53545300e-08    0.00   20.80
   24  48159.44        7.31088100e+00       -5.81008300e-08    0.00   20.80
   25  48159.69        7.62229400e+00       -7.96695300e-08    0.00   20.80
   26  48160.03        7.88997000e+00       -6.81414300e-08    0.00   21.25
   27  48160.27        8.21362500e+00       -7.02487300e-08    0.00   21.25
   28  48160.51        8.51811100e+00       -8.53692300e-08    0.00   21.25
   29  48160.80        8.82420300e+00       -8.00342300e-08    0.00   21.25
   30  48161.06        9.13254000e+00       -8.60413300e-08    0.00   20.96
   31  48161.31        9.40715100e+00       -9.66397300e-08    0.00   20.96
   32  48161.56        9.71400700e+00       -8.13309300e-08    0.00   20.96
   33  48161.84        1.00340000e+01       -8.35002300e-08    0.00   20.96
   34  48162.12        1.03311700e+01       -1.01164230e-07    0.00   20.96
   35  48162.37        1.06046500e+01       -1.01846030e-07    0.00   20.96
   36  48162.61        1.08880300e+01       -6.11877300e-08    0.00   20.96
   37  48162.90        1.12236000e+01       -5.56096300e-08    0.00   21.23
   38  48163.15        1.15197000e+01       -7.73023300e-08    0.00   21.23
   39  48163.40        1.17946200e+01       -8.59174300e-08    0.00   21.23
   40  48163.65        1.20458600e+01       -9.86851300e-08    0.00   21.23
   41  48163.89        1.24042000e+01       -9.68257300e-08    0.00   20.80
   42  48164.13        1.26876600e+01       -1.17774630e-07    0.00   20.80
   43  48164.38        1.29912300e+01       -9.62679300e-08    0.00   20.80
   44  48164.62        1.32463100e+01       -1.31595930e-07    0.00   20.80
   45  48164.88        1.36161800e+01       -9.29830300e-08    0.00   21.25
   46  48165.14        1.38868000e+01       -8.60413300e-08    0.00   21.25
   47  48165.39        1.41578300e+01       -1.11762630e-07    0.00   21.25
   48  48165.65        1.44444800e+01       -1.05812630e-07    0.00   21.25
   49  48165.97        1.48047800e+01       -1.07548130e-07    0.00   21.26
   50  48166.24        1.51085600e+01       -1.03519430e-07    0.00   21.26
   51  48166.49        1.53381200e+01       -1.24406630e-07    0.00   21.26
   52  48166.86        1.56675900e+01       -1.48578930e-07    0.00   21.26
   53  48167.17        1.60065500e+01       -1.37918730e-07    0.00   20.96
   54  48167.41        1.62621700e+01       -1.20254730e-07    0.00   20.96
   55  48167.66        1.65451500e+01       -1.62834330e-07    0.00   20.96
   56  48167.98        1.69078800e+01       -1.97108830e-07    0.00   21.23
   57  48168.25        1.71960600e+01       -1.62090630e-07    0.00   21.23
   58  48168.49        1.74644200e+01       -1.45976030e-07    0.00   21.23
   59  48168.79        1.78359200e+01       -1.66553130e-07    0.00   21.23
   60  48169.10        1.81366900e+01       -1.60479130e-07    0.00   20.79
   61  48169.36        1.83754500e+01       -1.60479130e-07    0.00   20.79
   62  48169.60        1.86803900e+01       -1.60231230e-07    0.00   20.79
   63  48169.99        1.89684900e+01       -1.67978630e-07    0.00   20.89
   64  48170.24        1.93104500e+01       -1.62772330e-07    0.00   20.89
   65  48170.48        1.95723200e+01       -1.78019230e-07    0.00   20.89
   66  48170.79        1.98744100e+01       -1.84279130e-07    0.00   20.89
   67  48171.06        2.02190000e+01       -1.97046830e-07    0.00   20.95
   68  48171.30        2.04714600e+01       -2.02624930e-07    0.00   20.95
   69  48171.55        2.07542300e+01       -1.76345830e-07    0.00   20.95
   70  48171.82        2.10967600e+01       -1.69094230e-07    0.00   20.95
   71  48172.13        2.13931300e+01       -2.08265030e-07    0.00   20.95
   72  48172.39        2.16818700e+01       -1.96304430e-07    0.00   20.95
   73  48172.64        2.19643200e+01       -1.91223830e-07    0.00   20.95
   74  48172.94        2.23276000e+01       -1.84407530e-07    0.00   21.19
   75  48173.21        2.25744300e+01       -1.82734030e-07    0.00   21.19
   76  48173.46        2.28847800e+01       -1.85027230e-07    0.00   21.19
   77  48173.70        2.31910200e+01       -1.92092930e-07    0.00   21.19
   78  48173.97        2.35049900e+01       -2.29032430e-07    0.00   20.79
   79  48174.21        2.37866600e+01       -2.11802230e-07    0.00   20.79
   80  48174.46        2.40852500e+01       -2.04364730e-07    0.00   20.79
   81  48174.70        2.44001400e+01       -2.15954830e-07    0.00   20.79
   82  48174.99        2.46632900e+01       -2.01947530e-07    0.00   21.23
   83  48175.26        2.49910500e+01       -1.83973630e-07    0.00   21.23
   84  48175.51        2.52871300e+01       -2.18681930e-07    0.00   21.23
   85  48175.84        2.56057400e+01       -2.19859530e-07    0.00   21.23
   86  48176.15        2.59028800e+01       -1.78085630e-07    0.00   20.80
   87  48176.39        2.61930900e+01       -2.03992830e-07    0.00   20.80
   88  48176.64        2.64586300e+01       -2.20541230e-07    0.00   20.80
   89  48176.98        2.67989800e+01       -2.06038130e-07    0.00   20.95
   90  48177.26        2.70845800e+01       -2.10004830e-07    0.00   20.95
   91  48177.50        2.73573100e+01       -2.02505330e-07    0.00   20.95
   92  48177.79        2.76664500e+01       -2.26305330e-07    0.00   20.95
   93  48178.05        2.80040000e+01       -2.24445930e-07    0.00   21.22
   94  48178.31        2.82860400e+01       -2.20538830e-07    0.00   21.22
   95  48178.57        2.85648500e+01       -2.21400530e-07    0.00   21.22
   96  48178.84        2.89043700e+01       -2.49101530e-07    0.00   20.79
   97  48179.11        2.92178500e+01       -2.47799930e-07    0.00   20.79
   98  48179.35        2.94877400e+01       -2.61931230e-07    0.00   20.79
   99  48179.61        2.97463300e+01       -2.73831130e-07    0.00   20.79
  100  48179.94        3.01210800e+01       -2.96205630e-07    0.00   21.23
  101  48180.20        3.03927100e+01       -3.08849330e-07    0.00   21.23
  102  48180.45        3.06990900e+01       -2.96949330e-07    0.00   21.23
  103  48180.69        3.09818200e+01       -2.58956230e-07    0.00   21.23
  104  48180.98        3.13225500e+01       -2.65649930e-07    0.00   21.25
  105  48181.22        3.15828900e+01       -2.50093130e-07    0.00   21.25
  106  48181.48        3.18826200e+01       -2.44453030e-07    0.00   21.25
  107  48181.73        3.21986600e+01       -2.64410330e-07    0.00   21.25
  108  48181.99        3.25316900e+01       -2.89016030e-07    0.00   20.95
  109  48182.24        3.28419800e+01       -2.77116030e-07    0.00   20.95
  110  48182.49        3.30947900e+01       -2.86412930e-07    0.00   20.95
  111  48182.75        3.34503800e+01       -2.76682230e-07    0.00   20.95
  112  48183.04        3.37502900e+01       -2.99242630e-07    0.00   21.22
  113  48183.30        3.39917300e+01       -2.84925430e-07    0.00   21.22
  114  48183.55        3.42995700e+01       -2.77859830e-07    0.00   21.22
  115  48183.91        3.46408500e+01       -2.88954030e-07    0.00   20.79
  116  48184.18        3.49412900e+01       -2.62489630e-07    0.00   20.79
  117  48184.43        3.51948400e+01       -2.35592130e-07    0.00   20.79
  118  48184.67        3.54898000e+01       -2.73090830e-07    0.00   20.79
  119  48184.99        3.58527700e+01       -2.56418430e-07    0.00   20.88
  120  48185.25        3.61129500e+01       -1.90658630e-07    0.00   20.88
  121  48185.49        3.63990800e+01       -2.21896130e-07    0.00   20.88
  122  48185.79        3.67829100e+01       -2.02868530e-07    0.00   20.88
  123  48186.11        3.70701200e+01       -1.15044130e-07    0.00   20.95
  124  48186.36        3.73115500e+01       -5.69077300e-08    0.00   20.95
  125  48186.60        3.76241000e+01       -2.80874300e-08    0.00   20.95
  126  48186.97        3.79643200e+01       -1.64973300e-08    0.00   20.95
  127  48187.22        3.82626300e+01        7.07691700e-08    0.00   20.95
  128  48187.47        3.85227500e+01        1.42479070e-07    0.00   20.95
  129  48187.71        3.88266000e+01        2.36501370e-07    0.00   20.95
  130  48187.95        3.91551900e+01        3.03252770e-07    0.00   21.22
  131  48188.20        3.94111500e+01        4.51444870e-07    0.00   21.22
  132  48188.46        3.97223100e+01        6.06392570e-07    0.00   21.22
  133  48188.70        3.99909000e+01        7.52229470e-07    0.00   21.22
  134  48189.00        4.03229600e+01        1.01024847e-06    0.00   20.79
  135  48189.26        4.06026200e+01        1.18335607e-06    0.00   20.79
  136  48189.51        4.09058300e+01        1.53347597e-06    0.00   20.79
  137  48189.83        4.12467100e+01        1.83134757e-06    0.00   21.23
  138  48190.11        4.15174200e+01        2.31106547e-06    0.00   21.23
  139  48190.35        4.17917300e+01        2.74560007e-06    0.00   21.23
  140  48190.59        4.20956900e+01        3.86184287e-06    0.00   21.23
  141  48190.94        4.24078800e+01        4.19436067e-06    0.00   20.95
  142  48191.19        4.26903300e+01        5.83407967e-06    0.00   20.95
  143  48191.44        4.29886500e+01        6.07579807e-06    0.00   20.95
  144  48191.68        4.33106200e+01        8.18569047e-06    0.00   20.95
  145  48192.02        4.36438000e+01        9.84951917e-06    0.00   20.95
  146  48192.27        4.38999800e+01        1.13704862e-05    0.00   20.95
  147  48192.51        4.42083200e+01        1.38744415e-05    0.00   20.95
  148  48192.87        4.44921000e+01        1.62098137e-05    0.00   20.95
  149  48193.16        4.48185900e+01        1.98121005e-05    0.00   21.23
  150  48193.41        4.51010300e+01        2.31008969e-05    0.00   21.23

File: data/figure09/Ic_2021-10-05_12-14-36651125_Anneal160.txt
# Ic = 38.10 A, n = 28.44 , Tavg = 0.00 K, Anneal160_00K___3600s
#idx    t_s     iHTS_A                vHTS_V                tHTS_K  tTAR_K
    0  48240.30        8.08909100e-02       -6.16940000e-08    0.00   21.22
    1  48240.56        3.88042600e-01       -6.70242000e-08    0.00   21.22
    2  48240.88        7.10310300e-01       -5.50003000e-08    0.00   20.95
    3  48241.14        1.00360000e+00       -2.39487000e-08    0.00   20.95
    4  48241.39        1.28607700e+00       -5.41700000e-09    0.00   20.95
    5  48241.63        1.53745800e+00       -5.63638000e-08    0.00   20.95
    6  48241.93        1.90720700e+00       -5.44425000e-08    0.00   20.93
    7  48242.19        2.18198900e+00       -4.88024000e-08    0.00   20.93
    8  48242.45        2.49158800e+00       -2.19034000e-08    0.00   20.93
    9  48242.69        2.75040500e+00       -4.84305000e-08    0.00   20.93
   10  48243.05        3.12078900e+00       -7.73747000e-08    0.00   21.23
   11  48243.29        3.39962600e+00       -8.31420000e-08    0.00   21.23
   12  48243.54        3.66032200e+00       -5.42630000e-08    0.00   21.23
   13  48243.79        4.02998800e+00       -5.12260000e-08    0.00   21.23
   14  48244.09        4.32712900e+00       -3.64130000e-08    0.00   20.79
   15  48244.34        4.58808500e+00       -3.14546000e-08    0.00   20.79
   16  48244.60        4.86396300e+00       -8.41989000e-08    0.00   20.79
   17  48244.86        5.23523200e+00       -7.12452000e-08    0.00   21.22
   18  48245.13        5.52644500e+00       -2.85416000e-08    0.00   21.22
   19  48245.37        5.79636100e+00       -2.58145000e-08    0.00   21.22
   20  48245.61        6.08376400e+00       -4.80650000e-08    0.00   21.22
   21  48245.89        6.44426700e+00       -9.03968000e-08    0.00   21.26
   22  48246.16        6.73076700e+00       -8.31452000e-08    0.00   21.26
   23  48246.40        7.00940600e+00       -5.97171000e-08    0.00   21.26
   24  48246.64        7.32283100e+00       -1.00685300e-07    0.00   21.26
   25  48247.02        7.66572300e+00       -8.99009000e-08    0.00   20.92
   26  48247.27        7.91723000e+00       -8.12858000e-08    0.00   20.92
   27  48247.51        8.21994200e+00       -8.55004000e-08    0.00   20.92
   28  48247.84        8.56772300e+00       -7.03775000e-08    0.00   21.22
   29  48248.15        8.86148700e+00       -9.15744000e-08    0.00   21.22
   30  48248.40        9.11267500e+00       -1.02110800e-07    0.00   21.22
   31  48248.64        9.41484700e+00       -1.16985800e-07    0.00   21.22
   32  48248.97        9.76092000e+00       -1.13453000e-07    0.00   21.01
   33  48249.22        1.00163800e+01       -8.20912000e-08    0.00   21.01
   34  48249.46        1.03102300e+01       -8.72973000e-08    0.00   21.01
   35  48249.71        1.05920600e+01       -1.59441000e-07    0.00   21.01
   36  48250.00        1.09579100e+01       -1.23864900e-07    0.00   21.22
   37  48250.26        1.12065700e+01       -9.05822000e-08    0.00   21.22
   38  48250.51        1.14825000e+01       -1.37190500e-07    0.00   21.22
   39  48250.78        1.18096500e+01       -1.18224800e-07    0.00   21.22
   40  48251.03        1.21076800e+01       -1.05643100e-07    0.00   20.96
   41  48251.28        1.23925200e+01       -9.75858000e-08    0.00   20.96
   42  48251.52        1.26923200e+01       -7.89921000e-08    0.00   20.96
   43  48251.79        1.30041300e+01       -1.02916000e-07    0.00   20.96
   44  48252.09        1.33115500e+01       -1.23741000e-07    0.00   20.92
   45  48252.35        1.35861500e+01       -1.27335800e-07    0.00   20.92
   46  48252.59        1.38699100e+01       -1.54358700e-07    0.00   20.92
   47  48252.95        1.42022500e+01       -1.45557600e-07    0.00   21.22
   48  48253.21        1.44769700e+01       -1.14506100e-07    0.00   21.22
   49  48253.46        1.47650900e+01       -8.36405000e-08    0.00   21.22
   50  48253.71        1.50871900e+01       -1.08680100e-07    0.00   21.22
   51  48254.01        1.54001600e+01       -1.17047200e-07    0.00   20.78
   52  48254.29        1.56821600e+01       -1.12584700e-07    0.00   20.78
   53  48254.54        1.59859900e+01       -1.18472800e-07    0.00   20.78
   54  48254.79        1.63126600e+01       -1.40661300e-07    0.00   21.22
   55  48255.16        1.66047000e+01       -1.51760900e-07    0.00   21.22
   56  48255.41        1.68837900e+01       -1.47425900e-07    0.00   21.22
   57  48255.66        1.71972100e+01       -1.49967100e-07    0.00   21.22
   58  48256.01        1.75111400e+01       -1.39306700e-07    0.00   20.96
   59  48256.29        1.77887200e+01       -1.64718100e-07    0.00   20.96
   60  48256.53        1.80966300e+01       -1.44822800e-07    0.00   20.96
   61  48256.81        1.83833400e+01       -1.60875400e-07    0.00   20.91
   62  48257.17        1.87193900e+01       -1.77609700e-07    0.00   20.91
   63  48257.41        1.89916200e+01       -1.75688400e-07    0.00   20.91
   64  48257.66        1.92536900e+01       -1.55049400e-07    0.00   20.91
   65  48257.96        1.96185000e+01       -1.72961300e-07    0.00   21.22
   66  48258.23        1.99246200e+01       -1.71225900e-07    0.00   21.22
   67  48258.49        2.02031500e+01       -1.55297300e-07    0.00   21.22
   68  48258.78        2.04742400e+01       -1.78043600e-07    0.00   21.22
   69  48259.05        2.08225400e+01       -1.72527400e-07    0.00   20.99
   70  48259.31        2.10976700e+01       -1.68746700e-07    0.00   20.99
   71  48259.55        2.13735700e+01       -1.75564400e-07    0.00   20.99
   72  48259.94        2.17289000e+01       -1.61805100e-07    0.00   20.99
   73  48260.25        2.20102700e+01       -1.79717000e-07    0.00   21.21
   74  48260.49        2.22987400e+01       -2.25023700e-07    0.00   21.21
   75  48260.76        2.26430000e+01       -2.34506700e-07    0.00   21.21
   76  48261.04        2.29238900e+01       -1.76247500e-07    0.00   20.96
   77  48261.30        2.32060100e+01       -1.86288900e-07    0.00   20.96
   78  48261.54        2.34830000e+01       -2.00048300e-07    0.00   20.96
   79  48262.03        2.38181300e+01       -2.15853000e-07    0.00   20.91
   80  48262.28        2.41148400e+01       -2.21369100e-07    0.00   20.91
   81  48262.53        2.44065500e+01       -2.17774300e-07    0.00   20.91
   82  48262.91        2.47261300e+01       -2.07795700e-07    0.00   21.22
   83  48263.17        2.50032900e+01       -2.21245100e-07    0.00   21.22
   84  48263.42        2.52975400e+01       -2.34322700e-07    0.00   21.22
   85  48263.68        2.55741000e+01       -2.38041500e-07    0.00   21.22
   86  48264.01        2.59184100e+01       -2.41884200e-07    0.00   20.78
   87  48264.26        2.61952200e+01       -2.75538800e-07    0.00   20.78
   88  48264.50        2.64953700e+01       -2.53350300e-07    0.00   20.78
   89  48264.79        2.68329600e+01       -2.03891000e-07    0.00   20.78
   90  48265.07        2.71110000e+01       -2.18332100e-07    0.00   21.21
   91  48265.32        2.73966500e+01       -2.32215400e-07    0.00   21.21
   92  48265.57        2.76740600e+01       -2.18084200e-07    0.00   21.21
   93  48265.89        2.80153900e+01       -2.67047700e-07    0.00   21.24
   94  48266.15        2.83325900e+01       -2.76220600e-07    0.00   21.24
   95  48266.40        2.86000700e+01       -2.16720700e-07    0.00   21.24
   96  48266.64        2.88590700e+01       -2.13435900e-07    0.00   21.24
   97  48266.89        2.92192500e+01       -2.24840300e-07    0.00   20.90
   98  48267.15        2.95032400e+01       -2.43372500e-07    0.00   20.90
   99  48267.39        2.97819900e+01       -2.74609900e-07    0.00   20.90
  100  48267.63        3.00679400e+01       -2.72378700e-07    0.00   20.90
  101  48267.97        3.04314200e+01       -2.30666800e-07    0.00   20.90
  102  48268.22        3.07176400e+01       -2.53103200e-07    0.00   21.21
  103  48268.46        3.09875700e+01       -2.92583900e-07    0.00   21.21
  104  48268.70        3.13018700e+01       -2.75849500e-07    0.00   21.21
  105  48268.95        3.16452600e+01       -2.66304700e-07    0.00   20.77
  106  48269.21        3.18820900e+01       -2.74609900e-07    0.00   20.77
  107  48269.46        3.22072400e+01       -2.55954200e-07    0.00   20.77
  108  48269.71        3.25197300e+01       -2.93265600e-07    0.00   20.77
  109  48269.98        3.28546500e+01       -2.81179700e-07    0.00   21.21
  110  48270.24        3.30967300e+01       -2.59982900e-07    0.00   21.21
  111  48270.49        3.34152400e+01       -2.62586000e-07    0.00   21.21
  112  48270.74        3.37623200e+01       -2.41079300e-07    0.00   21.21
  113  48271.00        3.40346000e+01       -2.26700100e-07    0.00   21.24
  114  48271.24        3.43364200e+01       -2.47773000e-07    0.00   21.24
  115  48271.49        3.46146800e+01       -2.62152100e-07    0.00   21.24
  116  48271.74        3.49526700e+01       -2.66800600e-07    0.00   21.24
  117  48272.02        3.52376900e+01       -2.25398500e-07    0.00   20.90
  118  48272.31        3.55279300e+01       -2.27939700e-07    0.00   20.90
  119  48272.55        3.58257000e+01       -2.40274500e-07    0.00   20.90
  120  48272.87        3.61532800e+01       -1.91748700e-07    0.00   21.21
  121  48273.15        3.64582400e+01       -1.76692600e-07    0.00   21.21
  122  48273.39        3.67290000e+01       -1.69255100e-07    0.00   21.21
  123  48273.63        3.70190200e+01       -1.33121300e-07    0.00   21.21
  124  48273.98        3.73594900e+01       -6.69897000e-08    0.00   20.77
  125  48274.23        3.76497200e+01       -3.51945000e-08    0.00   20.77
  126  48274.47        3.79472400e+01       -2.50299000e-08    0.00   20.77
  127  48274.71        3.82336900e+01       -1.08987000e-08    0.00   20.77
  128  48275.03        3.85671300e+01        1.21674500e-07    0.00   21.19
  129  48275.27        3.88412900e+01        2.54929400e-07    0.00   21.19
  130  48275.52        3.91472300e+01        3.09842800e-07    0.00   21.19
  131  48275.81        3.94644500e+01        4.45390900e-07    0.00   21.19
  132  48276.15        3.97531600e+01        6.59032600e-07    0.00   20.95
  133  48276.39        4.00298800e+01        7.94518800e-07    0.00   20.95
  134  48276.63        4.02958300e+01        9.68989800e-07    0.00   20.95
  135  48276.98        4.06294800e+01        1.20711320e-06    0.00   20.90
  136  48277.26        4.09079000e+01        1.57861550e-06    0.00   20.90
  137  48277.50        4.11911100e+01        1.83787380e-06    0.00   20.90
  138  48277.77        4.15015300e+01        2.19933540e-06    0.00   20.90
  139  48278.05        4.18191200e+01        2.63566780e-06    0.00   21.22
  140  48278.31        4.21056000e+01        3.99511580e-06    0.00   21.22
  141  48278.55        4.23839900e+01        4.09948900e-06    0.00   21.22
  142  48278.89        4.27337900e+01        5.53579230e-06    0.00   20.77
  143  48279.19        4.29977300e+01        6.83041030e-06    0.00   20.77
  144  48279.45        4.32801000e+01        7.84432520e-06    0.00   20.77
  145  48279.70        4.35789900e+01        8.23696240e-06    0.00   20.77
  146  48279.98        4.39227100e+01        1.18732101e-05    0.00   21.21
  147  48280.23        4.42193700e+01        1.35946157e-05    0.00   21.21
  148  48280.47        4.44859200e+01        1.61074315e-05    0.00   21.21
  149  48280.72        4.47996400e+01        1.95811081e-05    0.00   21.21
  150  48281.02        4.50924500e+01        2.38018179e-05    0.00   20.95

File: data/figure09/Ic_2021-10-05_12-15-20795587_anneal160K.txt
# Ic = 37.98 A, n = 27.83 , Tavg = 0.00 K, Anneal160_00K___3600s
#idx    t_s     iHTS_A                vHTS_V                tHTS_K  tTAR_K
    0  48284.22        9.03592500e-02        1.43779090e-07    0.00   20.78
    1  48284.46        3.95644300e-01        1.82206590e-07    0.00   20.78
    2  48284.74        6.76383600e-01        1.27727590e-07    0.00   20.78
    3  48285.06        1.01591900e+00        1.30578790e-07    0.00   21.21
    4  48285.32        1.29298400e+00        1.53386990e-07    0.00   21.21
    5  48285.56        1.56563900e+00        1.61258390e-07    0.00   21.21
    6  48285.88        1.91560300e+00        1.33801690e-07    0.00   20.96
    7  48286.14        2.18777600e+00        1.37892290e-07    0.00   20.96
    8  48286.38        2.49059800e+00        1.75141690e-07    0.00   20.96
    9  48286.63        2.77889900e+00        1.58035490e-07    0.00   20.96
   10  48287.00        3.12442400e+00        1.48366690e-07    0.00   20.91
   11  48287.26        3.39704700e+00        1.38821990e-07    0.00   20.91
   12  48287.50        3.68633000e+00        1.25806390e-07    0.00   20.91
   13  48287.78        4.05212400e+00        1.33181890e-07    0.00   20.91
   14  48288.09        4.33691500e+00        1.00085090e-07    0.00   21.22
   15  48288.33        4.61376100e+00        1.42788590e-07    0.00   21.22
   16  48288.58        4.89019300e+00        1.71546890e-07    0.00   21.22
   17  48288.91        5.19891700e+00        1.18740790e-07    0.00   20.78
   18  48289.16        5.53599200e+00        1.03307990e-07    0.00   20.78
   19  48289.41        5.79880600e+00        1.30144890e-07    0.00   20.78
   20  48289.65        6.08697000e+00        1.19856390e-07    0.00   20.78
   21  48290.03        6.45649000e+00        1.35351090e-07    0.00   21.21
   22  48290.29        6.73490700e+00        7.59145900e-08    0.00   21.21
   23  48290.53        6.99565000e+00        6.38299900e-08    0.00   21.21
   24  48290.86        7.37023900e+00        1.26925290e-07    0.00   21.21
   25  48291.13        7.70843600e+00        1.23516490e-07    0.00   20.96
   26  48291.40        7.96866600e+00        8.68868900e-08    0.00   20.96
   27  48291.65        8.22707500e+00        1.01203990e-07    0.00   20.96
   28  48291.93        8.56855000e+00        1.18682090e-07    0.00   20.91
   29  48292.18        8.81927200e+00        6.49462900e-08    0.00   20.91
   30  48292.43        9.16061700e+00        7.61024900e-08    0.00   20.91
   31  48292.69        9.42468000e+00        1.35974290e-07    0.00   20.91
   32  48292.99        9.76609100e+00        1.17380590e-07    0.00   21.22
   33  48293.25        1.00288100e+01        1.11492490e-07    0.00   21.22
   34  48293.50        1.03164500e+01        6.20332900e-08    0.00   21.22
   35  48293.85        1.06261100e+01        4.59806900e-08    0.00   20.78
   36  48294.15        1.09647100e+01        8.36639900e-08    0.00   20.78
   37  48294.39        1.12057300e+01        9.47581900e-08    0.00   20.78
   38  48294.63        1.14859900e+01        6.37066900e-08    0.00   20.78
   39  48294.97        1.18478700e+01        7.32514900e-08    0.00   20.78
   40  48295.27        1.20926000e+01        9.96545900e-08    0.00   21.21
   41  48295.51        1.23708200e+01        6.46363900e-08    0.00   21.21
   42  48295.82        1.27411000e+01        5.71368900e-08    0.00   21.25
   43  48296.10        1.30553100e+01        5.39781900e-08    0.00   21.25
   44  48296.34        1.32865600e+01        4.65451900e-08    0.00   21.25
   45  48296.59        1.35942300e+01        6.21683900e-08    0.00   21.25
   46  48296.99        1.39318100e+01        7.32625900e-08    0.00   20.91
   47  48297.24        1.41719200e+01        6.01230900e-08    0.00   20.91
   48  48297.48        1.44844700e+01        6.52052900e-08    0.00   20.91
   49  48297.74        1.48476200e+01        3.73766900e-08    0.00   20.91
   50  48298.00        1.51271000e+01        2.98152900e-08    0.00   21.22
   51  48298.26        1.54349300e+01        4.34506900e-08    0.00   21.22
   52  48298.50        1.56845000e+01        5.10120900e-08    0.00   21.22
   53  48298.88        1.60266800e+01        5.59704900e-08    0.00   21.22
   54  48299.17        1.63466400e+01        3.01871900e-08    0.00   20.77
   55  48299.41        1.65854800e+01        2.25636900e-08    0.00   20.77
   56  48299.66        1.68738900e+01       -2.22791000e-09    0.00   20.77
   57  48300.01        1.72405600e+01        1.61798900e-08    0.00   21.21
   58  48300.26        1.74974800e+01        2.93194900e-08    0.00   21.21
   59  48300.51        1.77927400e+01        2.00225900e-08    0.00   21.21
   60  48300.82        1.81499500e+01        1.80392900e-08    0.00   21.21
   61  48301.11        1.84366400e+01       -1.28883100e-08    0.00   20.95
   62  48301.35        1.86944500e+01       -4.44976100e-08    0.00   20.95
   63  48301.60        1.90037900e+01       -2.82591100e-08    0.00   20.95
   64  48301.97        1.93238800e+01        2.13240900e-08    0.00   20.90
   65  48302.23        1.96070900e+01        7.69039000e-09    0.00   20.90
   66  48302.47        1.98971500e+01        7.13369000e-09    0.00   20.90
   67  48302.73        2.02152600e+01       -1.04684100e-08    0.00   20.90
   68  48302.98        2.05343000e+01       -1.43111100e-08    0.00   21.21
   69  48303.23        2.08172000e+01       -1.13361100e-08    0.00   21.21
   70  48303.47        2.11050400e+01        5.21239000e-09    0.00   21.21
   71  48303.76        2.13621200e+01        1.70503900e-08    0.00   21.21
   72  48304.03        2.17257100e+01        2.29929000e-09    0.00   20.77
   73  48304.29        2.20046100e+01       -4.00324100e-08    0.00   20.77
   74  48304.53        2.23068900e+01       -3.23470100e-08    0.00   20.77
   75  48304.84        2.26310100e+01       -5.16225100e-08    0.00   20.77
   76  48305.11        2.29356200e+01       -7.58563100e-08    0.00   21.20
   77  48305.37        2.32072200e+01       -2.60871100e-08    0.00   21.20
   78  48305.61        2.34868800e+01        4.15869000e-09    0.00   21.20
   79  48305.98        2.38319200e+01       -3.46471000e-09    0.00   20.94
   80  48306.23        2.41325900e+01       -3.13553100e-08    0.00   20.94
   81  48306.48        2.44143100e+01       -4.83996100e-08    0.00   20.94
   82  48306.74        2.47103500e+01       -8.55250100e-08    0.00   20.94
   83  48307.01        2.50264900e+01       -4.05902100e-08    0.00   20.89
   84  48307.25        2.53197400e+01       -1.49928100e-08    0.00   20.89
   85  48307.50        2.55862900e+01       -3.94126100e-08    0.00   20.89
   86  48307.79        2.58829200e+01       -3.12313100e-08    0.00   20.89
   87  48308.04        2.62271600e+01       -6.65581100e-08    0.00   21.21
   88  48308.30        2.65079500e+01       -6.24657100e-08    0.00   21.21
   89  48308.54        2.67648100e+01       -5.18670100e-08    0.00   21.21
   90  48308.79        2.71353300e+01       -4.23222100e-08    0.00   21.00
   91  48309.09        2.74291800e+01       -2.10014100e-08    0.00   21.00
   92  48309.34        2.76771000e+01       -2.63935100e-08    0.00   21.00
   93  48309.60        2.79666300e+01       -5.02555100e-08    0.00   21.00
   94  48309.96        2.83301100e+01       -5.92425100e-08    0.00   21.19
   95  48310.21        2.86086300e+01       -3.51946100e-08    0.00   21.19
   96  48310.45        2.88878300e+01       -4.92638100e-08    0.00   21.19
   97  48310.70        2.91964800e+01       -5.02555100e-08    0.00   21.19
   98  48310.95        2.95379800e+01       -8.01294100e-08    0.00   21.23
   99  48311.20        2.97926800e+01       -8.57075100e-08    0.00   21.23
  100  48311.46        3.01007900e+01       -8.00055100e-08    0.00   21.23
  101  48311.70        3.04036600e+01       -5.51518100e-08    0.00   21.23
  102  48312.04        3.07536400e+01       -2.65175100e-08    0.00   20.89
  103  48312.31        3.09980600e+01       -6.94070100e-08    0.00   20.89
  104  48312.57        3.13113700e+01       -8.73810100e-08    0.00   20.89
  105  48312.90        3.16633200e+01       -8.86206100e-08    0.00   21.21
  106  48313.18        3.19302000e+01       -7.04607100e-08    0.00   21.21
  107  48313.44        3.22121200e+01       -1.08082010e-07    0.00   21.21
  108  48313.68        3.25218700e+01       -9.43846100e-08    0.00   21.21
  109  48314.00        3.28566100e+01       -6.63032100e-08    0.00   20.76
  110  48314.24        3.31396900e+01       -8.24129100e-08    0.00   20.76
  111  48314.49        3.34141100e+01       -1.06522810e-07    0.00   20.76
  112  48314.74        3.37473300e+01       -6.53066100e-08    0.00   20.76
  113  48315.07        3.39932500e+01       -5.48941100e-08    0.00   21.19
  114  48315.33        3.43225300e+01       -8.40863100e-08    0.00   21.19
  115  48315.59        3.46260300e+01       -9.78457100e-08    0.00   21.19
  116  48316.05        3.49620800e+01       -1.39805610e-07    0.00   20.95
  117  48316.32        3.52203500e+01       -1.18918610e-07    0.00   20.95
  118  48316.56        3.55205400e+01       -1.00510810e-07    0.00   20.95
  119  48316.89        3.58752300e+01       -1.05531110e-07    0.00   20.89
  120  48317.15        3.61653200e+01       -3.79738100e-08    0.00   20.89
  121  48317.39        3.64337600e+01       -2.48962100e-08    0.00   20.89
  122  48317.64        3.67078300e+01       -4.38619100e-08    0.00   20.89
  123  48317.93        3.70776100e+01       -1.52275100e-08    0.00   21.16
  124  48318.20        3.73320600e+01        2.80339900e-08    0.00   21.16
  125  48318.45        3.76303600e+01        3.47276900e-08    0.00   21.16
  126  48318.70        3.79229200e+01        1.03400590e-07    0.00   21.16
  127  48318.99        3.82594400e+01        1.79572990e-07    0.00   20.76
  128  48319.25        3.85586900e+01        2.35044290e-07    0.00   20.76
  129  48319.49        3.88389300e+01        3.52494790e-07    0.00   20.76
  130  48319.79        3.91901600e+01        4.44161890e-07    0.00   20.76
  131  48320.06        3.94483400e+01        5.37998190e-07    0.00   20.84
  132  48320.32        3.97318800e+01        7.01003390e-07    0.00   20.84
  133  48320.57        4.00295000e+01        8.55207490e-07    0.00   20.84
  134  48320.85        4.03447000e+01        1.05645379e-06    0.00   20.84
  135  48321.10        4.06493400e+01        1.35296199e-06    0.00   20.95
  136  48321.35        4.09150200e+01        1.59499059e-06    0.00   20.95
  137  48321.60        4.12167300e+01        1.88406139e-06    0.00   20.95
  138  48321.95        4.15355700e+01        2.31463049e-06    0.00   20.77
  139  48322.20        4.17940500e+01        2.88136779e-06    0.00   20.77
  140  48322.45        4.21050600e+01        3.20880369e-06    0.00   20.77
  141  48322.69        4.23903800e+01        4.51867099e-06    0.00   20.77
  142  48323.04        4.27245200e+01        5.77114559e-06    0.00   21.21
  143  48323.30        4.29994000e+01        6.91800769e-06    0.00   21.21
  144  48323.55        4.33084400e+01        7.89988129e-06    0.00   21.21
  145  48323.85        4.36328700e+01        9.39264909e-06    0.00   21.21
  146  48324.10        4.39498000e+01        1.16514171e-05    0.00   20.76
  147  48324.34        4.42067900e+01        1.32471321e-05    0.00   20.76
  148  48324.60        4.44838200e+01        1.59946676e-05    0.00   20.76
  149  48324.88        4.48324100e+01        1.94987205e-05    0.00   21.20
  150  48325.16        4.51172600e+01        2.38242448e-05    0.00   21.20
