Repository: shortlab/2024-CryoHTS-Facility

# 2024-CryoHTS-Facility
Data repository for Alexis' RSI paper on the cryogenic HTS irradiation facility

File: data/figure09/Ic_2021-10-05_15-55-32215038_anneal163K.txt
# Ic = 38.19 A, n = 28.91 , Tavg = 0.00 K, Anneal163_00K___3600s
#idx    t_s     iHTS_A                vHTS_V                tHTS_K  tTAR_K
    0  61495.61        4.62820000e-02        7.38356400e-08    0.00   21.07
    1  61495.96        3.89832100e-01        5.51180400e-08    0.00   20.85
    2  61496.24        6.38872100e-01        6.77617400e-08    0.00   20.85
    3  61496.49        9.23708500e-01        2.68555400e-08    0.00   20.85
    4  61496.73        1.24670600e+00        3.72680400e-08    0.00   20.85
    5  61497.04        1.55872500e+00        4.41477400e-08    0.00   21.26
    6  61497.30        1.83962500e+00        9.76356400e-08    0.00   21.26
    7  61497.55        2.14372400e+00        7.57570400e-08    0.00   21.26
    8  61497.80        2.49472000e+00        3.93133400e-08    0.00   20.81
    9  61498.11        2.76766000e+00        1.47067400e-08    0.00   20.81
   10  61498.36        3.05454000e+00       -1.90436000e-09    0.00   20.81
   11  61498.60        3.33874000e+00       -9.03216000e-09    0.00   20.81
   12  61498.86        3.68677300e+00        2.18954400e-08    0.00   21.14
   13  61499.11        3.98327000e+00       -3.88786000e-09    0.00   21.14
   14  61499.37        4.26307900e+00        4.16944000e-09    0.00   21.14
   15  61499.61        4.54776100e+00        1.22267400e-08    0.00   21.14
   16  61500.00        4.88963900e+00        1.14829400e-08    0.00   21.09
   17  61500.26        5.17166900e+00        5.59494000e-09    0.00   21.09
   18  61500.51        5.47792800e+00        1.40860400e-08    0.00   21.09
   19  61500.78        5.80835100e+00       -2.17997600e-08    0.00   21.09
   20  61501.04        6.09852200e+00       -7.54466000e-09    0.00   20.85
   21  61501.29        6.38536000e+00        1.81767400e-08    0.00   20.85
   22  61501.54        6.69409600e+00        2.94569400e-08    0.00   20.85
   23  61501.83        7.01724000e+00        2.48084400e-08    0.00   21.27
   24  61502.17        7.31372300e+00        3.54964000e-09    0.00   21.27
   25  61502.41        7.60234100e+00       -2.72539600e-08    0.00   21.27
   26  61502.66        7.85941500e+00       -4.52898600e-08    0.00   21.27
   27  61502.92        8.21992400e+00       -5.19836600e-08    0.00   20.81
   28  61503.18        8.49879000e+00       -1.63456600e-08    0.00   20.81
   29  61503.44        8.79772500e+00       -1.45482600e-08    0.00   20.81
   30  61503.69        9.07708400e+00       -8.68778600e-08    0.00   20.81
   31  61503.97        9.41674400e+00       -6.43757600e-08    0.00   20.83
   32  61504.22        9.70762500e+00       -2.65624600e-08    0.00   20.83
   33  61504.47        9.97100400e+00       -3.07745600e-08    0.00   20.83
   34  61504.71        1.02793600e+01       -2.27172600e-08    0.00   20.83
   35  61505.03        1.06177900e+01       -5.27151600e-08    0.00   21.08
   36  61505.29        1.08918000e+01       -4.01334600e-08    0.00   21.08
   37  61505.53        1.11660300e+01       -1.84407600e-08    0.00   21.08
   38  61505.86        1.15092900e+01       -4.85625600e-08    0.00   20.86
   39  61506.15        1.18036800e+01       -6.79000600e-08    0.00   20.86
   40  61506.40        1.20469600e+01       -7.78786600e-08    0.00   20.86
   41  61506.65        1.23484000e+01       -8.04818600e-08    0.00   20.86
   42  61506.91        1.26909900e+01       -6.26938600e-08    0.00   21.26
   43  61507.19        1.29695200e+01       -4.66412600e-08    0.00   21.26
   44  61507.43        1.32443900e+01       -7.05031600e-08    0.00   21.26
   45  61507.68        1.35259600e+01       -6.17641600e-08    0.00   21.26
   46  61507.97        1.38921600e+01       -9.33734600e-08    0.00   20.81
   47  61508.23        1.41805800e+01       -1.34155760e-07    0.00   20.81
   48  61508.48        1.44424300e+01       -1.03909960e-07    0.00   20.81
   49  61508.74        1.47715500e+01       -1.09302160e-07    0.00   20.81
   50  61509.01        1.50924100e+01       -7.45318600e-08    0.00   21.16
   51  61509.30        1.53418400e+01       -1.21140160e-07    0.00   21.16
   52  61509.55        1.56474200e+01       -1.57026060e-07    0.00   21.16
   53  61509.86        1.59908700e+01       -1.62729960e-07    0.00   21.16
   54  61510.16        1.62711000e+01       -1.30503760e-07    0.00   21.08
   55  61510.42        1.65440000e+01       -9.55487600e-08    0.00   21.08
   56  61510.66        1.68506400e+01       -1.30443060e-07    0.00   21.08
   57  61510.99        1.71634100e+01       -1.28459660e-07    0.00   20.85
   58  61511.25        1.74754700e+01       -1.21394060e-07    0.00   20.85
   59  61511.49        1.77510000e+01       -1.18852960e-07    0.00   20.85
   60  61511.75        1.80594600e+01       -1.13398760e-07    0.00   20.85
   61  61512.08        1.83845300e+01       -1.24740960e-07    0.00   21.27
   62  61512.34        1.86582900e+01       -1.33046160e-07    0.00   21.27
   63  61512.59        1.89436000e+01       -1.71907060e-07    0.00   21.27
   64  61512.85        1.92831500e+01       -1.73022660e-07    0.00   20.80
   65  61513.09        1.95892900e+01       -1.52011760e-07    0.00   20.80
   66  61513.34        1.98607500e+01       -1.63477860e-07    0.00   20.80
   67  61513.58        2.01672200e+01       -1.68312260e-07    0.00   20.80
   68  61513.99        2.04793100e+01       -1.54552860e-07    0.00   20.80
   69  61514.23        2.07878600e+01       -1.84612760e-07    0.00   21.16
   70  61514.48        2.10624200e+01       -1.98496060e-07    0.00   21.16
   71  61514.77        2.13920700e+01       -1.82753360e-07    0.00   21.16
   72  61515.10        2.16904800e+01       -1.53313360e-07    0.00   20.80
   73  61515.37        2.19578800e+01       -1.85542460e-07    0.00   20.80
   74  61515.64        2.22502400e+01       -1.82319160e-07    0.00   20.80
   75  61516.02        2.25922500e+01       -1.84238660e-07    0.00   20.86
   76  61516.28        2.28641100e+01       -1.86344560e-07    0.00   20.86
   77  61516.53        2.31470200e+01       -1.97314860e-07    0.00   20.86
   78  61516.84        2.34949100e+01       -1.72213260e-07    0.00   21.26
   79  61517.11        2.37701000e+01       -1.92604360e-07    0.00   21.26
   80  61517.36        2.40695300e+01       -2.15660660e-07    0.00   21.26
   81  61517.61        2.43756500e+01       -2.30597560e-07    0.00   21.26
   82  61517.86        2.46881500e+01       -2.24647660e-07    0.00   20.80
   83  61518.12        2.49633200e+01       -2.04690360e-07    0.00   20.80
   84  61518.37        2.52666300e+01       -2.47269960e-07    0.00   20.80
   85  61518.63        2.55456100e+01       -2.49625160e-07    0.00   20.80
   86  61519.06        2.58795800e+01       -2.25887160e-07    0.00   21.16
   87  61519.32        2.61593600e+01       -2.77143960e-07    0.00   21.16
   88  61519.56        2.64643500e+01       -2.49191360e-07    0.00   21.16
   89  61519.88        2.67850500e+01       -2.41629860e-07    0.00   21.06
   90  61520.15        2.70800300e+01       -2.65243960e-07    0.00   21.06
   91  61520.40        2.73593900e+01       -2.77267860e-07    0.00   21.06
   92  61520.64        2.76158100e+01       -2.64128260e-07    0.00   21.06
   93  61520.95        2.79782900e+01       -2.67785060e-07    0.00   20.85
   94  61521.23        2.82747700e+01       -3.03856960e-07    0.00   20.85
   95  61521.47        2.85604200e+01       -2.82474160e-07    0.00   20.85
   96  61521.74        2.88577900e+01       -2.90278260e-07    0.00   20.85
   97  61522.02        2.91823800e+01       -2.84011960e-07    0.00   21.26
   98  61522.27        2.94686500e+01       -2.54322560e-07    0.00   21.26
   99  61522.52        2.97486900e+01       -2.78928360e-07    0.00   21.26
  100  61522.81        3.01011300e+01       -3.06137160e-07    0.00   20.79
  101  61523.15        3.04081500e+01       -2.79238260e-07    0.00   20.79
  102  61523.39        3.06724200e+01       -2.43290360e-07    0.00   20.79
  103  61523.64        3.09594100e+01       -2.57917360e-07    0.00   20.79
  104  61523.94        3.13058000e+01       -2.64425160e-07    0.00   21.16
  105  61524.20        3.15855100e+01       -2.84754360e-07    0.00   21.16
  106  61524.44        3.18596500e+01       -2.94671060e-07    0.00   21.16
  107  61524.69        3.21467200e+01       -2.72172560e-07    0.00   21.16
  108  61525.00        3.25123300e+01       -3.16363760e-07    0.00   21.05
  109  61525.25        3.28134300e+01       -3.20206460e-07    0.00   21.05
  110  61525.49        3.30740500e+01       -3.12459060e-07    0.00   21.05
  111  61525.86        3.34221300e+01       -3.21136160e-07    0.00   20.86
  112  61526.14        3.37049200e+01       -3.08368460e-07    0.00   20.86
  113  61526.38        3.39699800e+01       -2.89402760e-07    0.00   20.86
  114  61526.62        3.42736100e+01       -3.09669960e-07    0.00   20.86
  115  61526.99        3.46144300e+01       -2.90890260e-07    0.00   20.86
  116  61527.24        3.49242300e+01       -2.76449160e-07    0.00   21.26
  117  61527.50        3.51814000e+01       -2.79116160e-07    0.00   21.26
  118  61527.79        3.55290500e+01       -2.52531060e-07    0.00   21.26
  119  61528.07        3.58295700e+01       -2.17888560e-07    0.00   20.80
  120  61528.32        3.60766400e+01       -2.42308360e-07    0.00   20.80
  121  61528.57        3.63902600e+01       -2.22784960e-07    0.00   20.80
  122  61528.89        3.67450000e+01       -2.03695360e-07    0.00   21.16
  123  61529.20        3.70209800e+01       -1.70288560e-07    0.00   21.16
  124  61529.44        3.72899600e+01       -1.67995360e-07    0.00   21.16
  125  61529.69        3.75767800e+01       -1.21944860e-07    0.00   21.16
  126  61530.02        3.79410400e+01       -6.78990600e-08    0.00   21.06
  127  61530.28        3.81961400e+01        6.41384000e-09    0.00   21.06
  128  61530.53        3.84940200e+01        8.13466400e-08    0.00   21.06
  129  61530.82        3.88493400e+01        1.60246040e-07    0.00   20.86
  130  61531.11        3.91166500e+01        3.34779240e-07    0.00   20.86
  131  61531.35        3.93821100e+01        4.35805240e-07    0.00   20.86
  132  61531.60        3.96845200e+01        5.34971840e-07    0.00   20.86
  133  61531.88        4.00254600e+01        7.02749340e-07    0.00   21.12
  134  61532.16        4.02702600e+01        9.66780440e-07    0.00   21.12
  135  61532.41        4.05680100e+01        1.13709904e-06    0.00   21.12
  136  61532.66        4.08679800e+01        1.39115144e-06    0.00   21.12
  137  61533.02        4.12104400e+01        1.86188294e-06    0.00   20.80
  138  61533.28        4.14641700e+01        2.23041074e-06    0.00   20.80
  139  61533.53        4.17554600e+01        2.61622924e-06    0.00   20.80
  140  61533.89        4.20993700e+01        3.22132924e-06    0.00   20.80
  141  61534.19        4.23715300e+01        3.91809804e-06    0.00   21.25
  142  61534.43        4.26612200e+01        5.15792824e-06    0.00   21.25
  143  61534.68        4.29501900e+01        6.70443094e-06    0.00   21.25
  144  61534.98        4.33202000e+01        7.96031374e-06    0.00   21.05
  145  61535.26        4.35699500e+01        8.65745474e-06    0.00   21.05
  146  61535.51        4.38544800e+01        1.10699296e-05    0.00   21.05
  147  61535.79        4.41706700e+01        1.28106748e-05    0.00   21.05
  148  61536.09        4.45016600e+01        1.63913938e-05    0.00   20.87
  149  61536.35        4.47735500e+01        1.95257393e-05    0.00   20.87
  150  61536.59        4.50540200e+01        2.29838635e-05    0.00   20.87

File: data/figure09/Ic_2021-10-05_15-56-59611067_Anneal163.txt
# Ic = 38.11 A, n = 28.61 , Tavg = 0.00 K, Anneal163_00K___3600s
#idx    t_s     iHTS_A                vHTS_V                tHTS_K  tTAR_K
    0  61583.23        9.02760400e-02        1.38585000e-08    0.00   20.80
    1  61583.48        3.66859200e-01        4.87528000e-08    0.00   20.80
    2  61583.73        6.58694300e-01        8.10438000e-08    0.00   20.80
    3  61584.02        9.87540900e-01        6.83381000e-08    0.00   20.85
    4  61584.31        1.26601800e+00        5.59423000e-08    0.00   20.85
    5  61584.55        1.52265200e+00        2.33413000e-08    0.00   20.85
    6  61584.92        1.88407800e+00       -2.89690000e-08    0.00   21.04
    7  61585.18        2.16272400e+00        2.22877000e-08    0.00   21.04
    8  61585.42        2.46810300e+00        4.55298000e-08    0.00   21.04
    9  61585.66        2.75155800e+00        3.28861000e-08    0.00   21.04
   10  61585.95        3.10131000e+00        3.64189000e-08    0.00   20.82
   11  61586.20        3.37734100e+00        4.37570000e-09    0.00   20.82
   12  61586.45        3.66310100e+00        3.63600000e-09    0.00   20.82
   13  61586.70        3.96784300e+00       -1.00930000e-09    0.00   20.82
   14  61587.02        4.30621600e+00       -1.27845000e-08    0.00   21.26
   15  61587.28        4.58666300e+00        9.15610000e-09    0.00   21.26
   16  61587.52        4.86571100e+00       -3.16882000e-08    0.00   21.26
   17  61587.88        5.17652700e+00       -5.61079000e-08    0.00   21.26
   18  61588.19        5.52125900e+00       -3.49111000e-08    0.00   20.81
   19  61588.44        5.77221500e+00       -2.31351000e-08    0.00   20.81
   20  61588.69        6.05805400e+00       -5.10876000e-08    0.00   20.81
   21  61589.00        6.42839600e+00       -1.26606000e-08    0.00   21.19
   22  61589.25        6.72375000e+00        5.12740000e-09    0.00   21.19
   23  61589.49        6.97145400e+00       -3.56548000e-08    0.00   21.19
   24  61589.75        7.35575800e+00       -4.43319000e-08    0.00   21.19
   25  61590.02        7.64661100e+00       -3.50970000e-08    0.00   21.27
   26  61590.28        7.89749500e+00       -4.46418000e-08    0.00   21.27
   27  61590.54        8.19875600e+00       -5.61699000e-08    0.00   21.27
   28  61590.86        8.55374300e+00       -8.46183000e-08    0.00   20.88
   29  61591.12        8.79924700e+00       -5.15215000e-08    0.00   20.88
   30  61591.37        9.07089500e+00       -2.94569000e-08    0.00   20.88
   31  61591.61        9.39747700e+00       -7.19126000e-08    0.00   20.88
   32  61591.95        9.73551900e+00       -6.23058000e-08    0.00   21.15
   33  61592.23        1.00032500e+01       -6.83776000e-08    0.00   21.15
   34  61592.48        1.02963300e+01       -5.67821000e-08    0.00   21.15
   35  61592.74        1.06230300e+01       -4.54367000e-08    0.00   21.15
   36  61593.08        1.09361200e+01       -5.03950000e-08    0.00   20.80
   37  61593.34        1.11866200e+01       -6.76252000e-08    0.00   20.80
   38  61593.59        1.14845200e+01       -8.74585000e-08    0.00   20.80
   39  61593.94        1.18205200e+01       -9.39663000e-08    0.00   21.20
   40  61594.23        1.20802900e+01       -8.72726000e-08    0.00   21.20
   41  61594.47        1.23660100e+01       -1.04007000e-07    0.00   21.20
   42  61594.72        1.26499700e+01       -6.58898000e-08    0.00   21.20
   43  61595.02        1.30190600e+01       -9.11153000e-08    0.00   21.27
   44  61595.27        1.32683300e+01       -8.67768000e-08    0.00   21.27
   45  61595.52        1.35682100e+01       -9.83669000e-08    0.00   21.27
   46  61595.79        1.39358000e+01       -1.15039200e-07    0.00   21.27
   47  61596.10        1.41879900e+01       -7.77898000e-08    0.00   20.81
   48  61596.34        1.44613500e+01       -8.31200000e-08    0.00   20.81
   49  61596.59        1.47639200e+01       -1.07849700e-07    0.00   20.81
   50  61596.93        1.51042200e+01       -1.07229900e-07    0.00   21.25
   51  61597.18        1.53527400e+01       -1.08717400e-07    0.00   21.25
   52  61597.42        1.56603000e+01       -1.27311100e-07    0.00   21.25
   53  61597.67        1.59630000e+01       -1.29666300e-07    0.00   21.25
   54  61598.02        1.62846100e+01       -1.60346000e-07    0.00   20.80
   55  61598.28        1.65633200e+01       -1.39957000e-07    0.00   20.80
   56  61598.52        1.68647300e+01       -7.77936000e-08    0.00   20.80
   57  61598.79        1.71735400e+01       -9.45284000e-08    0.00   20.80
   58  61599.09        1.74958200e+01       -1.28740800e-07    0.00   21.20
   59  61599.34        1.77728900e+01       -1.12378400e-07    0.00   21.20
   60  61599.58        1.80675400e+01       -1.05870500e-07    0.00   21.20
   61  61599.92        1.84024800e+01       -1.08287700e-07    0.00   21.27
   62  61600.17        1.86749200e+01       -9.22351000e-08    0.00   21.27
   63  61600.42        1.89599500e+01       -1.21365300e-07    0.00   21.27
   64  61600.66        1.92374500e+01       -1.24650200e-07    0.00   21.27
   65  61600.97        1.95995700e+01       -9.02518000e-08    0.00   20.81
   66  61601.21        1.98803900e+01       -9.19872000e-08    0.00   20.81
   67  61601.46        2.01790900e+01       -1.10828900e-07    0.00   20.81
   68  61601.70        2.04402000e+01       -1.71878300e-07    0.00   20.81
   69  61602.01        2.08070000e+01       -1.91897600e-07    0.00   21.25
   70  61602.28        2.10820500e+01       -1.40021000e-07    0.00   21.25
   71  61602.52        2.13367600e+01       -1.22852800e-07    0.00   21.25
   72  61602.86        2.17123600e+01       -1.32955400e-07    0.00   21.25
   73  61603.10        2.20118700e+01       -1.27811200e-07    0.00   20.79
   74  61603.34        2.22932300e+01       -1.32397600e-07    0.00   20.79
   75  61603.59        2.25688800e+01       -1.72746000e-07    0.00   20.79
   76  61603.98        2.29068600e+01       -1.55639800e-07    0.00   21.21
   77  61604.24        2.32249000e+01       -1.49813500e-07    0.00   21.21
   78  61604.49        2.34619000e+01       -1.77146100e-07    0.00   21.21
   79  61604.77        2.38359400e+01       -1.72249700e-07    0.00   21.21
   80  61605.06        2.41157900e+01       -1.51858600e-07    0.00   21.00
   81  61605.32        2.44001300e+01       -1.76836200e-07    0.00   21.00
   82  61605.56        2.46714600e+01       -1.77951800e-07    0.00   21.00
   83  61605.99        2.50077200e+01       -1.61031500e-07    0.00   20.91
   84  61606.25        2.53025300e+01       -1.45598700e-07    0.00   20.91
   85  61606.49        2.55631700e+01       -1.67105500e-07    0.00   20.91
   86  61606.79        2.59238500e+01       -1.87062800e-07    0.00   20.91
   87  61607.05        2.61982700e+01       -1.79687200e-07    0.00   21.24
   88  61607.30        2.64601200e+01       -1.53903900e-07    0.00   21.24
   89  61607.54        2.67574200e+01       -1.65556000e-07    0.00   21.24
   90  61607.82        2.71084700e+01       -1.69708600e-07    0.00   21.06
   91  61608.12        2.73915500e+01       -1.75658600e-07    0.00   21.06
   92  61608.36        2.76586300e+01       -1.66671600e-07    0.00   21.06
   93  61608.62        2.79677900e+01       -1.93136700e-07    0.00   21.06
   94  61608.95        2.83129100e+01       -2.16998700e-07    0.00   21.21
   95  61609.22        2.85954500e+01       -2.21709100e-07    0.00   21.21
   96  61609.46        2.88677900e+01       -2.25241900e-07    0.00   21.21
   97  61609.70        2.91675400e+01       -2.02557500e-07    0.00   21.21
   98  61609.95        2.95140700e+01       -2.48919000e-07    0.00   21.00
   99  61610.19        2.97656800e+01       -2.45264300e-07    0.00   21.00
  100  61610.43        3.00745800e+01       -2.34234100e-07    0.00   21.00
  101  61610.68        3.03626200e+01       -2.47621600e-07    0.00   21.00
  102  61610.97        3.07269900e+01       -2.32188800e-07    0.00   20.90
  103  61611.23        3.10087800e+01       -2.53571600e-07    0.00   20.90
  104  61611.48        3.12833800e+01       -2.78425200e-07    0.00   20.90
  105  61611.74        3.16097800e+01       -2.43964800e-07    0.00   20.90
  106  61612.07        3.19223100e+01       -2.68570500e-07    0.00   21.17
  107  61612.31        3.21926000e+01       -2.42353300e-07    0.00   21.17
  108  61612.57        3.24961500e+01       -2.49357000e-07    0.00   21.17
  109  61612.84        3.28543700e+01       -2.62310600e-07    0.00   20.79
  110  61613.15        3.31238100e+01       -2.73776700e-07    0.00   20.79
  111  61613.40        3.34011300e+01       -2.60575200e-07    0.00   20.79
  112  61613.65        3.37052800e+01       -2.79478800e-07    0.00   20.79
  113  61614.00        3.40062800e+01       -2.80222600e-07    0.00   20.79
  114  61614.25        3.43103200e+01       -2.26362700e-07    0.00   21.22
  115  61614.49        3.46011400e+01       -2.57662200e-07    0.00   21.22
  116  61614.80        3.49200000e+01       -2.70615800e-07    0.00   21.22
  117  61615.11        3.52346400e+01       -2.23139800e-07    0.00   20.98
  118  61615.36        3.55038100e+01       -1.87687800e-07    0.00   20.98
  119  61615.61        3.57868300e+01       -1.74858100e-07    0.00   20.98
  120  61615.86        3.61422500e+01       -2.19050500e-07    0.00   20.92
  121  61616.13        3.64216300e+01       -2.06967900e-07    0.00   20.92
  122  61616.38        3.66969700e+01       -1.53110100e-07    0.00   20.92
  123  61616.62        3.70135900e+01       -1.57200700e-07    0.00   20.92
  124  61616.97        3.73322200e+01       -1.07431500e-07    0.00   21.23
  125  61617.24        3.76362600e+01       -3.25608000e-08    0.00   21.23
  126  61617.49        3.78968700e+01        4.31680000e-09    0.00   21.23
  127  61617.80        3.81798400e+01        4.73923000e-08    0.00   21.23
  128  61618.07        3.85516500e+01        1.42902000e-07    0.00   20.79
  129  61618.32        3.88257000e+01        2.19074300e-07    0.00   20.79
  130  61618.56        3.91158700e+01        3.11733100e-07    0.00   20.79
  131  61618.85        3.94500700e+01        4.18523000e-07    0.00   20.79
  132  61619.14        3.97071700e+01        6.27392500e-07    0.00   21.21
  133  61619.39        4.00032800e+01        7.48933500e-07    0.00   21.21
  134  61619.63        4.02924900e+01        9.30222300e-07    0.00   21.21
  135  61619.92        4.06243900e+01        1.15582620e-06    0.00   20.98
  136  61620.19        4.08440800e+01        1.50916900e-06    0.00   20.98
  137  61620.43        4.12023700e+01        1.84726490e-06    0.00   20.98
  138  61620.67        4.14845900e+01        2.19093890e-06    0.00   20.98
  139  61620.93        4.18108000e+01        3.26584210e-06    0.00   20.92
  140  61621.20        4.20970600e+01        3.46411320e-06    0.00   20.92
  141  61621.44        4.23681700e+01        4.80112600e-06    0.00   20.92
  142  61621.68        4.26813000e+01        4.90748220e-06    0.00   20.92
  143  61622.02        4.30609900e+01        6.86360550e-06    0.00   21.24
  144  61622.27        4.33331200e+01        8.30685050e-06    0.00   21.24
  145  61622.52        4.35589600e+01        8.48156950e-06    0.00   21.24
  146  61622.88        4.39305000e+01        1.12714341e-05    0.00   20.79
  147  61623.19        4.42059400e+01        1.40146283e-05    0.00   20.79
  148  61623.45        4.44795800e+01        1.62471769e-05    0.00   20.79
  149  61623.69        4.47590000e+01        1.92110167e-05    0.00   20.79
  150  61623.95        4.51228100e+01        2.39892320e-05    0.00   21.23

File: data/figure09/Ic_2021-10-05_18-15-44847510_anneal166K.txt
# Ic = 38.15 A, n = 28.60 , Tavg = 0.00 K, Anneal166_00K___3600s
#idx    t_s     iHTS_A                vHTS_V                tHTS_K  tTAR_K
    0  69909.52        5.81099000e-02        5.34881000e-09    0.00   20.90
    1  69909.79        3.56795700e-01        4.68747100e-08    0.00   20.90
    2  69910.08        6.76652900e-01        4.86102100e-08    0.00   21.28
    3  69910.34        9.53235500e-01        8.00335100e-08    0.00   21.28
    4  69910.58        1.24064900e+00        5.07174100e-08    0.00   21.28
    5  69910.86        1.57948400e+00        2.54920100e-08    0.00   20.84
    6  69911.11        1.86169200e+00        1.23524100e-08    0.00   20.84
    7  69911.35        2.16158400e+00        3.61341000e-09    0.00   20.84
    8  69911.60        2.46605400e+00        4.95398100e-08    0.00   20.84
    9  69911.94        2.78837200e+00        1.63810100e-08    0.00   20.82
   10  69912.21        3.06437200e+00        2.63594100e-08    0.00   20.82
   11  69912.45        3.37283500e+00        2.73509100e-08    0.00   20.82
   12  69912.69        3.65406400e+00        3.34248100e-08    0.00   20.82
   13  69913.02        3.95154500e+00       -1.02084900e-08    0.00   21.15
   14  69913.27        4.27636800e+00       -1.85136900e-08    0.00   21.15
   15  69913.52        4.58326200e+00        2.55921000e-09    0.00   21.15
   16  69913.79        4.88733500e+00       -1.28349000e-09    0.00   21.15
   17  69914.13        5.21155200e+00        9.43891000e-09    0.00   20.84
   18  69914.39        5.48762500e+00        1.00971000e-09    0.00   20.84
   19  69914.63        5.74836500e+00       -1.03323900e-08    0.00   20.84
   20  69914.89        6.11106200e+00       -2.45875900e-08    0.00   21.03
   21  69915.14        6.42016600e+00       -7.48139000e-09    0.00   21.03
   22  69915.38        6.70359500e+00        6.99810000e-10    0.00   21.03
   23  69915.63        6.96024500e+00        7.39361000e-09    0.00   21.03
   24  69915.88        7.33533400e+00       -5.00219000e-09    0.00   21.20
   25  69916.14        7.61871100e+00        1.17941100e-08    0.00   21.20
   26  69916.39        7.89230000e+00        7.64151000e-09    0.00   21.20
   27  69916.64        8.17522600e+00       -4.23135900e-08    0.00   21.20
   28  69916.93        8.53743100e+00       -1.83276900e-08    0.00   20.82
   29  69917.19        8.81410000e+00       -2.83299000e-09    0.00   20.82
   30  69917.43        9.08982100e+00       -1.83276900e-08    0.00   20.82
   31  69917.67        9.39842300e+00       -4.00823900e-08    0.00   20.82
   32  69917.97        9.73386900e+00       -4.64024900e-08    0.00   21.27
   33  69918.22        9.99257400e+00       -5.47609900e-08    0.00   21.27
   34  69918.47        1.02906800e+01       -5.94024900e-08    0.00   21.27
   35  69918.71        1.05958700e+01       -3.95071900e-08    0.00   21.27
   36  69919.02        1.09387700e+01       -4.63248900e-08    0.00   20.91
   37  69919.31        1.11830000e+01       -7.13644900e-08    0.00   20.91
   38  69919.56        1.14795600e+01       -9.84493900e-08    0.00   20.91
   39  69919.87        1.17871600e+01       -6.19436900e-08    0.00   21.28
   40  69920.14        1.20941500e+01       -4.40316900e-08    0.00   21.28
   41  69920.40        1.23625100e+01       -7.29759900e-08    0.00   21.28
   42  69920.64        1.26518200e+01       -8.09092900e-08    0.00   21.28
   43  69920.96        1.30162800e+01       -1.09853490e-07    0.00   20.85
   44  69921.22        1.32755900e+01       -1.07498290e-07    0.00   20.85
   45  69921.47        1.35643700e+01       -9.49784900e-08    0.00   20.85
   46  69921.71        1.38716600e+01       -1.27145690e-07    0.00   20.85
   47  69921.98        1.41828400e+01       -1.35078990e-07    0.00   21.09
   48  69922.23        1.44872400e+01       -1.20823790e-07    0.00   21.09
   49  69922.49        1.47615100e+01       -1.16423290e-07    0.00   21.09
   50  69922.75        1.51117000e+01       -9.10738900e-08    0.00   21.09
   51  69923.00        1.53445500e+01       -1.31360290e-07    0.00   21.27
   52  69923.24        1.56905200e+01       -1.19274390e-07    0.00   21.27
   53  69923.50        1.59613700e+01       -1.18592590e-07    0.00   21.27
   54  69923.81        1.63049800e+01       -1.38425890e-07    0.00   21.27
   55  69924.08        1.65883800e+01       -1.31979190e-07    0.00   20.91
   56  69924.33        1.68661700e+01       -1.09417990e-07    0.00   20.91
   57  69924.57        1.71759100e+01       -1.05761190e-07    0.00   20.91
   58  69924.88        1.74921800e+01       -1.32598090e-07    0.00   21.01
   59  69925.16        1.77706000e+01       -1.78462690e-07    0.00   21.01
   60  69925.40        1.80774400e+01       -1.67182490e-07    0.00   21.01
   61  69925.65        1.83625100e+01       -1.28197590e-07    0.00   21.01
   62  69925.95        1.87074700e+01       -1.47473090e-07    0.00   21.20
   63  69926.21        1.89573200e+01       -1.33961690e-07    0.00   21.20
   64  69926.45        1.92585400e+01       -1.64083490e-07    0.00   21.20
   65  69926.71        1.95646200e+01       -1.78152790e-07    0.00   21.20
   66  69926.97        1.99089100e+01       -1.60612690e-07    0.00   20.81
   67  69927.21        2.01829600e+01       -1.59311090e-07    0.00   20.81
   68  69927.46        2.04577500e+01       -1.91974090e-07    0.00   20.81
   69  69927.70        2.07653700e+01       -1.84660590e-07    0.00   20.81
   70  69927.99        2.11081100e+01       -2.11621490e-07    0.00   21.16
   71  69928.24        2.13959600e+01       -2.04183990e-07    0.00   21.16
   72  69928.49        2.16656600e+01       -1.48402790e-07    0.00   21.16
   73  69928.75        2.19729300e+01       -1.79330390e-07    0.00   21.16
   74  69929.03        2.23148900e+01       -1.58133490e-07    0.00   20.91
   75  69929.27        2.25681000e+01       -1.17847090e-07    0.00   20.91
   76  69929.52        2.28707500e+01       -1.39911690e-07    0.00   20.91
   77  69929.80        2.31904200e+01       -1.65695490e-07    0.00   20.91
   78  69930.07        2.34987700e+01       -1.56029390e-07    0.00   21.27
   79  69930.33        2.37771000e+01       -1.58572590e-07    0.00   21.27
   80  69930.57        2.40706200e+01       -1.79831390e-07    0.00   21.27
   81  69930.89        2.44199200e+01       -1.95945990e-07    0.00   21.20
   82  69931.15        2.46698100e+01       -1.98115290e-07    0.00   21.20
   83  69931.39        2.49667500e+01       -1.99230890e-07    0.00   21.20
   84  69931.63        2.52768500e+01       -1.91421490e-07    0.00   21.20
   85  69931.94        2.55862400e+01       -1.71278290e-07    0.00   21.20
   86  69932.21        2.58645200e+01       -1.99726690e-07    0.00   21.07
   87  69932.45        2.61695900e+01       -2.08093890e-07    0.00   21.07
   88  69932.70        2.64714400e+01       -1.90243890e-07    0.00   21.07
   89  69933.07        2.67884500e+01       -2.16213190e-07    0.00   21.15
   90  69933.32        2.70693400e+01       -2.34496990e-07    0.00   21.15
   91  69933.56        2.73648100e+01       -2.27121490e-07    0.00   21.15
   92  69933.88        2.76889900e+01       -2.43545890e-07    0.00   20.82
   93  69934.14        2.79889100e+01       -2.35674590e-07    0.00   20.82
   94  69934.39        2.82629200e+01       -2.02763690e-07    0.00   20.82
   95  69934.65        2.85545400e+01       -2.44413590e-07    0.00   20.82
   96  69934.96        2.88904000e+01       -2.19497990e-07    0.00   21.00
   97  69935.21        2.91629200e+01       -2.22782890e-07    0.00   21.00
   98  69935.47        2.94510000e+01       -2.38649590e-07    0.00   21.00
   99  69935.72        2.97593800e+01       -2.16645690e-07    0.00   21.00
  100  69936.01        3.01015600e+01       -2.31889390e-07    0.00   21.20
  101  69936.26        3.03865100e+01       -2.52588490e-07    0.00   21.20
  102  69936.51        3.06849700e+01       -2.58414490e-07    0.00   21.20
  103  69936.79        3.10245100e+01       -2.67277490e-07    0.00   21.20
  104  69937.05        3.12681200e+01       -2.27796790e-07    0.00   20.80
  105  69937.31        3.15924300e+01       -2.31887390e-07    0.00   20.80
  106  69937.57        3.18719500e+01       -2.82276490e-07    0.00   20.80
  107  69937.82        3.21700500e+01       -2.43415490e-07    0.00   21.25
  108  69938.15        3.25226100e+01       -2.33188990e-07    0.00   21.25
  109  69938.40        3.28009600e+01       -2.42237890e-07    0.00   21.25
  110  69938.65        3.30824300e+01       -2.13355690e-07    0.00   21.25
  111  69938.91        3.34240900e+01       -2.41308290e-07    0.00   20.91
  112  69939.16        3.37041000e+01       -2.35977990e-07    0.00   20.91
  113  69939.41        3.39498000e+01       -2.20297290e-07    0.00   20.91
  114  69939.66        3.42797900e+01       -2.52712390e-07    0.00   20.91
  115  69939.94        3.46244700e+01       -2.20793190e-07    0.00   20.99
  116  69940.20        3.49062300e+01       -2.29966090e-07    0.00   20.99
  117  69940.45        3.51611900e+01       -2.52588490e-07    0.00   20.99
  118  69940.69        3.54937200e+01       -2.19987390e-07    0.00   20.99
  119  69940.97        3.58389700e+01       -2.26681190e-07    0.00   21.20
  120  69941.22        3.61022600e+01       -1.95815590e-07    0.00   21.20
  121  69941.48        3.63965000e+01       -1.48897390e-07    0.00   21.20
  122  69941.74        3.67268000e+01       -1.84045990e-07    0.00   21.20
  123  69942.00        3.70491700e+01       -1.33787490e-07    0.00   20.80
  124  69942.25        3.73158300e+01       -4.29913900e-08    0.00   20.80
  125  69942.49        3.76038200e+01       -1.65139000e-09    0.00   20.80
  126  69942.79        3.79776900e+01        3.10736100e-08    0.00   20.80
  127  69943.07        3.82353600e+01        7.93553100e-08    0.00   21.25
  128  69943.32        3.85069600e+01        1.57262910e-07    0.00   21.25
  129  69943.56        3.88151400e+01        2.33311310e-07    0.00   21.25
  130  69943.91        3.91531100e+01        3.20887710e-07    0.00   20.82
  131  69944.15        3.94155900e+01        4.65174910e-07    0.00   20.82
  132  69944.41        3.96954500e+01        6.18821110e-07    0.00   20.82
  133  69944.65        3.99793100e+01        7.56290610e-07    0.00   20.82
  134  69944.94        4.03114600e+01        9.58280410e-07    0.00   20.99
  135  69945.20        4.05804500e+01        1.19349101e-06    0.00   20.99
  136  69945.46        4.08711900e+01        1.44915461e-06    0.00   20.99
  137  69945.70        4.11918200e+01        1.75843021e-06    0.00   20.99
  138  69945.97        4.15215500e+01        2.10526501e-06    0.00   21.20
  139  69946.22        4.17974900e+01        2.73701771e-06    0.00   21.20
  140  69946.47        4.20791900e+01        3.22739601e-06    0.00   21.20
  141  69946.74        4.23966900e+01        3.83144401e-06    0.00   21.20
  142  69947.02        4.27031000e+01        5.58948021e-06    0.00   20.80
  143  69947.27        4.29831700e+01        6.65074781e-06    0.00   20.80
  144  69947.51        4.32826500e+01        8.00375011e-06    0.00   20.80
  145  69947.75        4.36313700e+01        9.31324101e-06    0.00   20.80
  146  69948.04        4.39156800e+01        1.12971906e-05    0.00   21.26
  147  69948.28        4.41944700e+01        1.39167974e-05    0.00   21.26
  148  69948.54        4.44669800e+01        1.55671756e-05    0.00   21.26
  149  69948.85        4.48195200e+01        1.83649721e-05    0.00   20.82
  150  69949.14        4.51033000e+01        2.35793319e-05    0.00   20.82
