Repository: shortlab/2024-CryoHTS-Facility

# 2024-CryoHTS-Facility
Data repository for Alexis' RSI paper on the cryogenic HTS irradiation facility

File: data/figure09/Ic_2021-10-05_18-17-12223771_anneal166K.txt
# Ic = 38.03 A, n = 27.99 , Tavg = 0.00 K, Anneal166_00K___3600s
#idx    t_s     iHTS_A                vHTS_V                tHTS_K  tTAR_K
    0  69996.27        7.69978300e-02        5.47708900e-08    0.00   20.87
    1  69996.51        3.77270500e-01        7.94384900e-08    0.00   20.87
    2  69996.78        6.91175300e-01        4.11974900e-08    0.00   20.87
    3  69997.05        9.53662800e-01        6.40056900e-08    0.00   21.06
    4  69997.30        1.27320900e+00        4.72713900e-08    0.00   21.06
    5  69997.54        1.55189500e+00        3.43177900e-08    0.00   21.06
    6  69997.82        1.85513500e+00        4.96265900e-08    0.00   21.06
    7  69998.09        2.20608100e+00        4.88208900e-08    0.00   21.18
    8  69998.35        2.48288700e+00        1.98146900e-08    0.00   21.18
    9  69998.59        2.76553100e+00        5.69400900e-08    0.00   21.18
   10  69998.96        3.11009500e+00        5.84895900e-08    0.00   21.18
   11  69999.24        3.43066700e+00        1.70256900e-08    0.00   20.82
   12  69999.48        3.66933300e+00        1.13235900e-08    0.00   20.82
   13  69999.74        4.00215700e+00        3.68588900e-08    0.00   20.82
   14  70000.02        4.31793100e+00        1.20672900e-08    0.00   20.99
   15  70000.29        4.60183500e+00        8.41059000e-09    0.00   20.99
   16  70000.54        4.87732100e+00        5.29753900e-08    0.00   20.99
   17  70000.81        5.23020800e+00        4.34330900e-08    0.00   20.86
   18  70001.16        5.52786400e+00        2.21761900e-08    0.00   20.86
   19  70001.41        5.78365100e+00        2.34289000e-09    0.00   20.86
   20  70001.66        6.07585500e+00       -1.24701100e-08    0.00   20.86
   21  70001.90        6.43691500e+00        1.23214900e-08    0.00   20.80
   22  70002.16        6.72074300e+00       -1.37581000e-09    0.00   20.80
   23  70002.41        6.99774000e+00       -2.60210000e-10    0.00   20.80
   24  70002.65        7.29163800e+00        1.47519000e-09    0.00   20.80
   25  70002.90        7.65285300e+00        7.54909000e-09    0.00   21.25
   26  70003.14        7.91012200e+00        2.61428900e-08    0.00   21.25
   27  70003.39        8.21182100e+00        1.67839900e-08    0.00   21.25
   28  70003.64        8.49897200e+00        2.24240900e-08    0.00   21.25
   29  70003.90        8.86023000e+00        2.40355900e-08    0.00   20.92
   30  70004.17        9.10780300e+00        7.98299000e-09    0.00   20.92
   31  70004.41        9.40609600e+00        9.28459000e-09    0.00   20.92
   32  70004.65        9.69194900e+00       -2.17050100e-08    0.00   20.92
   33  70004.99        1.00307500e+01       -1.71185100e-08    0.00   21.26
   34  70005.23        1.03336400e+01        1.31272900e-08    0.00   21.26
   35  70005.48        1.05953000e+01       -1.62381000e-09    0.00   21.26
   36  70005.74        1.09279800e+01       -2.69732100e-08    0.00   21.26
   37  70006.02        1.12255100e+01       -4.97061000e-09    0.00   21.21
   38  70006.30        1.14945800e+01       -2.04654100e-08    0.00   21.21
   39  70006.55        1.17968200e+01       -4.09168100e-08    0.00   21.21
   40  70006.96        1.21093100e+01       -3.09980100e-08    0.00   21.05
   41  70007.23        1.24067600e+01       -1.32716100e-08    0.00   21.05
   42  70007.48        1.26876400e+01       -2.87043100e-08    0.00   21.05
   43  70007.74        1.30173000e+01       -2.12669100e-08    0.00   21.05
   44  70008.03        1.33043900e+01       -7.71100100e-08    0.00   21.17
   45  70008.28        1.35797700e+01       -5.33720100e-08    0.00   21.17
   46  70008.53        1.38829200e+01       -3.29189100e-08    0.00   21.17
   47  70008.84        1.42045000e+01       -3.39726100e-08    0.00   20.81
   48  70009.11        1.44967100e+01       -1.37054100e-08    0.00   20.81
   49  70009.37        1.47723600e+01       -4.52527100e-08    0.00   20.81
   50  70009.62        1.50580000e+01       -7.19037100e-08    0.00   20.81
   51  70009.93        1.53921200e+01       -5.58512100e-08    0.00   20.98
   52  70010.18        1.56703700e+01       -4.21538100e-08    0.00   20.98
   53  70010.43        1.59741100e+01       -7.35772100e-08    0.00   20.98
   54  70010.67        1.62605200e+01       -6.57058100e-08    0.00   20.98
   55  70010.97        1.66033200e+01       -7.61183100e-08    0.00   21.21
   56  70011.23        1.68706100e+01       -5.69048100e-08    0.00   21.21
   57  70011.49        1.71862800e+01       -6.19871100e-08    0.00   21.21
   58  70011.74        1.75025400e+01       -9.09313100e-08    0.00   21.21
   59  70012.11        1.78039000e+01       -9.55797100e-08    0.00   20.79
   60  70012.37        1.80890300e+01       -7.82219100e-08    0.00   20.79
   61  70012.61        1.83746600e+01       -9.36498100e-08    0.00   20.79
   62  70012.87        1.86691800e+01       -9.46378100e-08    0.00   21.24
   63  70013.15        1.90157800e+01       -1.09326910e-07    0.00   21.24
   64  70013.39        1.92713900e+01       -1.33994510e-07    0.00   21.24
   65  70013.65        1.95697100e+01       -1.25441410e-07    0.00   21.24
   66  70013.91        1.99155400e+01       -1.12239910e-07    0.00   20.92
   67  70014.19        2.01915300e+01       -1.06042010e-07    0.00   20.92
   68  70014.43        2.04649600e+01       -9.07951100e-08    0.00   20.92
   69  70014.68        2.07769200e+01       -1.41741910e-07    0.00   20.92
   70  70014.92        2.11157600e+01       -1.09574810e-07    0.00   21.25
   71  70015.20        2.13684900e+01       -1.21908610e-07    0.00   21.25
   72  70015.45        2.16547800e+01       -1.21784710e-07    0.00   21.25
   73  70015.70        2.19905900e+01       -1.45832510e-07    0.00   21.25
   74  70015.96        2.23310100e+01       -1.74466910e-07    0.00   21.21
   75  70016.20        2.25836500e+01       -1.35730010e-07    0.00   21.21
   76  70016.45        2.28835800e+01       -1.39758610e-07    0.00   21.21
   77  70016.71        2.31920900e+01       -1.53765910e-07    0.00   21.21
   78  70016.96        2.35036700e+01       -1.35296110e-07    0.00   21.03
   79  70017.22        2.37913600e+01       -1.51162810e-07    0.00   21.03
   80  70017.46        2.40882000e+01       -1.81532510e-07    0.00   21.03
   81  70017.70        2.43973700e+01       -1.61575210e-07    0.00   21.03
   82  70017.95        2.47049000e+01       -1.73475210e-07    0.00   21.24
   83  70018.19        2.49921300e+01       -1.38209410e-07    0.00   21.24
   84  70018.44        2.52967000e+01       -1.78311010e-07    0.00   21.24
   85  70018.69        2.55529000e+01       -1.54512310e-07    0.00   21.24
   86  70018.94        2.59036600e+01       -1.44967610e-07    0.00   20.92
   87  70019.18        2.61850900e+01       -1.84634210e-07    0.00   20.92
   88  70019.43        2.64852100e+01       -1.82402910e-07    0.00   20.92
   89  70019.67        2.67464000e+01       -1.96100310e-07    0.00   20.92
   90  70020.01        2.71078700e+01       -1.62569610e-07    0.00   21.25
   91  70020.27        2.73900000e+01       -1.64738910e-07    0.00   21.25
   92  70020.53        2.76545400e+01       -2.00252910e-07    0.00   21.25
   93  70020.81        2.80176300e+01       -2.02794110e-07    0.00   21.20
   94  70021.10        2.83523300e+01       -1.94117010e-07    0.00   21.20
   95  70021.36        2.85715500e+01       -2.01988310e-07    0.00   21.20
   96  70021.60        2.88686400e+01       -1.87919110e-07    0.00   21.20
   97  70021.91        2.92254300e+01       -2.11533110e-07    0.00   20.79
   98  70022.17        2.94684400e+01       -2.07256510e-07    0.00   20.79
   99  70022.43        2.97737600e+01       -1.77010810e-07    0.00   20.79
  100  70022.67        3.00809000e+01       -2.27027910e-07    0.00   20.79
  101  70023.05        3.03814700e+01       -2.31614310e-07    0.00   21.17
  102  70023.30        3.07086000e+01       -2.05273210e-07    0.00   21.17
  103  70023.54        3.09824200e+01       -1.85068010e-07    0.00   21.17
  104  70024.00        3.13291100e+01       -1.90522210e-07    0.00   20.92
  105  70024.28        3.16134300e+01       -2.28452210e-07    0.00   20.92
  106  70024.53        3.18893800e+01       -2.24112610e-07    0.00   20.92
  107  70024.83        3.22333700e+01       -2.11344710e-07    0.00   20.96
  108  70025.11        3.25213300e+01       -2.17480610e-07    0.00   20.96
  109  70025.35        3.28227400e+01       -2.02853610e-07    0.00   20.96
  110  70025.59        3.31022600e+01       -2.49399910e-07    0.00   20.96
  111  70025.95        3.34526900e+01       -2.37933710e-07    0.00   21.21
  112  70026.22        3.36958600e+01       -2.19092110e-07    0.00   21.21
  113  70026.46        3.39922800e+01       -2.02977510e-07    0.00   21.21
  114  70026.70        3.43024200e+01       -2.05146810e-07    0.00   21.21
  115  70026.97        3.46470400e+01       -1.71430210e-07    0.00   21.02
  116  70027.23        3.48985000e+01       -1.78619710e-07    0.00   21.02
  117  70027.48        3.51743600e+01       -1.86553010e-07    0.00   21.02
  118  70027.74        3.55320500e+01       -1.87482710e-07    0.00   21.02
  119  70028.01        3.58563600e+01       -1.90767610e-07    0.00   21.24
  120  70028.27        3.61055400e+01       -1.40192710e-07    0.00   21.24
  121  70028.51        3.64070900e+01       -1.05794310e-07    0.00   21.24
  122  70028.76        3.67777800e+01       -9.18490100e-08    0.00   21.24
  123  70029.13        3.70208100e+01       -2.52834100e-08    0.00   20.93
  124  70029.38        3.73001700e+01       -1.46850100e-08    0.00   20.93
  125  70029.62        3.76321600e+01        7.75139000e-09    0.00   20.93
  126  70030.02        3.79613700e+01        7.98330900e-08    0.00   20.95
  127  70030.27        3.82230600e+01        1.77946290e-07    0.00   20.95
  128  70030.52        3.85260800e+01        2.10733390e-07    0.00   20.95
  129  70030.85        3.88368700e+01        2.86843790e-07    0.00   20.95
  130  70031.16        3.91687600e+01        3.72436890e-07    0.00   20.86
  131  70031.42        3.94197500e+01        5.17591990e-07    0.00   20.86
  132  70031.66        3.96881700e+01        6.33616790e-07    0.00   20.86
  133  70031.93        4.00479600e+01        8.68641590e-07    0.00   20.79
  134  70032.18        4.02933100e+01        9.94335190e-07    0.00   20.79
  135  70032.43        4.05778500e+01        1.22093079e-06    0.00   20.79
  136  70032.67        4.08804400e+01        1.45558359e-06    0.00   20.79
  137  70032.99        4.12289400e+01        1.82733429e-06    0.00   21.17
  138  70033.24        4.15172700e+01        2.29992489e-06    0.00   21.17
  139  70033.50        4.17755900e+01        2.72596919e-06    0.00   21.17
  140  70033.86        4.21328500e+01        3.95284549e-06    0.00   20.81
  141  70034.15        4.24258100e+01        4.09601719e-06    0.00   20.81
  142  70034.39        4.26887200e+01        5.36702259e-06    0.00   20.81
  143  70034.64        4.29939400e+01        6.51307809e-06    0.00   20.81
  144  70034.99        4.33446700e+01        7.79412399e-06    0.00   21.25
  145  70035.24        4.36396200e+01        9.38661489e-06    0.00   21.25
  146  70035.48        4.38818800e+01        1.12228076e-05    0.00   21.25
  147  70035.79        4.42331800e+01        1.30889982e-05    0.00   21.25
  148  70036.10        4.45080200e+01        1.59493915e-05    0.00   20.88
  149  70036.35        4.47918100e+01        1.88544752e-05    0.00   20.88
  150  70036.60        4.50931300e+01        2.38853796e-05    0.00   20.88

File: data/figure09/Ic_2021-10-05_18-18-40114233_Anneal166.txt
# Ic = 38.30 A, n = 29.27 , Tavg = 0.00 K, Anneal166_00K___3600s
#idx    t_s     iHTS_A                vHTS_V                tHTS_K  tTAR_K
    0  70083.94        1.09802100e-01        3.19190000e-09    0.00   20.94
    1  70084.27        3.90114700e-01       -3.41195000e-08    0.00   20.94
    2  70084.53        6.65990600e-01        2.01430000e-09    0.00   20.94
    3  70084.83        1.01928900e+00        2.86033000e-08    0.00   20.95
    4  70085.11        1.29307100e+00        1.81909000e-08    0.00   20.95
    5  70085.36        1.56172400e+00        1.48440000e-08    0.00   20.95
    6  70085.60        1.87160000e+00       -8.70810000e-09    0.00   20.95
    7  70085.96        2.21553800e+00        9.01800000e-09    0.00   21.22
    8  70086.22        2.49748500e+00       -6.16690000e-09    0.00   21.22
    9  70086.46        2.77507100e+00        2.82000000e-09    0.00   21.22
   10  70086.70        3.08495400e+00       -2.32420000e-09    0.00   21.22
   11  70087.03        3.42756000e+00        2.65580000e-08    0.00   21.02
   12  70087.32        3.68052100e+00       -2.69299000e-08    0.00   21.02
   13  70087.57        3.98526700e+00       -3.54830000e-08    0.00   21.02
   14  70087.85        4.33052300e+00       -1.29226000e-08    0.00   21.23
   15  70088.10        4.64787500e+00       -4.18360000e-09    0.00   21.23
   16  70088.35        4.88598300e+00       -1.94304000e-08    0.00   21.23
   17  70088.61        5.17317900e+00       -3.56690000e-08    0.00   21.23
   18  70088.99        5.54498700e+00       -7.32285000e-08    0.00   21.23
   19  70089.25        5.81205000e+00       -7.46546000e-08    0.00   20.80
   20  70089.49        6.10204600e+00       -2.74265000e-08    0.00   20.80
   21  70089.75        6.45309100e+00       -2.17244000e-08    0.00   20.80
   22  70090.03        6.76257500e+00       -7.24233000e-08    0.00   20.95
   23  70090.29        6.99015800e+00       -6.05233000e-08    0.00   20.95
   24  70090.55        7.32134400e+00       -2.53812000e-08    0.00   20.95
   25  70090.81        7.67662800e+00       -3.41822000e-08    0.00   20.95
   26  70091.13        7.91980300e+00       -5.33338000e-08    0.00   20.87
   27  70091.37        8.22213900e+00       -5.81681000e-08    0.00   20.87
   28  70091.62        8.52455100e+00       -6.41801000e-08    0.00   20.87
   29  70091.87        8.82014300e+00       -5.58749000e-08    0.00   20.79
   30  70092.16        9.15275500e+00       -7.64520000e-08    0.00   20.79
   31  70092.40        9.41649600e+00       -1.02607100e-07    0.00   20.79
   32  70092.65        9.71629700e+00       -4.77557000e-08    0.00   20.79
   33  70092.92        1.00382400e+01       -4.47187000e-08    0.00   21.17
   34  70093.19        1.03169100e+01       -5.01728000e-08    0.00   21.17
   35  70093.43        1.06160000e+01       -5.71765000e-08    0.00   21.17
   36  70093.69        1.09216200e+01       -6.31265000e-08    0.00   21.17
   37  70093.95        1.12310400e+01       -1.06078000e-07    0.00   20.93
   38  70094.20        1.15026000e+01       -1.00251900e-07    0.00   20.93
   39  70094.45        1.18018800e+01       -9.25665000e-08    0.00   20.93
   40  70094.70        1.20829500e+01       -9.31248000e-08    0.00   20.93
   41  70095.01        1.23960400e+01       -8.34569000e-08    0.00   21.24
   42  70095.27        1.27034300e+01       -1.10542500e-07    0.00   21.24
   43  70095.52        1.30013900e+01       -1.51324800e-07    0.00   21.24
   44  70095.78        1.33299600e+01       -1.30561800e-07    0.00   21.21
   45  70096.12        1.36223500e+01       -1.08187300e-07    0.00   21.21
   46  70096.40        1.38876100e+01       -1.08187300e-07    0.00   21.21
   47  70096.64        1.41660600e+01       -1.13827400e-07    0.00   21.21
   48  70097.04        1.45132400e+01       -1.02609200e-07    0.00   21.21
   49  70097.34        1.47856100e+01       -1.30313900e-07    0.00   21.02
   50  70097.60        1.50650000e+01       -1.37999300e-07    0.00   21.02
   51  70097.88        1.54051800e+01       -1.36945600e-07    0.00   21.23
   52  70098.15        1.56822100e+01       -1.10790500e-07    0.00   21.23
   53  70098.40        1.59852800e+01       -1.06637900e-07    0.00   21.23
   54  70098.65        1.62650800e+01       -1.00749900e-07    0.00   21.23
   55  70098.96        1.66117700e+01       -9.44900000e-08    0.00   20.79
   56  70099.21        1.68879300e+01       -1.49775300e-07    0.00   20.79
   57  70099.46        1.71936400e+01       -1.23806100e-07    0.00   20.79
   58  70099.71        1.74787000e+01       -8.64327000e-08    0.00   20.79
   59  70100.03        1.78197300e+01       -9.62254000e-08    0.00   20.95
   60  70100.29        1.81047200e+01       -1.19405600e-07    0.00   20.95
   61  70100.54        1.83809400e+01       -1.53679800e-07    0.00   20.95
   62  70100.85        1.86949200e+01       -1.74380300e-07    0.00   21.20
   63  70101.15        1.90301500e+01       -1.33783400e-07    0.00   21.20
   64  70101.41        1.92789300e+01       -1.10355300e-07    0.00   21.20
   65  70101.65        1.95618000e+01       -1.25106300e-07    0.00   21.20
   66  70101.92        1.99222100e+01       -1.17606800e-07    0.00   20.78
   67  70102.17        2.02031300e+01       -1.82436900e-07    0.00   20.78
   68  70102.41        2.04761600e+01       -1.81197300e-07    0.00   20.78
   69  70102.66        2.07914900e+01       -1.49650000e-07    0.00   20.78
   70  70102.98        2.11306100e+01       -1.54670300e-07    0.00   21.15
   71  70103.23        2.13946900e+01       -1.37192200e-07    0.00   21.15
   72  70103.47        2.16911100e+01       -1.68987500e-07    0.00   21.15
   73  70103.72        2.20099400e+01       -1.81755200e-07    0.00   21.15
   74  70103.99        2.23358100e+01       -2.05059300e-07    0.00   20.91
   75  70104.23        2.26176200e+01       -2.30284800e-07    0.00   20.91
   76  70104.47        2.28922800e+01       -2.33507700e-07    0.00   20.91
   77  70104.72        2.32052000e+01       -2.59662800e-07    0.00   20.91
   78  70105.03        2.35201200e+01       -2.66728500e-07    0.00   21.24
   79  70105.30        2.37964100e+01       -2.62947700e-07    0.00   21.24
   80  70105.54        2.40980200e+01       -3.09741900e-07    0.00   21.24
   81  70105.79        2.44336000e+01       -2.71252900e-07    0.00   21.19
   82  70106.07        2.47167200e+01       -2.68525900e-07    0.00   21.19
   83  70106.32        2.49961600e+01       -3.12159100e-07    0.00   21.19
   84  70106.58        2.52783600e+01       -2.84517400e-07    0.00   21.19
   85  70106.86        2.56141700e+01       -2.67598500e-07    0.00   21.19
   86  70107.11        2.58964900e+01       -2.80863000e-07    0.00   21.02
   87  70107.35        2.61881600e+01       -2.67661500e-07    0.00   21.02
   88  70107.60        2.64920900e+01       -2.90903600e-07    0.00   21.02
   89  70107.96        2.68054900e+01       -2.96419700e-07    0.00   21.23
   90  70108.21        2.70854900e+01       -3.01749900e-07    0.00   21.23
   91  70108.46        2.73922200e+01       -3.14269700e-07    0.00   21.23
   92  70108.70        2.76622200e+01       -2.92515100e-07    0.00   21.23
   93  70109.01        2.79749600e+01       -3.09187400e-07    0.00   20.79
   94  70109.26        2.82949000e+01       -3.04972800e-07    0.00   20.79
   95  70109.51        2.86008800e+01       -3.08753600e-07    0.00   20.79
   96  70109.81        2.88823800e+01       -2.96791600e-07    0.00   20.79
   97  70110.07        2.92294800e+01       -3.17058800e-07    0.00   20.96
   98  70110.33        2.94978000e+01       -3.23380600e-07    0.00   20.96
   99  70110.58        2.97618400e+01       -3.25611900e-07    0.00   20.96
  100  70110.89        3.01303600e+01       -3.37449900e-07    0.00   21.18
  101  70111.16        3.04053400e+01       -3.24806100e-07    0.00   21.18
  102  70111.41        3.07120700e+01       -3.05034800e-07    0.00   21.18
  103  70111.67        3.09880700e+01       -3.14827500e-07    0.00   21.18
  104  70111.92        3.13334100e+01       -3.32057700e-07    0.00   20.78
  105  70112.17        3.16141400e+01       -3.64348800e-07    0.00   20.78
  106  70112.42        3.18945900e+01       -3.66889300e-07    0.00   20.78
  107  70112.67        3.22081300e+01       -3.28645300e-07    0.00   20.78
  108  70112.93        3.25470200e+01       -3.22507100e-07    0.00   21.23
  109  70113.19        3.28239700e+01       -3.07508100e-07    0.00   21.23
  110  70113.43        3.30993500e+01       -3.79899700e-07    0.00   21.23
  111  70113.67        3.34168000e+01       -3.58702900e-07    0.00   21.23
  112  70114.02        3.37533800e+01       -3.22321100e-07    0.00   20.79
  113  70114.29        3.40068500e+01       -3.29882600e-07    0.00   20.79
  114  70114.54        3.43147300e+01       -3.23498700e-07    0.00   20.79
  115  70114.85        3.46599400e+01       -3.17424800e-07    0.00   20.79
  116  70115.10        3.49416900e+01       -3.05896700e-07    0.00   21.24
  117  70115.36        3.52109500e+01       -2.98273300e-07    0.00   21.24
  118  70115.60        3.55109100e+01       -2.97405600e-07    0.00   21.24
  119  70115.85        3.58509600e+01       -2.92571200e-07    0.00   21.18
  120  70116.11        3.61343500e+01       -2.85071700e-07    0.00   21.18
  121  70116.35        3.64030100e+01       -2.86621200e-07    0.00   21.18
  122  70116.59        3.67322800e+01       -2.12060400e-07    0.00   21.18
  123  70116.98        3.70750100e+01       -1.54047900e-07    0.00   21.03
  124  70117.23        3.73015500e+01       -1.48841700e-07    0.00   21.03
  125  70117.47        3.76315900e+01       -1.61671400e-07    0.00   21.03
  126  70117.72        3.79392400e+01       -9.53537000e-08    0.00   21.03
  127  70118.03        3.82522200e+01       -5.17205000e-08    0.00   21.23
  128  70118.30        3.85371800e+01        8.20928000e-08    0.00   21.23
  129  70118.54        3.88323700e+01        1.59940500e-07    0.00   21.23
  130  70118.82        3.91847900e+01        2.63943300e-07    0.00   21.23
  131  70119.08        3.94472400e+01        3.63482200e-07    0.00   20.79
  132  70119.34        3.97197200e+01        5.06963800e-07    0.00   20.79
  133  70119.58        4.00250000e+01        6.64452700e-07    0.00   20.79
  134  70119.88        4.03328000e+01        8.57827500e-07    0.00   20.97
  135  70120.13        4.06011200e+01        1.07958870e-06    0.00   20.97
  136  70120.38        4.09040300e+01        1.34678060e-06    0.00   20.97
  137  70120.64        4.12103800e+01        1.69919380e-06    0.00   20.97
  138  70120.95        4.15081900e+01        2.06456060e-06    0.00   21.18
  139  70121.23        4.18073500e+01        2.59380010e-06    0.00   21.18
  140  70121.48        4.20962200e+01        3.13803860e-06    0.00   21.18
  141  70121.74        4.24045300e+01        4.47083710e-06    0.00   21.18
  142  70122.02        4.27165700e+01        4.70220510e-06    0.00   20.78
  143  70122.30        4.30040000e+01        6.30492260e-06    0.00   20.78
  144  70122.54        4.33049500e+01        7.78312410e-06    0.00   20.78
  145  70123.06        4.36294900e+01        9.30254160e-06    0.00   21.13
  146  70123.39        4.38858200e+01        1.08944747e-05    0.00   21.13
  147  70123.64        4.42096400e+01        1.32315205e-05    0.00   21.13
  148  70123.94        4.45525700e+01        1.50840757e-05    0.00   20.88
  149  70124.20        4.47978500e+01        1.92501862e-05    0.00   20.88
  150  70124.45        4.51076000e+01        2.31876531e-05    0.00   20.88

File: data/figure09/Ic_2021-10-05_20-34-40955892_Anneal169.txt
# Ic = 38.24 A, n = 29.07 , Tavg = 0.00 K, Anneal169_00K___3600s
#idx    t_s     iHTS_A                vHTS_V                tHTS_K  tTAR_K
    0  78245.37        5.19698900e-02        5.16843400e-08    0.00   21.21
    1  78245.62        3.33724700e-01        4.68499400e-08    0.00   21.21
    2  78245.95        6.71529000e-01        2.82562400e-08    0.00   21.07
    3  78246.21        9.46408500e-01        1.10880400e-08    0.00   21.07
    4  78246.45        1.25074600e+00        1.92692400e-08    0.00   21.07
    5  78246.70        1.52624900e+00       -2.11346000e-09    0.00   21.07
    6  78247.02        1.87184100e+00        1.98890400e-08    0.00   21.12
    7  78247.27        2.13369900e+00        3.32765400e-08    0.00   21.12
    8  78247.52        2.45595700e+00        1.34432400e-08    0.00   21.12
    9  78247.80        2.78848600e+00       -6.81600000e-11    0.00   21.22
   10  78248.08        3.07680800e+00       -2.18466000e-09    0.00   21.22
   11  78248.34        3.36659400e+00       -9.56756000e-09    0.00   21.22
   12  78248.59        3.64267000e+00       -1.52094600e-08    0.00   21.22
   13  78248.90        3.99152500e+00        2.49529400e-08    0.00   20.77
   14  78249.20        4.26442200e+00        2.64404400e-08    0.00   20.77
   15  78249.44        4.57348300e+00        1.09456400e-08    0.00   20.77
   16  78249.68        4.85100300e+00        2.34034400e-08    0.00   20.77
   17  78249.96        5.19887000e+00        3.56752400e-08    0.00   21.07
   18  78250.22        5.49316100e+00        2.61925400e-08    0.00   21.07
   19  78250.47        5.76167000e+00       -1.16146600e-08    0.00   21.07
   20  78250.71        6.06994100e+00       -3.08901600e-08    0.00   21.07
   21  78250.96        6.41718700e+00       -4.62609600e-08    0.00   21.07
   22  78251.23        6.71174000e+00       -2.80391600e-08    0.00   21.07
   23  78251.47        6.95409000e+00       -4.11526000e-09    0.00   21.07
   24  78251.74        7.28990900e+00       -2.95266600e-08    0.00   21.07
   25  78252.01        7.63380800e+00       -2.19386000e-09    0.00   20.79
   26  78252.25        7.89261200e+00       -2.10974600e-08    0.00   20.79
   27  78252.50        8.16542400e+00       -2.66136600e-08    0.00   20.79
   28  78252.79        8.54542000e+00       -5.78510600e-08    0.00   20.79
   29  78253.09        8.83397100e+00       -4.91739600e-08    0.00   21.22
   30  78253.34        9.07855800e+00       -5.85327600e-08    0.00   21.22
   31  78253.58        9.38425200e+00       -3.83896600e-08    0.00   21.22
   32  78253.82        9.72380400e+00       -4.82429600e-08    0.00   20.77
   33  78254.11        9.95447100e+00       -6.01396600e-08    0.00   20.77
   34  78254.36        1.02766500e+01       -5.19564600e-08    0.00   20.77
   35  78254.61        1.05779200e+01       -8.06527600e-08    0.00   20.77
   36  78254.99        1.08921600e+01       -6.33606600e-08    0.00   21.07
   37  78255.27        1.12102700e+01       -7.12939600e-08    0.00   21.07
   38  78255.51        1.14996800e+01       -5.18325600e-08    0.00   21.07
   39  78255.82        1.18395200e+01       -5.16465600e-08    0.00   21.07
   40  78256.12        1.20786100e+01       -9.91225600e-08    0.00   20.76
   41  78256.37        1.23519600e+01       -1.06436060e-07    0.00   20.76
   42  78256.61        1.26586700e+01       -7.14798600e-08    0.00   20.76
   43  78256.90        1.30097300e+01       -1.04204860e-07    0.00   20.79
   44  78257.19        1.32330300e+01       -1.13811560e-07    0.00   20.79
   45  78257.43        1.35576100e+01       -1.13315760e-07    0.00   20.79
   46  78257.68        1.38590600e+01       -1.02159460e-07    0.00   20.79
   47  78257.95        1.41696400e+01       -1.21992760e-07    0.00   21.22
   48  78258.20        1.44545400e+01       -1.24967760e-07    0.00   21.22
   49  78258.45        1.47475500e+01       -1.03213160e-07    0.00   21.22
   50  78258.70        1.50533100e+01       -1.18645960e-07    0.00   21.22
   51  78259.01        1.53668400e+01       -9.83787600e-08    0.00   20.78
   52  78259.25        1.56802700e+01       -1.00610060e-07    0.00   20.78
   53  78259.50        1.59501100e+01       -9.68292600e-08    0.00   20.78
   54  78259.78        1.62374400e+01       -1.39593960e-07    0.00   20.78
   55  78260.04        1.65730800e+01       -1.67606260e-07    0.00   21.23
   56  78260.29        1.68722800e+01       -1.68472660e-07    0.00   21.23
   57  78260.54        1.71393900e+01       -1.66923160e-07    0.00   21.23
   58  78260.86        1.75006200e+01       -1.44920560e-07    0.00   21.08
   59  78261.12        1.77841600e+01       -1.69464260e-07    0.00   21.08
   60  78261.37        1.80664200e+01       -1.79256960e-07    0.00   21.08
   61  78261.61        1.83456200e+01       -1.91032960e-07    0.00   21.08
   62  78261.90        1.86901800e+01       -1.81984060e-07    0.00   20.79
   63  78262.20        1.89926600e+01       -1.82727760e-07    0.00   20.79
   64  78262.44        1.92418900e+01       -1.91590860e-07    0.00   20.79
   65  78262.69        1.95456500e+01       -1.84525160e-07    0.00   20.79
   66  78262.97        1.98904800e+01       -2.04234560e-07    0.00   21.22
   67  78263.24        2.02178100e+01       -1.70517960e-07    0.00   21.22
   68  78263.49        2.04447800e+01       -1.90909060e-07    0.00   21.22
   69  78263.75        2.07626000e+01       -2.21402760e-07    0.00   21.22
   70  78264.05        2.10919100e+01       -2.40058460e-07    0.00   20.81
   71  78264.33        2.13429000e+01       -2.43095360e-07    0.00   20.81
   72  78264.58        2.16315600e+01       -2.58838060e-07    0.00   20.81
   73  78264.86        2.19986800e+01       -2.24997560e-07    0.00   20.81
   74  78265.14        2.23044800e+01       -2.02932960e-07    0.00   21.22
   75  78265.39        2.25316500e+01       -2.24377760e-07    0.00   21.22
   76  78265.65        2.28572300e+01       -2.19233660e-07    0.00   21.22
   77  78265.90        2.32064100e+01       -2.67267760e-07    0.00   21.08
   78  78266.18        2.34414500e+01       -2.28035460e-07    0.00   21.08
   79  78266.43        2.37675500e+01       -2.13532360e-07    0.00   21.08
   80  78266.68        2.40701300e+01       -2.29708860e-07    0.00   21.08
   81  78266.99        2.43789900e+01       -2.56793760e-07    0.00   20.79
   82  78267.26        2.46613900e+01       -2.37332260e-07    0.00   20.79
   83  78267.51        2.49610200e+01       -2.34729160e-07    0.00   20.79
   84  78267.77        2.53272900e+01       -2.54934360e-07    0.00   21.23
   85  78268.01        2.55744300e+01       -2.75201460e-07    0.00   21.23
   86  78268.26        2.58918800e+01       -2.64169260e-07    0.00   21.23
   87  78268.51        2.61536600e+01       -2.55678060e-07    0.00   21.23
   88  78268.79        2.64476500e+01       -2.66214560e-07    0.00   21.23
   89  78269.06        2.67685400e+01       -2.85613960e-07    0.00   20.81
   90  78269.31        2.70902800e+01       -2.49976060e-07    0.00   20.81
   91  78269.56        2.73534700e+01       -2.48302560e-07    0.00   20.81
   92  78269.80        2.77038800e+01       -2.67454160e-07    0.00   21.06
   93  78270.07        2.79786800e+01       -2.93113460e-07    0.00   21.06
   94  78270.35        2.82663900e+01       -2.90820260e-07    0.00   21.06
   95  78270.60        2.85650500e+01       -3.10777460e-07    0.00   21.06
   96  78270.92        2.88884900e+01       -3.20012360e-07    0.00   20.76
   97  78271.23        2.91842300e+01       -2.90014460e-07    0.00   20.76
   98  78271.48        2.94561400e+01       -2.81646460e-07    0.00   20.76
   99  78271.77        2.97594200e+01       -3.13128460e-07    0.00   20.76
  100  78272.04        3.00825600e+01       -3.02339860e-07    0.00   21.13
  101  78272.29        3.03989200e+01       -3.20251860e-07    0.00   21.13
  102  78272.53        3.06748100e+01       -3.42130460e-07    0.00   21.13
  103  78272.84        3.10135600e+01       -3.38411760e-07    0.00   21.23
  104  78273.12        3.12969000e+01       -3.16223260e-07    0.00   21.23
  105  78273.37        3.15808100e+01       -3.33391460e-07    0.00   21.23
  106  78273.62        3.19043300e+01       -3.22111260e-07    0.00   21.23
  107  78273.95        3.22123400e+01       -3.26387760e-07    0.00   21.23
  108  78274.22        3.25363100e+01       -3.62397660e-07    0.00   20.82
  109  78274.46        3.27874900e+01       -3.35622660e-07    0.00   20.82
  110  78274.72        3.30713900e+01       -3.27565360e-07    0.00   20.82
  111  78275.01        3.34127300e+01       -3.32337760e-07    0.00   20.97
  112  78275.26        3.36975900e+01       -3.51985160e-07    0.00   20.97
  113  78275.50        3.39712800e+01       -3.50249760e-07    0.00   20.97
  114  78275.80        3.43433700e+01       -2.96575860e-07    0.00   20.97
  115  78276.13        3.46238200e+01       -3.36676260e-07    0.00   21.10
  116  78276.37        3.48940000e+01       -3.24962260e-07    0.00   21.10
  117  78276.62        3.51740300e+01       -3.15913360e-07    0.00   21.10
  118  78276.86        3.55264100e+01       -2.77300360e-07    0.00   21.13
  119  78277.11        3.58296900e+01       -2.90687860e-07    0.00   21.13
  120  78277.35        3.61191100e+01       -2.66454060e-07    0.00   21.13
  121  78277.60        3.63847000e+01       -2.95271360e-07    0.00   21.13
  122  78277.92        3.66888600e+01       -2.59009960e-07    0.00   21.24
  123  78278.17        3.70462400e+01       -2.29507160e-07    0.00   21.24
  124  78278.41        3.72857100e+01       -2.39051960e-07    0.00   21.24
  125  78278.66        3.75725400e+01       -1.38211960e-07    0.00   21.24
  126  78278.92        3.79659700e+01       -7.04687600e-08    0.00   20.82
  127  78279.16        3.82074300e+01       -1.67948600e-08    0.00   20.82
  128  78279.40        3.84932000e+01        6.66910400e-08    0.00   20.82
  129  78279.65        3.88018900e+01        9.32180400e-08    0.00   20.82
  130  78279.96        3.91447400e+01        2.30625740e-07    0.00   21.08
  131  78280.21        3.94069500e+01        3.36795940e-07    0.00   21.08
  132  78280.46        3.96880000e+01        4.60568240e-07    0.00   21.08
  133  78280.74        3.99956800e+01        6.72288840e-07    0.00   21.08
  134  78281.00        4.02958000e+01        8.54507440e-07    0.00   21.11
  135  78281.25        4.06153300e+01        1.08079314e-06    0.00   21.11
  136  78281.50        4.08812300e+01        1.37922254e-06    0.00   21.11
  137  78281.79        4.12339800e+01        1.64362534e-06    0.00   21.11
  138  78282.04        4.14926700e+01        2.07692124e-06    0.00   20.81
  139  78282.30        4.17742100e+01        3.20760604e-06    0.00   20.81
  140  78282.54        4.20722900e+01        3.28768304e-06    0.00   20.81
  141  78282.88        4.24071600e+01        4.35483924e-06    0.00   21.25
  142  78283.14        4.27046100e+01        4.67917594e-06    0.00   21.25
  143  78283.38        4.29713100e+01        6.40547764e-06    0.00   21.25
  144  78283.63        4.32832800e+01        7.92420394e-06    0.00   21.25
  145  78283.97        4.35938300e+01        9.01416794e-06    0.00   20.84
  146  78284.22        4.38768400e+01        1.08686437e-05    0.00   20.84
  147  78284.46        4.41765600e+01        1.33124165e-05    0.00   20.84
  148  78284.70        4.44523900e+01        1.51958985e-05    0.00   20.84
  149  78285.05        4.47893100e+01        1.83252218e-05    0.00   21.25
  150  78285.31        4.51071100e+01        2.33244535e-05    0.00   21.25

File: data/figure09/Ic_2021-10-05_20-35-25487908_Anneal169.txt
# Ic = 38.28 A, n = 29.23 , Tavg = 0.00 K, Anneal169_00K___3600s
#idx    t_s     iHTS_A                vHTS_V                tHTS_K  tTAR_K
    0  78288.59        4.47009600e-02        1.34556400e-08    0.00   21.26
    1  78288.98        3.92406400e-01        1.04186400e-08    0.00   20.82
    2  78289.23        6.79270700e-01       -4.39990600e-08    0.00   20.82
    3  78289.47        9.42386400e-01        1.98924000e-09    0.00   20.82
    4  78289.72        1.23322300e+00        2.09547400e-08    0.00   20.82
    5  78290.05        1.56454600e+00       -6.75960000e-10    0.00   21.26
    6  78290.30        1.84931200e+00        1.35792400e-08    0.00   21.26
    7  78290.55        2.12798100e+00        3.11813400e-08    0.00   21.26
    8  78290.94        2.49975800e+00        1.28355400e-08    0.00   20.80
    9  78291.18        2.74812100e+00       -2.68310600e-08    0.00   20.80
   10  78291.43        3.09043800e+00       -1.98274600e-08    0.00   20.80
   11  78291.67        3.41719600e+00       -2.05092600e-08    0.00   20.80
   12  78291.99        3.67981600e+00       -2.31123600e-08    0.00   20.83
   13  78292.26        3.99397100e+00       -6.25310600e-08    0.00   20.83
   14  78292.50        4.26368900e+00       -6.69935600e-08    0.00   20.83
   15  78292.79        4.61721600e+00       -4.42472600e-08    0.00   20.83
   16  78293.06        4.89029500e+00       -1.09644600e-08    0.00   21.05
   17  78293.32        5.17383700e+00       -2.03852600e-08    0.00   21.05
   18  78293.57        5.46078300e+00       -1.34436600e-08    0.00   21.05
   19  78293.81        5.82394800e+00       -6.76133600e-08    0.00   20.82
   20  78294.06        6.09970900e+00       -6.28409600e-08    0.00   20.82
   21  78294.31        6.39165300e+00       -6.81186000e-09    0.00   20.82
   22  78294.55        6.69621200e+00       -6.74986000e-09    0.00   20.82
   23  78295.01        7.01037600e+00       -4.86477600e-08    0.00   21.26
   24  78295.26        7.29698300e+00       -8.70750600e-08    0.00   21.26
   25  78295.50        7.60403400e+00       -8.49059600e-08    0.00   21.26
   26  78295.84        7.94194000e+00       -3.92273600e-08    0.00   21.26
   27  78296.12        8.22075000e+00       -5.78830600e-08    0.00   21.12
   28  78296.39        8.53578700e+00       -7.07127600e-08    0.00   21.12
   29  78296.64        8.77781300e+00       -1.02260160e-07    0.00   21.12
   30  78296.92        9.14810400e+00       -8.73231600e-08    0.00   21.17
   31  78297.19        9.42553800e+00       -9.34590600e-08    0.00   21.17
   32  78297.43        9.69088100e+00       -1.14036160e-07    0.00   21.17
   33  78297.67        9.97433800e+00       -9.12278600e-08    0.00   21.17
   34  78298.01        1.03136300e+01       -1.10627260e-07    0.00   21.05
   35  78298.28        1.06111400e+01       -1.15709560e-07    0.00   21.05
   36  78298.53        1.08929300e+01       -9.62481600e-08    0.00   21.05
   37  78298.87        1.12162200e+01       -1.12486660e-07    0.00   21.05
   38  78299.26        1.15133000e+01       -8.93064600e-08    0.00   20.86
   39  78299.51        1.17737200e+01       -1.00028860e-07    0.00   20.86
   40  78299.78        1.20595900e+01       -1.13106460e-07    0.00   20.86
   41  78300.03        1.23906300e+01       -1.01888260e-07    0.00   21.12
   42  78300.28        1.26958200e+01       -1.09263760e-07    0.00   21.12
   43  78300.52        1.29741700e+01       -1.40997060e-07    0.00   21.12
   44  78300.79        1.33161300e+01       -1.31080360e-07    0.00   21.11
   45  78301.10        1.35919400e+01       -1.23706460e-07    0.00   21.11
   46  78301.34        1.38484400e+01       -1.32323560e-07    0.00   21.11
   47  78301.59        1.41380500e+01       -1.19122360e-07    0.00   21.11
   48  78301.86        1.44847600e+01       -1.46765060e-07    0.00   20.84
   49  78302.12        1.47809600e+01       -1.56867660e-07    0.00   20.84
   50  78302.37        1.50645100e+01       -1.61825960e-07    0.00   20.84
   51  78302.63        1.53435600e+01       -1.52715060e-07    0.00   20.84
   52  78303.05        1.56447100e+01       -1.53148860e-07    0.00   21.03
   53  78303.29        1.59819200e+01       -1.55070260e-07    0.00   21.03
   54  78303.54        1.62424300e+01       -1.41310860e-07    0.00   21.03
   55  78303.87        1.65715200e+01       -1.55690060e-07    0.00   20.82
   56  78304.16        1.68918600e+01       -1.80977460e-07    0.00   20.82
   57  78304.42        1.71696000e+01       -1.92071760e-07    0.00   20.82
   58  78304.66        1.74310500e+01       -2.13082660e-07    0.00   20.82
   59  78305.01        1.77892800e+01       -1.92691560e-07    0.00   21.26
   60  78305.29        1.81106100e+01       -1.87485260e-07    0.00   21.26
   61  78305.53        1.83524300e+01       -1.71432660e-07    0.00   21.26
   62  78305.82        1.87262700e+01       -1.87237360e-07    0.00   21.10
   63  78306.11        1.90049600e+01       -1.70441060e-07    0.00   21.10
   64  78306.36        1.92531700e+01       -1.66412360e-07    0.00   21.10
   65  78306.62        1.95568100e+01       -1.73106160e-07    0.00   21.10
   66  78307.04        1.98987100e+01       -2.16863060e-07    0.00   21.18
   67  78307.31        2.01752100e+01       -2.36138160e-07    0.00   21.18
   68  78307.55        2.04491400e+01       -2.42583960e-07    0.00   21.18
   69  78307.97        2.08050100e+01       -2.27399060e-07    0.00   21.03
   70  78308.22        2.10775100e+01       -2.19217860e-07    0.00   21.03
   71  78308.47        2.13447600e+01       -2.26159460e-07    0.00   21.03
   72  78308.71        2.16557200e+01       -2.47790160e-07    0.00   21.03
   73  78308.99        2.20051600e+01       -2.37005860e-07    0.00   20.87
   74  78309.24        2.23205600e+01       -2.45063060e-07    0.00   20.87
   75  78309.49        2.25561000e+01       -2.32729260e-07    0.00   20.87
   76  78309.76        2.29287200e+01       -2.37625560e-07    0.00   20.87
   77  78310.08        2.32046900e+01       -2.64028660e-07    0.00   21.13
   78  78310.34        2.34618200e+01       -2.87394760e-07    0.00   21.13
   79  78310.58        2.37629800e+01       -2.77602060e-07    0.00   21.13
   80  78310.90        2.41152900e+01       -2.56715160e-07    0.00   20.79
   81  78311.16        2.44180200e+01       -2.29320460e-07    0.00   20.79
   82  78311.41        2.46616300e+01       -2.59194360e-07    0.00   20.79
   83  78311.66        2.49438800e+01       -2.58140660e-07    0.00   20.79
   84  78312.00        2.53116900e+01       -2.70350560e-07    0.00   20.84
   85  78312.26        2.55873700e+01       -3.03633260e-07    0.00   20.84
   86  78312.51        2.58541500e+01       -3.25821860e-07    0.00   20.84
   87  78312.76        2.62198600e+01       -2.99975260e-07    0.00   20.84
   88  78313.12        2.65066200e+01       -3.06666860e-07    0.00   21.26
   89  78313.38        2.67470300e+01       -3.73045660e-07    0.00   21.26
   90  78313.62        2.70525400e+01       -3.21169160e-07    0.00   21.26
   91  78314.02        2.73924900e+01       -3.03567160e-07    0.00   20.80
   92  78314.27        2.76514700e+01       -2.79085360e-07    0.00   20.80
   93  78314.52        2.79500400e+01       -2.73073360e-07    0.00   20.80
   94  78314.82        2.82709300e+01       -2.98484860e-07    0.00   21.14
   95  78315.08        2.86005000e+01       -3.61641460e-07    0.00   21.14
   96  78315.33        2.88539100e+01       -3.66661760e-07    0.00   21.14
   97  78315.59        2.91429300e+01       -3.46456660e-07    0.00   21.14
   98  78315.87        2.95148400e+01       -3.67591460e-07    0.00   20.79
   99  78316.13        2.97900900e+01       -3.64120660e-07    0.00   20.79
  100  78316.39        3.00789500e+01       -3.05550460e-07    0.00   20.79
  101  78316.64        3.03714900e+01       -3.48068060e-07    0.00   20.79
  102  78317.00        3.07126500e+01       -3.52840460e-07    0.00   21.19
  103  78317.27        3.09711200e+01       -3.37717560e-07    0.00   21.19
  104  78317.52        3.12682900e+01       -3.59348260e-07    0.00   21.19
  105  78317.83        3.15916900e+01       -3.67033660e-07    0.00   21.19
  106  78318.09        3.18929100e+01       -3.72363860e-07    0.00   21.25
  107  78318.33        3.21794400e+01       -4.12464360e-07    0.00   21.25
  108  78318.58        3.24827200e+01       -4.03662760e-07    0.00   21.25
  109  78318.93        3.28400800e+01       -4.11470960e-07    0.00   20.88
  110  78319.22        3.30867600e+01       -4.22254160e-07    0.00   20.88
  111  78319.46        3.33872100e+01       -3.85376560e-07    0.00   20.88
  112  78319.70        3.36924500e+01       -3.58725560e-07    0.00   20.88
  113  78319.98        3.40098000e+01       -3.74840160e-07    0.00   21.14
  114  78320.24        3.43322000e+01       -3.55254760e-07    0.00   21.14
  115  78320.49        3.45860700e+01       -3.64613560e-07    0.00   21.14
  116  78320.75        3.49391200e+01       -3.54077160e-07    0.00   21.14
  117  78321.03        3.52163100e+01       -3.35855260e-07    0.00   21.07
  118  78321.28        3.55212900e+01       -3.28231860e-07    0.00   21.07
  119  78321.54        3.57999800e+01       -3.07220960e-07    0.00   21.07
  120  78321.79        3.61376500e+01       -2.81499660e-07    0.00   20.85
  121  78322.10        3.64258000e+01       -2.84040760e-07    0.00   20.85
  122  78322.36        3.67042500e+01       -2.61480360e-07    0.00   20.85
  123  78322.61        3.69933100e+01       -2.56769960e-07    0.00   20.85
  124  78322.98        3.73288700e+01       -2.11649160e-07    0.00   21.25
  125  78323.23        3.76382400e+01       -1.19858160e-07    0.00   21.25
  126  78323.47        3.79117400e+01       -7.98196600e-08    0.00   21.25
  127  78323.74        3.81947600e+01       -4.11447600e-08    0.00   21.25
  128  78323.99        3.85297900e+01        3.01312400e-08    0.00   20.80
  129  78324.24        3.88591100e+01        1.49131040e-07    0.00   20.80
  130  78324.49        3.91133200e+01        2.45816740e-07    0.00   20.80
  131  78324.73        3.94183400e+01        3.28679340e-07    0.00   20.80
  132  78324.98        3.97009900e+01        4.64905940e-07    0.00   21.24
  133  78325.24        4.00662900e+01        6.85675340e-07    0.00   21.24
  134  78325.49        4.02770700e+01        8.44279740e-07    0.00   21.24
  135  78325.73        4.05648800e+01        1.08977874e-06    0.00   21.24
  136  78326.01        4.09260200e+01        1.28030234e-06    0.00   21.06
  137  78326.30        4.12204900e+01        1.71427974e-06    0.00   21.06
  138  78326.54        4.14754700e+01        2.12352744e-06    0.00   21.06
  139  78326.81        4.18372500e+01        2.49589754e-06    0.00   21.20
  140  78327.10        4.21109700e+01        3.70293964e-06    0.00   21.20
  141  78327.35        4.23641900e+01        3.96938764e-06    0.00   21.20
  142  78327.60        4.26769500e+01        5.19991974e-06    0.00   21.20
  143  78327.95        4.30286800e+01        6.62785524e-06    0.00   20.99
  144  78328.20        4.32984400e+01        8.10438224e-06    0.00   20.99
  145  78328.44        4.35786700e+01        8.26416424e-06    0.00   20.99
  146  78328.68        4.38755400e+01        1.11964551e-05    0.00   20.99
  147  78328.98        4.41716400e+01        1.31768718e-05    0.00   20.90
  148  78329.26        4.45034200e+01        1.55811012e-05    0.00   20.90
  149  78329.50        4.47702400e+01        1.81504427e-05    0.00   20.90
  150  78329.80        4.50824600e+01        2.26439239e-05    0.00   20.90
