Repository: shortlab/2024-CryoHTS-Facility

# 2024-CryoHTS-Facility
Data repository for Alexis' RSI paper on the cryogenic HTS irradiation facility

File: data/figure09/Ic_2021-10-05_20-36-53701499_Anneal169.txt
# Ic = 38.09 A, n = 28.27 , Tavg = 0.00 K, Anneal169_00K___3600s
#idx    t_s     iHTS_A                vHTS_V                tHTS_K  tTAR_K
    0  78376.73        4.54407500e-02        7.12883000e-08    0.00   21.01
    1  78376.99        4.06530000e-01        7.39534000e-08    0.00   20.91
    2  78377.23        6.88141500e-01        5.28805000e-08    0.00   20.91
    3  78377.48        9.61016100e-01        3.51543000e-08    0.00   20.91
    4  78377.74        1.29965500e+00        2.86462000e-08    0.00   20.91
    5  78378.03        1.58254800e+00        5.75904000e-08    0.00   21.25
    6  78378.29        1.88342300e+00        5.54211000e-08    0.00   21.25
    7  78378.54        2.16613700e+00        7.66800000e-08    0.00   21.25
    8  78378.78        2.54023100e+00        4.92852000e-08    0.00   20.80
    9  78379.05        2.75174400e+00        5.60409000e-08    0.00   20.80
   10  78379.30        3.09825300e+00        3.45342000e-08    0.00   20.80
   11  78379.54        3.38025100e+00        4.73639000e-08    0.00   20.80
   12  78379.85        3.72140700e+00        6.28586000e-08    0.00   21.22
   13  78380.18        4.01024000e+00        5.86440000e-08    0.00   21.22
   14  78380.43        4.27845700e+00        4.09800000e-08    0.00   21.22
   15  78380.68        4.56815200e+00        2.67248000e-08    0.00   21.22
   16  78380.97        4.91272200e+00        2.77165000e-08    0.00   20.81
   17  78381.26        5.22012700e+00       -1.23840000e-08    0.00   20.81
   18  78381.50        5.49538700e+00        1.74730000e-09    0.00   20.81
   19  78381.79        5.83825800e+00        3.31707000e-08    0.00   20.81
   20  78382.07        6.12343000e+00        3.43483000e-08    0.00   21.26
   21  78382.33        6.41671000e+00        3.40384000e-08    0.00   21.26
   22  78382.58        6.71087000e+00        2.80264000e-08    0.00   21.26
   23  78382.94        7.04019000e+00        2.43076000e-08    0.00   20.93
   24  78383.21        7.31319200e+00        2.27584000e-08    0.00   20.93
   25  78383.45        7.61906000e+00        1.13546000e-08    0.00   20.93
   26  78383.70        7.89955100e+00        6.21070000e-09    0.00   20.93
   27  78384.05        8.24039100e+00       -1.02757000e-08    0.00   20.99
   28  78384.31        8.51638700e+00       -1.10815000e-08    0.00   20.99
   29  78384.56        8.81596400e+00       -2.56465000e-08    0.00   20.99
   30  78385.00        9.12963400e+00       -1.12674000e-08    0.00   20.99
   31  78385.29        9.42826100e+00       -5.13150000e-09    0.00   21.22
   32  78385.54        9.70655400e+00        2.36800000e-09    0.00   21.22
   33  78385.82        1.00341500e+01       -1.13294000e-08    0.00   21.22
   34  78386.13        1.03358800e+01       -4.13980000e-09    0.00   20.99
   35  78386.37        1.06127000e+01       -2.59564000e-08    0.00   20.99
   36  78386.62        1.09142800e+01       -5.76277000e-08    0.00   20.99
   37  78386.95        1.12227900e+01       -7.54157000e-08    0.00   21.25
   38  78387.22        1.15091100e+01       -6.72965000e-08    0.00   21.25
   39  78387.47        1.17924700e+01       -7.31225000e-08    0.00   21.25
   40  78387.71        1.20473600e+01       -4.41163000e-08    0.00   21.25
   41  78388.03        1.24063100e+01       -5.61402000e-08    0.00   21.24
   42  78388.29        1.27252200e+01       -8.97329000e-08    0.00   21.24
   43  78388.53        1.29870700e+01       -5.84954000e-08    0.00   21.24
   44  78388.86        1.33261300e+01       -7.15730000e-08    0.00   21.24
   45  78389.18        1.35749300e+01       -5.68190000e-08    0.00   20.99
   46  78389.43        1.38765200e+01       -7.70822000e-08    0.00   20.99
   47  78389.68        1.41529400e+01       -1.16745900e-07    0.00   20.99
   48  78390.00        1.44525300e+01       -1.34657800e-07    0.00   21.23
   49  78390.28        1.48107500e+01       -8.89792000e-08    0.00   21.23
   50  78390.52        1.50741600e+01       -6.22042000e-08    0.00   21.23
   51  78390.87        1.54060500e+01       -5.83615000e-08    0.00   20.98
   52  78391.17        1.57084700e+01       -6.44355000e-08    0.00   20.98
   53  78391.43        1.59710900e+01       -8.19756000e-08    0.00   20.98
   54  78391.67        1.62319500e+01       -9.94537000e-08    0.00   20.98
   55  78392.00        1.65951500e+01       -1.01870900e-07    0.00   20.93
   56  78392.25        1.69088300e+01       -1.20712500e-07    0.00   20.93
   57  78392.50        1.71859400e+01       -1.49594800e-07    0.00   20.93
   58  78392.80        1.75158600e+01       -1.16745900e-07    0.00   20.93
   59  78393.10        1.78071700e+01       -9.90818000e-08    0.00   20.90
   60  78393.34        1.80928300e+01       -1.46062000e-07    0.00   20.90
   61  78393.58        1.83738400e+01       -1.63912000e-07    0.00   20.90
   62  78393.89        1.87191600e+01       -1.08192700e-07    0.00   20.79
   63  78394.17        1.90318400e+01       -9.90198000e-08    0.00   20.79
   64  78394.42        1.92655000e+01       -1.10486000e-07    0.00   20.79
   65  78394.68        1.95493300e+01       -1.58643700e-07    0.00   20.79
   66  78395.00        1.99102400e+01       -1.85914200e-07    0.00   20.79
   67  78395.24        2.02364700e+01       -1.44634500e-07    0.00   21.20
   68  78395.49        2.04665300e+01       -1.68743000e-07    0.00   21.20
   69  78395.75        2.08197800e+01       -1.50459200e-07    0.00   21.20
   70  78396.05        2.11221200e+01       -1.25047800e-07    0.00   20.97
   71  78396.32        2.13907900e+01       -1.47918100e-07    0.00   20.97
   72  78396.56        2.16728700e+01       -1.73453500e-07    0.00   20.97
   73  78396.82        2.20321800e+01       -1.56905000e-07    0.00   20.93
   74  78397.09        2.23245100e+01       -1.39860800e-07    0.00   20.93
   75  78397.34        2.25765800e+01       -1.46244600e-07    0.00   20.93
   76  78397.59        2.28808200e+01       -1.66759700e-07    0.00   20.93
   77  78397.90        2.32477600e+01       -1.79837300e-07    0.00   20.93
   78  78398.21        2.34734700e+01       -1.62483200e-07    0.00   21.23
   79  78398.46        2.37781400e+01       -1.71966000e-07    0.00   21.23
   80  78398.71        2.40849000e+01       -1.73267500e-07    0.00   21.23
   81  78399.04        2.44287200e+01       -1.65396200e-07    0.00   20.99
   82  78399.30        2.46865500e+01       -1.63536800e-07    0.00   20.99
   83  78399.55        2.49776400e+01       -1.68433200e-07    0.00   20.99
   84  78399.89        2.53217800e+01       -1.94464400e-07    0.00   21.22
   85  78400.20        2.56020600e+01       -1.95704000e-07    0.00   21.22
   86  78400.45        2.58700900e+01       -2.21239400e-07    0.00   21.22
   87  78400.69        2.61755400e+01       -1.82006600e-07    0.00   21.22
   88  78401.05        2.65192700e+01       -1.56966700e-07    0.00   20.80
   89  78401.32        2.67907000e+01       -2.00785600e-07    0.00   20.80
   90  78401.57        2.70712200e+01       -1.97562600e-07    0.00   20.80
   91  78401.90        2.74182500e+01       -1.75931900e-07    0.00   20.93
   92  78402.16        2.76761000e+01       -1.75374100e-07    0.00   20.93
   93  78402.40        2.79737600e+01       -1.93286000e-07    0.00   20.93
   94  78402.64        2.82763900e+01       -1.87150100e-07    0.00   20.93
   95  78402.97        2.86185200e+01       -1.87026100e-07    0.00   21.22
   96  78403.22        2.88834200e+01       -1.82811500e-07    0.00   21.22
   97  78403.46        2.91772400e+01       -1.78782900e-07    0.00   21.22
   98  78403.71        2.94882600e+01       -2.06549600e-07    0.00   21.22
   99  78404.02        2.97616300e+01       -2.07355300e-07    0.00   20.78
  100  78404.28        3.00925000e+01       -2.24213600e-07    0.00   20.78
  101  78404.54        3.04011600e+01       -2.57868300e-07    0.00   20.78
  102  78404.85        3.07162100e+01       -1.99979800e-07    0.00   20.78
  103  78405.17        3.10113100e+01       -1.77853200e-07    0.00   21.22
  104  78405.42        3.12918600e+01       -2.30845400e-07    0.00   21.22
  105  78405.66        3.15795400e+01       -2.39460500e-07    0.00   21.22
  106  78405.97        3.19196500e+01       -1.88575600e-07    0.00   20.95
  107  78406.23        3.22295900e+01       -1.87398000e-07    0.00   20.95
  108  78406.48        3.25005900e+01       -1.95021400e-07    0.00   20.95
  109  78406.74        3.28332500e+01       -1.90372300e-07    0.00   20.95
  110  78407.03        3.31280700e+01       -2.08343000e-07    0.00   21.25
  111  78407.28        3.34465700e+01       -2.05365300e-07    0.00   21.25
  112  78407.53        3.37170000e+01       -2.50672100e-07    0.00   21.25
  113  78407.81        3.40512800e+01       -2.27739800e-07    0.00   21.25
  114  78408.10        3.43339800e+01       -1.71896600e-07    0.00   21.22
  115  78408.35        3.46123100e+01       -2.01088700e-07    0.00   21.22
  116  78408.60        3.49882100e+01       -1.98299700e-07    0.00   21.22
  117  78408.89        3.52600900e+01       -1.87949200e-07    0.00   21.22
  118  78409.20        3.55654500e+01       -1.73136200e-07    0.00   20.99
  119  78409.47        3.58210400e+01       -1.45803300e-07    0.00   20.99
  120  78409.74        3.61060600e+01       -1.58880900e-07    0.00   20.99
  121  78410.10        3.64399300e+01       -1.71524700e-07    0.00   21.19
  122  78410.36        3.67165700e+01       -1.32415800e-07    0.00   21.19
  123  78410.61        3.70260100e+01       -9.62200000e-08    0.00   21.19
  124  78410.85        3.73415000e+01       -6.69039000e-08    0.00   20.95
  125  78411.14        3.76507200e+01        3.50440000e-09    0.00   20.95
  126  78411.39        3.79360300e+01        7.70737000e-08    0.00   20.95
  127  78411.65        3.82125000e+01        1.35148200e-07    0.00   20.95
  128  78411.96        3.85532100e+01        1.72583600e-07    0.00   20.93
  129  78412.25        3.88690700e+01        2.66296000e-07    0.00   20.93
  130  78412.50        3.91416300e+01        3.49782000e-07    0.00   20.93
  131  78412.76        3.94582300e+01        5.07515100e-07    0.00   20.93
  132  78413.05        3.97431400e+01        6.24527800e-07    0.00   21.22
  133  78413.30        4.00240000e+01        7.76808600e-07    0.00   21.22
  134  78413.54        4.02780600e+01        9.79914200e-07    0.00   21.22
  135  78413.87        4.06396300e+01        1.16300050e-06    0.00   21.22
  136  78414.18        4.09297500e+01        1.54696110e-06    0.00   21.01
  137  78414.42        4.12039200e+01        1.89590360e-06    0.00   21.01
  138  78414.66        4.14828900e+01        2.16396320e-06    0.00   21.01
  139  78414.96        4.18274000e+01        3.32049350e-06    0.00   21.23
  140  78415.21        4.21041600e+01        3.47209440e-06    0.00   21.23
  141  78415.46        4.24454200e+01        3.85865820e-06    0.00   21.23
  142  78415.71        4.27346200e+01        5.70073940e-06    0.00   21.23
  143  78416.14        4.30355800e+01        6.17580940e-06    0.00   20.96
  144  78416.39        4.33317800e+01        7.83213920e-06    0.00   20.96
  145  78416.63        4.35775600e+01        9.39370300e-06    0.00   20.96
  146  78417.00        4.39284800e+01        1.12241321e-05    0.00   20.96
  147  78417.27        4.42052100e+01        1.33656964e-05    0.00   21.25
  148  78417.51        4.44766100e+01        1.56892313e-05    0.00   21.25
  149  78417.78        4.48540400e+01        1.94219233e-05    0.00   21.25
  150  78418.07        4.51260000e+01        2.41274393e-05    0.00   20.89

File: data/figure09/Ic_2021-10-05_22-56-47639335_anneal172K.txt
# Ic = 38.30 A, n = 29.23 , Tavg = 0.00 K, Anneal172_00K___3600s
#idx    t_s     iHTS_A                vHTS_V                tHTS_K  tTAR_K
    0  86771.66        4.88908100e-02        1.84635400e-08    0.00   21.26
    1  86771.91        3.83909800e-01        2.34219400e-08    0.00   21.21
    2  86772.18        6.49482400e-01        5.57749400e-08    0.00   21.21
    3  86772.43        9.47778100e-01        1.19557400e-08    0.00   21.21
    4  86772.67        1.23158700e+00       -3.10576600e-08    0.00   21.21
    5  86773.03        1.57019100e+00       -3.41506000e-09    0.00   21.05
    6  86773.29        1.84839700e+00        2.07568400e-08    0.00   21.05
    7  86773.53        2.13268100e+00       -8.55926000e-09    0.00   21.05
    8  86773.78        2.51986800e+00       -8.80716000e-09    0.00   21.05
    9  86774.04        2.77573900e+00       -2.02113600e-08    0.00   21.25
   10  86774.28        3.06053400e+00        1.22037400e-08    0.00   21.25
   11  86774.53        3.36550800e+00       -1.53769600e-08    0.00   21.25
   12  86774.85        3.68922400e+00        1.49927400e-08    0.00   21.25
   13  86775.15        3.96197100e+00       -3.41506000e-09    0.00   20.81
   14  86775.40        4.26747100e+00       -2.49217600e-08    0.00   20.81
   15  86775.64        4.57917100e+00       -3.81232600e-08    0.00   20.81
   16  86775.98        4.89289100e+00       -1.94675600e-08    0.00   21.00
   17  86776.24        5.20431800e+00       -1.35795600e-08    0.00   21.00
   18  86776.49        5.47949600e+00       -3.00660600e-08    0.00   21.00
   19  86776.80        5.77156100e+00       -1.30844600e-08    0.00   21.00
   20  86777.07        6.10572400e+00       -1.51950600e-08    0.00   20.86
   21  86777.33        6.39104300e+00       -1.97841600e-08    0.00   20.86
   22  86777.57        6.67740800e+00       -2.43705600e-08    0.00   20.86
   23  86777.90        7.01677800e+00        3.45794000e-09    0.00   20.81
   24  86778.16        7.29874800e+00        2.35040000e-10    0.00   20.81
   25  86778.40        7.60540800e+00       -3.18080600e-08    0.00   20.81
   26  86778.64        7.88407900e+00       -3.46591600e-08    0.00   20.81
   27  86778.99        8.22963200e+00       -1.74909600e-08    0.00   21.26
   28  86779.24        8.54885000e+00       -3.67044600e-08    0.00   21.26
   29  86779.49        8.80271100e+00       -3.68903600e-08    0.00   21.26
   30  86779.80        9.14409900e+00       -7.21564600e-08    0.00   20.91
   31  86780.08        9.42169700e+00       -7.30861600e-08    0.00   20.91
   32  86780.33        9.69860900e+00       -3.57127600e-08    0.00   20.91
   33  86780.57        9.97613100e+00       -5.78392600e-08    0.00   20.91
   34  86780.85        1.03281700e+01       -5.30049600e-08    0.00   21.00
   35  86781.13        1.06224500e+01       -7.40777600e-08    0.00   21.00
   36  86781.38        1.08924000e+01       -5.81491600e-08    0.00   21.00
   37  86781.62        1.11513600e+01       -6.62064600e-08    0.00   21.00
   38  86781.93        1.15114100e+01       -4.92861600e-08    0.00   21.21
   39  86782.18        1.17819700e+01       -6.57106600e-08    0.00   21.21
   40  86782.44        1.20316900e+01       -6.94293600e-08    0.00   21.21
   41  86782.68        1.23536500e+01       -9.83737600e-08    0.00   21.21
   42  86782.95        1.26992400e+01       -1.13125760e-07    0.00   20.81
   43  86783.20        1.29760200e+01       -1.20998360e-07    0.00   20.81
   44  86783.45        1.32516400e+01       -6.68286600e-08    0.00   20.81
   45  86783.69        1.35608300e+01       -1.11515560e-07    0.00   20.81
   46  86784.00        1.38525800e+01       -1.10895760e-07    0.00   21.26
   47  86784.27        1.41468400e+01       -9.17442600e-08    0.00   21.26
   48  86784.52        1.44456600e+01       -1.40831660e-07    0.00   21.26
   49  86784.90        1.47937200e+01       -1.42938960e-07    0.00   20.90
   50  86785.16        1.50945900e+01       -1.06185360e-07    0.00   20.90
   51  86785.41        1.53417000e+01       -8.27572600e-08    0.00   20.90
   52  86785.67        1.56290100e+01       -9.88098600e-08    0.00   20.90
   53  86785.98        1.59913000e+01       -7.76130600e-08    0.00   21.00
   54  86786.23        1.62767400e+01       -1.01350960e-07    0.00   21.00
   55  86786.48        1.65372400e+01       -1.19262960e-07    0.00   21.00
   56  86786.72        1.68742900e+01       -1.41017560e-07    0.00   21.00
   57  86787.02        1.71997500e+01       -1.61842560e-07    0.00   21.20
   58  86787.27        1.74539900e+01       -1.42505060e-07    0.00   21.20
   59  86787.51        1.77566700e+01       -1.32216560e-07    0.00   21.20
   60  86787.75        1.81158900e+01       -1.45851960e-07    0.00   21.20
   61  86788.07        1.83419400e+01       -1.25708760e-07    0.00   20.81
   62  86788.33        1.86635300e+01       -1.30109260e-07    0.00   20.81
   63  86788.57        1.89668700e+01       -1.63144060e-07    0.00   20.81
   64  86788.94        1.92774900e+01       -1.79568560e-07    0.00   21.14
   65  86789.20        1.95590500e+01       -1.62524360e-07    0.00   21.14
   66  86789.44        1.98637300e+01       -1.74486360e-07    0.00   21.14
   67  86789.70        2.01471200e+01       -1.51554060e-07    0.00   21.14
   68  86789.98        2.04839400e+01       -1.52917660e-07    0.00   20.89
   69  86790.24        2.07846100e+01       -1.99339860e-07    0.00   20.89
   70  86790.49        2.10634800e+01       -2.02066960e-07    0.00   20.89
   71  86790.78        2.13903000e+01       -1.78143060e-07    0.00   20.89
   72  86791.11        2.16863900e+01       -1.84650860e-07    0.00   21.00
   73  86791.36        2.19696000e+01       -1.66862860e-07    0.00   21.00
   74  86791.60        2.22819800e+01       -1.85518560e-07    0.00   21.00
   75  86791.85        2.25849400e+01       -1.95621160e-07    0.00   21.19
   76  86792.16        2.28961200e+01       -2.06529460e-07    0.00   21.19
   77  86792.40        2.31698600e+01       -2.10558060e-07    0.00   21.19
   78  86792.64        2.34564100e+01       -2.18305460e-07    0.00   21.19
   79  86793.01        2.37924100e+01       -1.93389960e-07    0.00   20.80
   80  86793.27        2.40721800e+01       -2.20350760e-07    0.00   20.80
   81  86793.52        2.43768000e+01       -2.50596560e-07    0.00   20.80
   82  86793.89        2.46948000e+01       -2.19607060e-07    0.00   21.26
   83  86794.19        2.49840900e+01       -2.08884660e-07    0.00   21.26
   84  86794.44        2.52697900e+01       -2.43344960e-07    0.00   21.26
   85  86794.69        2.55261400e+01       -2.30886760e-07    0.00   21.26
   86  86794.95        2.58891800e+01       -2.36464360e-07    0.00   20.81
   87  86795.22        2.61732000e+01       -2.19853660e-07    0.00   20.81
   88  86795.46        2.64641200e+01       -2.44893260e-07    0.00   20.81
   89  86795.70        2.67471300e+01       -2.62123360e-07    0.00   20.81
   90  86795.97        2.70857200e+01       -2.43715660e-07    0.00   21.01
   91  86796.21        2.73657400e+01       -2.42971860e-07    0.00   21.01
   92  86796.46        2.76384900e+01       -2.52888560e-07    0.00   21.01
   93  86796.70        2.79530600e+01       -2.16382860e-07    0.00   21.01
   94  86796.94        2.82943000e+01       -2.62185360e-07    0.00   20.83
   95  86797.21        2.85731100e+01       -2.33179160e-07    0.00   20.83
   96  86797.45        2.88461800e+01       -2.54871860e-07    0.00   20.83
   97  86797.69        2.91578300e+01       -2.73031760e-07    0.00   20.83
   98  86798.02        2.94990400e+01       -2.56483360e-07    0.00   20.81
   99  86798.27        2.97536600e+01       -2.46814560e-07    0.00   20.81
  100  86798.52        3.00569700e+01       -2.70738460e-07    0.00   20.81
  101  86798.80        3.03675100e+01       -2.75015060e-07    0.00   20.81
  102  86799.05        3.07058600e+01       -2.49107760e-07    0.00   21.13
  103  86799.29        3.09656100e+01       -2.54190060e-07    0.00   21.13
  104  86799.54        3.12495700e+01       -2.77804060e-07    0.00   21.13
  105  86799.79        3.16185300e+01       -2.88774360e-07    0.00   20.88
  106  86800.06        3.18925800e+01       -3.07430060e-07    0.00   20.88
  107  86800.32        3.21774800e+01       -3.32283660e-07    0.00   20.88
  108  86800.57        3.24802900e+01       -3.41701860e-07    0.00   20.88
  109  86800.84        3.28259200e+01       -3.03953160e-07    0.00   21.02
  110  86801.10        3.31154000e+01       -3.25953160e-07    0.00   21.02
  111  86801.34        3.33837400e+01       -2.95397460e-07    0.00   21.02
  112  86801.59        3.36930800e+01       -2.81080260e-07    0.00   21.02
  113  86801.92        3.40040200e+01       -3.11635960e-07    0.00   21.18
  114  86802.16        3.43065100e+01       -3.20932760e-07    0.00   21.18
  115  86802.41        3.45831000e+01       -3.12317760e-07    0.00   21.18
  116  86802.65        3.48906400e+01       -3.31469260e-07    0.00   21.18
  117  86803.02        3.52098200e+01       -2.77795360e-07    0.00   21.09
  118  86803.27        3.54906000e+01       -2.79158960e-07    0.00   21.09
  119  86803.51        3.57962800e+01       -2.65399560e-07    0.00   21.09
  120  86803.87        3.60870100e+01       -2.40298060e-07    0.00   21.09
  121  86804.17        3.64256200e+01       -2.67940660e-07    0.00   21.26
  122  86804.43        3.67017300e+01       -2.59449560e-07    0.00   21.26
  123  86804.67        3.69903900e+01       -1.81665860e-07    0.00   21.26
  124  86805.00        3.73227200e+01       -1.43610660e-07    0.00   20.87
  125  86805.25        3.76093700e+01       -1.34251860e-07    0.00   20.87
  126  86805.50        3.78931500e+01       -7.05993600e-08    0.00   20.87
  127  86805.84        3.82260700e+01       -2.03343600e-08    0.00   20.87
  128  86806.11        3.85292200e+01        1.84645400e-08    0.00   21.27
  129  86806.37        3.88048200e+01        1.56305640e-07    0.00   21.27
  130  86806.61        3.91171500e+01        2.32476540e-07    0.00   21.27
  131  86806.88        3.94176700e+01        3.45772940e-07    0.00   21.18
  132  86807.17        3.97098600e+01        5.20305540e-07    0.00   21.18
  133  86807.41        3.99916500e+01        6.15133540e-07    0.00   21.18
  134  86807.66        4.02671500e+01        7.87931140e-07    0.00   21.18
  135  86807.94        4.06054200e+01        1.06101084e-06    0.00   20.82
  136  86808.23        4.08956900e+01        1.41869194e-06    0.00   20.82
  137  86808.47        4.11772500e+01        1.66865344e-06    0.00   20.82
  138  86808.72        4.14386000e+01        1.99367154e-06    0.00   20.82
  139  86808.99        4.17945700e+01        2.38215624e-06    0.00   21.26
  140  86809.24        4.21059500e+01        3.64783044e-06    0.00   21.26
  141  86809.49        4.23511100e+01        3.80271614e-06    0.00   21.26
  142  86809.76        4.27202800e+01        5.28984144e-06    0.00   21.26
  143  86810.09        4.30169700e+01        6.54138434e-06    0.00   20.87
  144  86810.33        4.32589300e+01        6.71306634e-06    0.00   20.87
  145  86810.58        4.35565200e+01        8.60367524e-06    0.00   20.87
  146  86810.85        4.39029600e+01        1.08054189e-05    0.00   21.05
  147  86811.10        4.42031100e+01        1.28502317e-05    0.00   21.05
  148  86811.36        4.44577200e+01        1.54447366e-05    0.00   21.05
  149  86811.60        4.47624500e+01        1.81451017e-05    0.00   21.05
  150  86812.01        4.51018700e+01        2.30812368e-05    0.00   21.18

File: data/figure09/Ic_2021-10-05_22-59-43150571_anneal172K.txt
# Ic = 38.18 A, n = 28.43 , Tavg = 0.00 K, Anneal172_00K___3600s
#idx    t_s     iHTS_A                vHTS_V                tHTS_K  tTAR_K
    0  86945.72        7.39625000e-02       -2.85599200e-08    0.00   20.79
    1  86946.03        4.20804000e-01       -3.20927200e-08    0.00   21.17
    2  86946.28        6.67040700e-01       -1.02141200e-08    0.00   21.17
    3  86946.54        9.72916200e-01       -1.61021200e-08    0.00   21.17
    4  86946.88        1.31934100e+00       -1.53584200e-08    0.00   21.05
    5  86947.16        1.57604100e+00       -1.66102000e-09    0.00   21.05
    6  86947.41        1.86578600e+00       -8.72662000e-09    0.00   21.05
    7  86947.66        2.14955000e+00       -2.53990200e-08    0.00   21.05
    8  86948.02        2.51641900e+00       -5.16793200e-08    0.00   20.86
    9  86948.29        2.77286300e+00       -2.81904200e-08    0.00   20.86
   10  86948.54        3.07855000e+00       -3.37065200e-08    0.00   20.86
   11  86948.85        3.43077400e+00       -4.77138200e-08    0.00   21.26
   12  86949.16        3.67424300e+00       -5.80023200e-08    0.00   21.26
   13  86949.40        3.97925600e+00       -7.08940200e-08    0.00   21.26
   14  86949.65        4.28508500e+00       -6.33325200e-08    0.00   21.26
   15  86950.01        4.62742900e+00       -4.67841200e-08    0.00   20.79
   16  86950.28        4.88438800e+00       -4.55445200e-08    0.00   20.79
   17  86950.54        5.18977900e+00       -6.55018200e-08    0.00   20.79
   18  86950.91        5.53491800e+00       -8.96116200e-08    0.00   20.79
   19  86951.20        5.82190000e+00       -8.19262200e-08    0.00   21.24
   20  86951.45        6.09412400e+00       -1.08701220e-07    0.00   21.24
   21  86951.71        6.40981000e+00       -9.07892200e-08    0.00   21.24
   22  86951.95        6.74770700e+00       -4.23216200e-08    0.00   21.06
   23  86952.20        7.00833500e+00       -7.83934200e-08    0.00   21.06
   24  86952.45        7.29365500e+00       -9.14710200e-08    0.00   21.06
   25  86952.71        7.62738000e+00       -1.08329320e-07    0.00   21.06
   26  86953.01        7.93562700e+00       -8.81861200e-08    0.00   20.86
   27  86953.26        8.22117700e+00       -6.63695200e-08    0.00   20.86
   28  86953.51        8.52112800e+00       -8.83101200e-08    0.00   20.86
   29  86953.76        8.86679700e+00       -9.57486200e-08    0.00   20.86
   30  86954.07        9.09297800e+00       -9.63078200e-08    0.00   21.26
   31  86954.33        9.41095600e+00       -1.24260620e-07    0.00   21.26
   32  86954.57        9.71274400e+00       -9.35190200e-08    0.00   21.26
   33  86954.92        1.00041700e+01       -9.92830200e-08    0.00   20.79
   34  86955.17        1.03446300e+01       -8.57096200e-08    0.00   20.79
   35  86955.41        1.06107400e+01       -1.06782520e-07    0.00   20.79
   36  86955.66        1.08929200e+01       -1.17938720e-07    0.00   20.79
   37  86956.02        1.12233200e+01       -7.96357200e-08    0.00   21.16
   38  86956.29        1.14950500e+01       -8.88086200e-08    0.00   21.16
   39  86956.54        1.17817800e+01       -1.25314220e-07    0.00   21.16
   40  86956.85        1.21106900e+01       -1.29094920e-07    0.00   21.16
   41  86957.21        1.23822300e+01       -1.46201220e-07    0.00   21.06
   42  86957.46        1.26856500e+01       -1.22773120e-07    0.00   21.06
   43  86957.70        1.29928400e+01       -1.40437120e-07    0.00   21.06
   44  86957.97        1.33054700e+01       -1.40499120e-07    0.00   20.85
   45  86958.25        1.35984300e+01       -1.30520520e-07    0.00   20.85
   46  86958.49        1.38827700e+01       -1.50601720e-07    0.00   20.85
   47  86958.79        1.42188400e+01       -1.42978220e-07    0.00   20.85
   48  86959.04        1.44986800e+01       -1.07650220e-07    0.00   21.26
   49  86959.29        1.47770400e+01       -1.05357020e-07    0.00   21.26
   50  86959.54        1.50782300e+01       -1.21967620e-07    0.00   21.26
   51  86960.00        1.53992000e+01       -1.42483920e-07    0.00   20.80
   52  86960.26        1.56765700e+01       -2.09360320e-07    0.00   20.80
   53  86960.51        1.59774600e+01       -1.48744820e-07    0.00   20.80
   54  86960.82        1.62927400e+01       -1.31824520e-07    0.00   20.80
   55  86961.06        1.65974700e+01       -1.53703120e-07    0.00   21.15
   56  86961.31        1.68806000e+01       -1.29903220e-07    0.00   21.15
   57  86961.55        1.71605100e+01       -1.61388520e-07    0.00   21.15
   58  86961.80        1.75080300e+01       -1.60954720e-07    0.00   21.06
   59  86962.09        1.78112700e+01       -1.44902120e-07    0.00   21.06
   60  86962.33        1.80950800e+01       -1.83081220e-07    0.00   21.06
   61  86962.57        1.83731500e+01       -2.06075420e-07    0.00   21.06
   62  86962.93        1.87217300e+01       -1.58165620e-07    0.00   21.06
   63  86963.20        1.89957100e+01       -1.43166720e-07    0.00   20.85
   64  86963.44        1.92682200e+01       -1.64115620e-07    0.00   20.85
   65  86963.69        1.95753800e+01       -1.77627020e-07    0.00   20.85
   66  86964.01        1.99185900e+01       -1.88535320e-07    0.00   21.25
   67  86964.26        2.01971700e+01       -1.65479120e-07    0.00   21.25
   68  86964.51        2.04738100e+01       -1.68144220e-07    0.00   21.25
   69  86964.84        2.07925300e+01       -1.91076520e-07    0.00   21.25
   70  86965.15        2.11209400e+01       -1.93307720e-07    0.00   20.79
   71  86965.39        2.13665200e+01       -2.04340920e-07    0.00   20.79
   72  86965.64        2.16628600e+01       -2.52626220e-07    0.00   20.79
   73  86965.99        2.20184300e+01       -2.42094420e-07    0.00   21.14
   74  86966.26        2.23098400e+01       -2.10547120e-07    0.00   21.14
   75  86966.50        2.25853500e+01       -2.26413720e-07    0.00   21.14
   76  86966.79        2.29575800e+01       -2.05031020e-07    0.00   21.14
   77  86967.10        2.32245700e+01       -1.85259720e-07    0.00   21.06
   78  86967.36        2.34802200e+01       -2.22757020e-07    0.00   21.06
   79  86967.60        2.37849500e+01       -2.26971520e-07    0.00   21.06
   80  86967.88        2.40970400e+01       -2.12034620e-07    0.00   20.84
   81  86968.16        2.44317400e+01       -1.97655520e-07    0.00   20.84
   82  86968.41        2.46757500e+01       -2.03915420e-07    0.00   20.84
   83  86968.65        2.49770100e+01       -2.37322020e-07    0.00   20.84
   84  86969.03        2.53251700e+01       -2.42962120e-07    0.00   20.99
   85  86969.29        2.55713300e+01       -2.32921520e-07    0.00   20.99
   86  86969.53        2.58490400e+01       -2.12096620e-07    0.00   20.99
   87  86969.81        2.62257000e+01       -2.29264820e-07    0.00   20.79
   88  86970.10        2.65245400e+01       -2.55419920e-07    0.00   20.79
   89  86970.34        2.67706800e+01       -2.31186120e-07    0.00   20.79
   90  86970.59        2.70755800e+01       -2.19905920e-07    0.00   20.79
   91  86971.01        2.74211700e+01       -2.47610520e-07    0.00   21.13
   92  86971.29        2.76429200e+01       -2.58579920e-07    0.00   21.13
   93  86971.53        2.79731500e+01       -2.37379420e-07    0.00   21.13
   94  86971.82        2.83239900e+01       -2.26838320e-07    0.00   21.07
   95  86972.09        2.86228700e+01       -2.38986220e-07    0.00   21.07
   96  86972.34        2.88753300e+01       -2.84230920e-07    0.00   21.07
   97  86972.58        2.91764600e+01       -2.57332020e-07    0.00   21.07
   98  86973.05        2.95216000e+01       -2.36507120e-07    0.00   20.83
   99  86973.30        2.97816100e+01       -2.73756420e-07    0.00   20.83
  100  86973.55        3.00956100e+01       -2.96192920e-07    0.00   20.83
  101  86973.86        3.04367300e+01       -2.47911220e-07    0.00   21.25
  102  86974.16        3.07406500e+01       -2.44564320e-07    0.00   21.25
  103  86974.40        3.09894000e+01       -2.56712220e-07    0.00   21.25
  104  86974.66        3.12704100e+01       -2.44564320e-07    0.00   21.25
  105  86975.07        3.16443600e+01       -2.50018520e-07    0.00   20.86
  106  86975.33        3.18955500e+01       -2.88259520e-07    0.00   20.86
  107  86975.57        3.21826600e+01       -2.77971020e-07    0.00   20.86
  108  86975.91        3.25537300e+01       -2.62166420e-07    0.00   21.13
  109  86976.16        3.28225500e+01       -2.53365320e-07    0.00   21.13
  110  86976.40        3.31031400e+01       -2.89561120e-07    0.00   21.13
  111  86976.64        3.34060900e+01       -2.75739820e-07    0.00   21.13
  112  86976.95        3.37431700e+01       -2.93527820e-07    0.00   21.07
  113  86977.21        3.39964200e+01       -2.86400220e-07    0.00   21.07
  114  86977.45        3.43011700e+01       -2.88753420e-07    0.00   21.07
  115  86977.70        3.46123800e+01       -2.95011620e-07    0.00   21.07
  116  86978.03        3.49598000e+01       -2.52989420e-07    0.00   21.07
  117  86978.31        3.52077200e+01       -2.28383820e-07    0.00   20.83
  118  86978.57        3.55303000e+01       -2.54662920e-07    0.00   20.83
  119  86978.88        3.58581800e+01       -2.36812920e-07    0.00   21.25
  120  86979.19        3.61375100e+01       -2.27764020e-07    0.00   21.25
  121  86979.44        3.64111900e+01       -1.89213020e-07    0.00   21.25
  122  86979.68        3.67059200e+01       -1.62128220e-07    0.00   21.25
  123  86980.00        3.70630800e+01       -1.69007820e-07    0.00   20.79
  124  86980.25        3.73324300e+01       -1.12111120e-07    0.00   20.79
  125  86980.50        3.76072100e+01       -6.71763200e-08    0.00   20.79
  126  86980.80        3.79730800e+01       -1.26347200e-08    0.00   21.13
  127  86981.10        3.82474300e+01        1.17849800e-08    0.00   21.13
  128  86981.35        3.84985300e+01        8.95067800e-08    0.00   21.13
  129  86981.60        3.88284800e+01        2.00077380e-07    0.00   21.13
  130  86981.96        3.91692800e+01        2.84802680e-07    0.00   21.07
  131  86982.20        3.94152000e+01        4.28470080e-07    0.00   21.07
  132  86982.45        3.97118400e+01        5.01109580e-07    0.00   21.07
  133  86982.71        4.00101600e+01        6.83203980e-07    0.00   21.07
  134  86983.01        4.02702200e+01        8.88540580e-07    0.00   20.83
  135  86983.29        4.05922500e+01        1.13546878e-06    0.00   20.83
  136  86983.54        4.08908600e+01        1.30126648e-06    0.00   20.83
  137  86983.90        4.12340800e+01        1.72904798e-06    0.00   21.25
  138  86984.17        4.15065000e+01        2.18967658e-06    0.00   21.25
  139  86984.42        4.17835700e+01        2.46182668e-06    0.00   21.25
  140  86984.66        4.20651600e+01        3.71374218e-06    0.00   21.25
  141  86985.00        4.24072300e+01        3.85462068e-06    0.00   20.86
  142  86985.27        4.27027100e+01        5.26892138e-06    0.00   20.86
  143  86985.52        4.29948100e+01        6.34215118e-06    0.00   20.86
  144  86985.86        4.33550200e+01        7.33697748e-06    0.00   21.13
  145  86986.10        4.36158800e+01        8.81418698e-06    0.00   21.13
  146  86986.34        4.38973900e+01        1.09124268e-05    0.00   21.13
  147  86986.59        4.42026900e+01        1.22722479e-05    0.00   21.13
  148  86986.97        4.45045200e+01        1.53053802e-05    0.00   21.13
  149  86987.25        4.48032600e+01        1.79487880e-05    0.00   21.08
  150  86987.50        4.50882100e+01        2.22966204e-05    0.00   21.08
