Repository: shortlab/2024-CryoHTS-Facility

# 2024-CryoHTS-Facility
Data repository for Alexis' RSI paper on the cryogenic HTS irradiation facility

File: data/figure09/Ic_2021-10-06_01-13-16586237_Anneal175.txt
# Ic = 38.26 A, n = 29.04 , Tavg = 0.00 K, Anneal175_00K___3600s
#idx    t_s     iHTS_A                vHTS_V                tHTS_K  tTAR_K
    0  94959.90        8.48287300e-02        3.17643500e-08    0.00   21.18
    1  94960.15        3.86949000e-01        1.84387500e-08    0.00   20.81
    2  94960.40        6.37048500e-01       -2.78950000e-10    0.00   20.81
    3  94960.65        9.26014400e-01       -6.35285000e-09    0.00   20.81
    4  94960.93        1.29315500e+00       -2.82935500e-08    0.00   21.26
    5  94961.21        1.54159400e+00       -1.03195500e-08    0.00   21.26
    6  94961.45        1.84578700e+00       -3.71565500e-08    0.00   21.26
    7  94961.71        2.14906600e+00       -1.27055000e-09    0.00   21.26
    8  94961.96        2.49129000e+00        1.57117500e-08    0.00   20.83
    9  94962.22        2.72928700e+00       -3.49252500e-08    0.00   20.83
   10  94962.47        3.05873300e+00       -4.08132500e-08    0.00   20.83
   11  94962.74        3.39515500e+00       -2.50086500e-08    0.00   20.83
   12  94963.02        3.68385100e+00       -1.08773500e-08    0.00   21.03
   13  94963.27        3.96712700e+00       -4.05965000e-09    0.00   21.03
   14  94963.51        4.26741100e+00       -4.00075500e-08    0.00   21.03
   15  94963.81        4.61996200e+00       -3.12685500e-08    0.00   21.18
   16  94964.16        4.89118900e+00       -4.26160500e-08    0.00   21.18
   17  94964.41        5.16609800e+00       -3.97066500e-08    0.00   21.18
   18  94964.66        5.47930900e+00       -4.44790500e-08    0.00   21.18
   19  94965.01        5.79858700e+00       -6.03456500e-08    0.00   20.82
   20  94965.26        6.08804800e+00       -5.10488500e-08    0.00   20.82
   21  94965.51        6.36960200e+00       -7.08201500e-08    0.00   20.82
   22  94965.79        6.74509900e+00       -7.53446500e-08    0.00   20.82
   23  94966.06        7.01127300e+00       -6.24529500e-08    0.00   21.27
   24  94966.31        7.29683300e+00       -7.57784500e-08    0.00   21.27
   25  94966.57        7.58893300e+00       -6.54279500e-08    0.00   21.27
   26  94966.84        7.92124400e+00       -8.09227500e-08    0.00   20.87
   27  94967.10        8.23791600e+00       -7.62743500e-08    0.00   20.87
   28  94967.35        8.50453300e+00       -9.72232500e-08    0.00   20.87
   29  94967.60        8.80169100e+00       -1.16188850e-07    0.00   20.87
   30  94967.86        9.11979300e+00       -9.88966500e-08    0.00   21.04
   31  94968.10        9.43469500e+00       -1.26787350e-07    0.00   21.04
   32  94968.35        9.67741600e+00       -9.86487500e-08    0.00   21.04
   33  94968.59        9.97740000e+00       -7.75758500e-08    0.00   21.04
   34  94968.95        1.03191200e+01       -9.57977500e-08    0.00   21.18
   35  94969.21        1.05914000e+01       -1.19783650e-07    0.00   21.18
   36  94969.46        1.08947000e+01       -1.13461750e-07    0.00   21.18
   37  94969.70        1.11723000e+01       -1.26105550e-07    0.00   21.18
   38  94970.12        1.15075300e+01       -1.24800450e-07    0.00   21.12
   39  94970.38        1.17769800e+01       -1.13826650e-07    0.00   21.12
   40  94970.63        1.20524600e+01       -1.27028250e-07    0.00   21.12
   41  94970.94        1.23923100e+01       -1.36511050e-07    0.00   21.26
   42  94971.20        1.26696800e+01       -1.45807950e-07    0.00   21.26
   43  94971.44        1.29745000e+01       -1.54113150e-07    0.00   21.26
   44  94971.69        1.32279500e+01       -1.23185550e-07    0.00   21.26
   45  94972.04        1.35896500e+01       -1.21016250e-07    0.00   20.87
   46  94972.30        1.38722400e+01       -1.36944850e-07    0.00   20.87
   47  94972.54        1.41343200e+01       -1.51943850e-07    0.00   20.87
   48  94972.85        1.44896400e+01       -1.65331350e-07    0.00   21.05
   49  94973.11        1.47709300e+01       -1.97188650e-07    0.00   21.05
   50  94973.35        1.50655600e+01       -1.57521950e-07    0.00   21.05
   51  94973.60        1.53386500e+01       -1.58203750e-07    0.00   21.05
   52  94974.02        1.56886500e+01       -1.65331350e-07    0.00   21.17
   53  94974.29        1.59652600e+01       -1.95639150e-07    0.00   21.17
   54  94974.53        1.62416000e+01       -1.73078750e-07    0.00   21.17
   55  94974.88        1.65953800e+01       -1.97932350e-07    0.00   20.82
   56  94975.16        1.68940900e+01       -2.04254250e-07    0.00   20.82
   57  94975.41        1.71719200e+01       -1.72706850e-07    0.00   20.82
   58  94975.65        1.74498100e+01       -1.62232850e-07    0.00   20.82
   59  94976.00        1.77979100e+01       -1.59445750e-07    0.00   21.11
   60  94976.28        1.80779300e+01       -1.66265750e-07    0.00   21.11
   61  94976.53        1.83382100e+01       -1.65398050e-07    0.00   21.11
   62  94976.84        1.87065400e+01       -1.56720950e-07    0.00   20.86
   63  94977.11        1.89794300e+01       -1.46866350e-07    0.00   20.86
   64  94977.36        1.92547000e+01       -1.71657950e-07    0.00   20.86
   65  94977.61        1.95558900e+01       -2.02337650e-07    0.00   20.86
   66  94977.97        1.99018300e+01       -2.38285550e-07    0.00   21.05
   67  94978.25        2.01978400e+01       -2.04506950e-07    0.00   21.05
   68  94978.49        2.04550200e+01       -2.25765750e-07    0.00   21.05
   69  94978.75        2.08038600e+01       -2.09837150e-07    0.00   21.05
   70  94979.01        2.11061800e+01       -1.80397050e-07    0.00   21.17
   71  94979.26        2.13558500e+01       -1.88702250e-07    0.00   21.17
   72  94979.51        2.16592800e+01       -1.91739250e-07    0.00   21.17
   73  94979.86        2.19867800e+01       -1.99858450e-07    0.00   21.17
   74  94980.14        2.23131500e+01       -2.37727750e-07    0.00   21.12
   75  94980.39        2.25615900e+01       -2.68965250e-07    0.00   21.12
   76  94980.63        2.28469400e+01       -2.89170450e-07    0.00   21.12
   77  94980.89        2.32090200e+01       -2.38223550e-07    0.00   21.26
   78  94981.14        2.34673800e+01       -2.30166250e-07    0.00   21.26
   79  94981.38        2.37672200e+01       -2.85203750e-07    0.00   21.26
   80  94981.63        2.40519600e+01       -2.75598050e-07    0.00   21.26
   81  94981.97        2.44127600e+01       -2.43929450e-07    0.00   20.85
   82  94982.23        2.46950600e+01       -2.48765350e-07    0.00   20.85
   83  94982.49        2.49488200e+01       -2.44860750e-07    0.00   20.85
   84  94982.75        2.53236500e+01       -2.65189850e-07    0.00   20.85
   85  94983.01        2.55840700e+01       -2.65933650e-07    0.00   21.06
   86  94983.26        2.58645200e+01       -2.40460150e-07    0.00   21.06
   87  94983.51        2.61649000e+01       -2.58620050e-07    0.00   21.06
   88  94983.81        2.65145900e+01       -2.51492450e-07    0.00   21.16
   89  94984.18        2.67769700e+01       -2.95621650e-07    0.00   21.16
   90  94984.44        2.70512100e+01       -2.85147150e-07    0.00   21.16
   91  94984.69        2.73617200e+01       -2.77337750e-07    0.00   21.16
   92  94985.00        2.76710100e+01       -2.59983650e-07    0.00   20.82
   93  94985.27        2.79577700e+01       -2.52670050e-07    0.00   20.82
   94  94985.51        2.82615200e+01       -2.80374750e-07    0.00   20.82
   95  94985.79        2.85881800e+01       -2.89671650e-07    0.00   20.82
   96  94986.16        2.88906000e+01       -3.14773150e-07    0.00   21.26
   97  94986.40        2.91615400e+01       -3.19669450e-07    0.00   21.26
   98  94986.65        2.94447300e+01       -3.19359650e-07    0.00   21.26
   99  94986.91        2.97881200e+01       -3.15268950e-07    0.00   20.85
  100  94987.25        3.00844700e+01       -3.54501750e-07    0.00   20.85
  101  94987.49        3.03704700e+01       -3.15453850e-07    0.00   20.85
  102  94987.76        3.07380100e+01       -3.18364750e-07    0.00   20.85
  103  94988.09        3.09988600e+01       -3.14581850e-07    0.00   21.06
  104  94988.33        3.12835800e+01       -2.96855850e-07    0.00   21.06
  105  94988.59        3.15897000e+01       -3.04789150e-07    0.00   21.06
  106  94988.87        3.19193200e+01       -3.35220950e-07    0.00   21.16
  107  94989.16        3.22062700e+01       -3.39931350e-07    0.00   21.16
  108  94989.41        3.24868300e+01       -3.06462650e-07    0.00   21.16
  109  94989.65        3.27956200e+01       -3.22515250e-07    0.00   21.16
  110  94990.02        3.31095800e+01       -3.45509450e-07    0.00   21.16
  111  94990.30        3.33899400e+01       -3.49476150e-07    0.00   20.82
  112  94990.56        3.36947600e+01       -3.61933950e-07    0.00   20.82
  113  94990.91        3.40116900e+01       -3.63545350e-07    0.00   21.26
  114  94991.19        3.42854800e+01       -3.48732350e-07    0.00   21.26
  115  94991.44        3.45888200e+01       -3.43278250e-07    0.00   21.26
  116  94991.68        3.48747300e+01       -3.08941750e-07    0.00   21.26
  117  94992.07        3.52210600e+01       -3.10801150e-07    0.00   20.85
  118  94992.32        3.54923200e+01       -3.04107350e-07    0.00   20.85
  119  94992.56        3.57951100e+01       -2.93323050e-07    0.00   20.85
  120  94992.84        3.61321900e+01       -2.58180850e-07    0.00   21.07
  121  94993.10        3.64381100e+01       -2.84955850e-07    0.00   21.07
  122  94993.34        3.67009500e+01       -2.40951250e-07    0.00   21.07
  123  94993.58        3.70236700e+01       -1.83127050e-07    0.00   21.07
  124  94993.94        3.73403000e+01       -1.80216450e-07    0.00   21.07
  125  94994.20        3.76053300e+01       -1.37079550e-07    0.00   21.15
  126  94994.44        3.79124500e+01       -5.18582500e-08    0.00   21.15
  127  94994.69        3.81975000e+01       -1.62822500e-08    0.00   21.15
  128  94994.98        3.85380000e+01        5.90223500e-08    0.00   20.82
  129  94995.25        3.88277100e+01        1.77154550e-07    0.00   20.82
  130  94995.51        3.91144800e+01        2.50103950e-07    0.00   20.82
  131  94995.80        3.93950700e+01        3.50634050e-07    0.00   20.82
  132  94996.06        3.97217500e+01        4.55812650e-07    0.00   21.26
  133  94996.32        4.00206200e+01        6.39332750e-07    0.00   21.26
  134  94996.56        4.02750200e+01        8.28245150e-07    0.00   21.26
  135  94996.89        4.06204100e+01        1.07064545e-06    0.00   20.84
  136  94997.14        4.08910300e+01        1.40620035e-06    0.00   20.84
  137  94997.40        4.11896200e+01        1.68033395e-06    0.00   20.84
  138  94997.65        4.14694100e+01        2.01006285e-06    0.00   20.84
  139  94997.95        4.18087500e+01        2.44608595e-06    0.00   21.07
  140  94998.22        4.20991400e+01        3.78093005e-06    0.00   21.07
  141  94998.48        4.23678100e+01        3.90079765e-06    0.00   21.07
  142  94998.72        4.26884800e+01        5.11056795e-06    0.00   21.07
  143  94999.02        4.29695700e+01        6.31581385e-06    0.00   21.15
  144  94999.31        4.33005600e+01        7.77728145e-06    0.00   21.15
  145  94999.55        4.35753200e+01        8.88069645e-06    0.00   21.15
  146  94999.84        4.38866700e+01        1.02713839e-05    0.00   21.15
  147  95000.16        4.42140700e+01        1.28846093e-05    0.00   20.83
  148  95000.41        4.44599500e+01        1.55347122e-05    0.00   20.83
  149  95000.66        4.47479200e+01        1.80232974e-05    0.00   20.83
  150  95000.94        4.51127000e+01        2.24478623e-05    0.00   21.27

File: data/figure09/Ic_2021-10-06_01-16-12800221_Anneal175.txt
# Ic = 38.21 A, n = 28.47 , Tavg = 0.00 K, Anneal175_00K___3600s
#idx    t_s     iHTS_A                vHTS_V                tHTS_K  tTAR_K
    0  95136.18        6.67791700e-02        2.98490600e-08    0.00   21.23
    1  95136.43        3.86313300e-01        2.21017600e-08    0.00   21.23
    2  95136.68        6.67984100e-01        3.17704600e-08    0.00   21.23
    3  95137.06        1.00977300e+00        6.18922600e-08    0.00   21.23
    4  95137.30        1.28466600e+00        5.68099600e-08    0.00   20.79
    5  95137.54        1.55835000e+00        3.46834600e-08    0.00   20.79
    6  95138.05        1.90405800e+00        2.55725600e-08    0.00   21.23
    7  95138.34        2.18115600e+00       -2.38004000e-09    0.00   21.23
    8  95138.58        2.48871500e+00        4.49966000e-09    0.00   21.23
    9  95138.99        2.80951900e+00        1.21850600e-08    0.00   21.23
   10  95139.24        3.11476300e+00        3.51173600e-08    0.00   20.97
   11  95139.49        3.39177300e+00        1.23090600e-08    0.00   20.97
   12  95139.78        3.72892600e+00       -7.77214000e-09    0.00   20.97
   13  95140.10        4.02013200e+00       -2.35768400e-08    0.00   20.93
   14  95140.36        4.29471800e+00       -7.21434000e-09    0.00   20.93
   15  95140.61        4.60094900e+00        1.35507600e-08    0.00   20.93
   16  95141.05        4.91762200e+00       -2.58636400e-08    0.00   21.23
   17  95141.30        5.19604200e+00       -1.99749400e-08    0.00   21.23
   18  95141.54        5.50626200e+00        1.33078600e-08    0.00   21.23
   19  95141.89        5.83221400e+00        1.44854600e-08    0.00   20.79
   20  95142.17        6.11552200e+00       -1.94791400e-08    0.00   20.79
   21  95142.41        6.41253300e+00       -4.68118400e-08    0.00   20.79
   22  95142.65        6.70106200e+00       -6.18108400e-08    0.00   20.79
   23  95142.99        7.03793400e+00       -2.23921400e-08    0.00   21.22
   24  95143.26        7.32728600e+00       -2.38796400e-08    0.00   21.22
   25  95143.51        7.63461100e+00       -3.73290400e-08    0.00   21.22
   26  95143.76        7.96644400e+00       -2.77223400e-08    0.00   21.22
   27  95144.10        8.25399400e+00       -8.26084000e-09    0.00   20.97
   28  95144.34        8.52549900e+00       -3.44780400e-08    0.00   20.97
   29  95144.58        8.82764200e+00       -4.73077400e-08    0.00   20.97
   30  95145.01        9.10643300e+00       -7.08597400e-08    0.00   20.93
   31  95145.28        9.41750400e+00       -3.96842400e-08    0.00   20.93
   32  95145.52        9.71897700e+00       -5.72863400e-08    0.00   20.93
   33  95145.87        9.99528100e+00       -5.22660400e-08    0.00   21.23
   34  95146.18        1.03458500e+01       -7.12936400e-08    0.00   21.23
   35  95146.43        1.06095000e+01       -1.12696140e-07    0.00   21.23
   36  95146.68        1.08954800e+01       -6.55948400e-08    0.00   21.23
   37  95147.00        1.12270400e+01       -3.64049400e-08    0.00   20.99
   38  95147.27        1.15024200e+01       -5.42548400e-08    0.00   20.99
   39  95147.51        1.18007900e+01       -5.04121400e-08    0.00   20.99
   40  95147.76        1.21315400e+01       -9.28058400e-08    0.00   20.99
   41  95148.03        1.24103300e+01       -8.64220400e-08    0.00   21.22
   42  95148.27        1.26739900e+01       -8.96449400e-08    0.00   21.22
   43  95148.52        1.29973500e+01       -8.89011400e-08    0.00   21.22
   44  95148.86        1.33173600e+01       -7.29725400e-08    0.00   20.96
   45  95149.10        1.36105000e+01       -6.98736400e-08    0.00   20.96
   46  95149.35        1.38892200e+01       -8.97069400e-08    0.00   20.96
   47  95149.60        1.41652000e+01       -9.46032400e-08    0.00   20.96
   48  95149.91        1.44647500e+01       -9.00787400e-08    0.00   20.92
   49  95150.17        1.47880600e+01       -1.08238640e-07    0.00   20.92
   50  95150.42        1.50851700e+01       -1.19270940e-07    0.00   20.92
   51  95150.66        1.53443100e+01       -8.95209400e-08    0.00   20.92
   52  95150.91        1.57083100e+01       -7.50178400e-08    0.00   21.22
   53  95151.17        1.59953900e+01       -6.52871400e-08    0.00   21.22
   54  95151.42        1.62621300e+01       -7.76209400e-08    0.00   21.22
   55  95151.67        1.65559400e+01       -9.49751400e-08    0.00   21.22
   56  95151.99        1.69145800e+01       -1.36315140e-07    0.00   20.78
   57  95152.23        1.72274400e+01       -1.79266640e-07    0.00   20.78
   58  95152.48        1.74770400e+01       -1.47533740e-07    0.00   20.78
   59  95152.73        1.77688800e+01       -1.21626840e-07    0.00   20.78
   60  95153.09        1.81323000e+01       -1.49579640e-07    0.00   21.21
   61  95153.35        1.83848400e+01       -1.63772840e-07    0.00   21.21
   62  95153.59        1.86634300e+01       -1.43071840e-07    0.00   21.21
   63  95153.94        1.90363500e+01       -1.52988440e-07    0.00   20.96
   64  95154.19        1.92795700e+01       -1.50075440e-07    0.00   20.96
   65  95154.43        1.95802400e+01       -1.37245740e-07    0.00   20.96
   66  95154.67        1.98959800e+01       -1.53112440e-07    0.00   20.96
   67  95155.01        2.02320300e+01       -1.40778540e-07    0.00   20.92
   68  95155.27        2.04853000e+01       -1.32659340e-07    0.00   20.92
   69  95155.51        2.07870400e+01       -1.81994640e-07    0.00   20.92
   70  95155.79        2.11496800e+01       -2.07344040e-07    0.00   20.92
   71  95156.07        2.13619200e+01       -1.67305640e-07    0.00   21.22
   72  95156.32        2.16870000e+01       -1.58628540e-07    0.00   21.22
   73  95156.57        2.19946700e+01       -1.37679640e-07    0.00   21.22
   74  95156.82        2.22875600e+01       -1.66128040e-07    0.00   21.22
   75  95157.08        2.26131600e+01       -1.57822840e-07    0.00   20.77
   76  95157.34        2.28940000e+01       -1.81188940e-07    0.00   20.77
   77  95157.58        2.31959400e+01       -1.84783740e-07    0.00   20.77
   78  95157.93        2.35247200e+01       -1.53050440e-07    0.00   21.21
   79  95158.18        2.37893300e+01       -1.49765540e-07    0.00   21.21
   80  95158.43        2.40917900e+01       -1.53735340e-07    0.00   21.21
   81  95158.68        2.43994500e+01       -1.72518940e-07    0.00   21.21
   82  95158.96        2.47152200e+01       -1.50269340e-07    0.00   20.95
   83  95159.21        2.49911800e+01       -1.67127540e-07    0.00   20.95
   84  95159.46        2.52968700e+01       -1.76858240e-07    0.00   20.95
   85  95159.70        2.55758900e+01       -2.11070740e-07    0.00   20.95
   86  95160.03        2.59161900e+01       -2.00968140e-07    0.00   20.91
   87  95160.27        2.61922300e+01       -1.98984840e-07    0.00   20.91
   88  95160.52        2.64959400e+01       -2.15471240e-07    0.00   20.91
   89  95160.91        2.68186700e+01       -1.99170740e-07    0.00   21.22
   90  95161.17        2.70921100e+01       -1.93468640e-07    0.00   21.22
   91  95161.41        2.73921300e+01       -1.94708240e-07    0.00   21.22
   92  95161.66        2.76440300e+01       -1.85969240e-07    0.00   21.22
   93  95161.90        2.80131600e+01       -2.35676340e-07    0.00   20.77
   94  95162.14        2.82973100e+01       -2.15781140e-07    0.00   20.77
   95  95162.39        2.85957800e+01       -2.01897840e-07    0.00   20.77
   96  95162.63        2.88806600e+01       -2.05430640e-07    0.00   20.77
   97  95162.88        2.92159700e+01       -2.29354540e-07    0.00   21.21
   98  95163.13        2.95032200e+01       -2.51604940e-07    0.00   21.21
   99  95163.38        2.97748100e+01       -2.48815940e-07    0.00   21.21
  100  95163.62        3.00888500e+01       -2.12186340e-07    0.00   21.21
  101  95164.02        3.04325300e+01       -2.34312840e-07    0.00   20.95
  102  95164.27        3.07076300e+01       -2.70446340e-07    0.00   20.95
  103  95164.51        3.09854100e+01       -2.59351640e-07    0.00   20.95
  104  95164.80        3.13103700e+01       -2.74102440e-07    0.00   20.95
  105  95165.06        3.16495100e+01       -2.61148740e-07    0.00   20.90
  106  95165.32        3.19025900e+01       -2.43298840e-07    0.00   20.90
  107  95165.56        3.22050300e+01       -2.71375340e-07    0.00   20.90
  108  95165.96        3.25516000e+01       -2.09582240e-07    0.00   21.22
  109  95166.21        3.28327900e+01       -2.09644240e-07    0.00   21.22
  110  95166.46        3.31082800e+01       -2.07351040e-07    0.00   21.22
  111  95166.71        3.34171800e+01       -2.21172340e-07    0.00   21.22
  112  95166.97        3.37578800e+01       -2.31584840e-07    0.00   20.77
  113  95167.23        3.40178100e+01       -2.59723240e-07    0.00   20.77
  114  95167.47        3.43066700e+01       -2.34683740e-07    0.00   20.77
  115  95167.71        3.46117300e+01       -2.24333240e-07    0.00   20.77
  116  95168.03        3.49545800e+01       -2.06793240e-07    0.00   21.20
  117  95168.29        3.52049500e+01       -1.96008840e-07    0.00   21.20
  118  95168.54        3.55126200e+01       -2.06917140e-07    0.00   21.20
  119  95168.86        3.58693200e+01       -2.12991140e-07    0.00   20.96
  120  95169.15        3.61236300e+01       -1.82869340e-07    0.00   20.96
  121  95169.39        3.64182600e+01       -1.40289740e-07    0.00   20.96
  122  95169.64        3.67004400e+01       -1.32542340e-07    0.00   20.96
  123  95169.95        3.70722300e+01       -1.31922540e-07    0.00   20.96
  124  95170.22        3.73258800e+01       -1.01178040e-07    0.00   20.90
  125  95170.46        3.76347600e+01       -7.13631400e-08    0.00   20.90
  126  95170.71        3.79381100e+01        1.20621600e-08    0.00   20.90
  127  95170.95        3.82525700e+01        5.60672600e-08    0.00   21.22
  128  95171.19        3.85304800e+01        1.46990560e-07    0.00   21.22
  129  95171.45        3.88305500e+01        1.71100360e-07    0.00   21.22
  130  95171.70        3.91334200e+01        3.00512660e-07    0.00   21.22
  131  95172.10        3.94477200e+01        4.64819060e-07    0.00   21.22
  132  95172.35        3.97212600e+01        5.96462560e-07    0.00   20.77
  133  95172.60        4.00166400e+01        6.81249960e-07    0.00   20.77
  134  95172.86        4.03379500e+01        8.92536460e-07    0.00   21.20
  135  95173.12        4.06192300e+01        1.09124136e-06    0.00   21.20
  136  95173.38        4.09029500e+01        1.40987556e-06    0.00   21.20
  137  95173.62        4.11859600e+01        1.70142506e-06    0.00   21.20
  138  95173.89        4.15278000e+01        2.01770406e-06    0.00   20.79
  139  95174.14        4.18278400e+01        2.57880036e-06    0.00   20.79
  140  95174.38        4.21102600e+01        3.07816556e-06    0.00   20.79
  141  95174.63        4.23625900e+01        4.42298686e-06    0.00   20.79
  142  95175.00        4.27301700e+01        4.68838116e-06    0.00   21.23
  143  95175.26        4.30127400e+01        6.25961186e-06    0.00   21.23
  144  95175.50        4.32909000e+01        7.55875466e-06    0.00   21.23
  145  95175.81        4.36558400e+01        8.77664286e-06    0.00   21.23
  146  95176.11        4.39326400e+01        1.05899620e-05    0.00   21.22
  147  95176.37        4.42205200e+01        1.28312406e-05    0.00   21.22
  148  95176.61        4.44894100e+01        1.51165309e-05    0.00   21.22
  149  95176.90        4.48338900e+01        1.80246484e-05    0.00   20.78
  150  95177.18        4.51335700e+01        2.13560825e-05    0.00   20.78

File: data/figure09/Ic_2021-10-06_03-38-53958183_anneal178K.txt
# Ic = 38.20 A, n = 28.45 , Tavg = 0.00 K, Anneal178_00K___3600s
#idx    t_s     iHTS_A                vHTS_V                tHTS_K  tTAR_K
    0  103698.04        9.42225000e-02       -1.38212000e-09    0.00   21.17
    1  103698.29        3.74517500e-01        1.91329800e-08    0.00   21.17
    2  103698.54        6.37039500e-01        8.84438000e-09    0.00   21.17
    3  103698.80        9.99780500e-01        3.67969800e-08    0.00   21.05
    4  103699.04        1.29249100e+00        1.82652800e-08    0.00   21.05
    5  103699.29        1.54699900e+00       -2.31182000e-09    0.00   21.05
    6  103699.54        1.85061900e+00       -1.93561200e-08    0.00   21.05
    7  103699.85        2.20252000e+00       -3.60904200e-08    0.00   20.86
    8  103700.13        2.45594600e+00       -8.06200000e-11    0.00   20.86
    9  103700.37        2.75703600e+00        1.73965800e-08    0.00   20.86
   10  103700.61        3.07172700e+00       -1.99161200e-08    0.00   20.86
   11  103700.86        3.41450900e+00        1.15578000e-09    0.00   21.26
   12  103701.15        3.70307200e+00        3.56161800e-08    0.00   21.26
   13  103701.39        3.97122400e+00        1.72083800e-08    0.00   21.26
   14  103701.65        4.27803900e+00        6.91988000e-09    0.00   21.26
   15  103701.99        4.62088800e+00        4.98713800e-08    0.00   20.80
   16  103702.24        4.91553200e+00        1.39234800e-08    0.00   20.80
   17  103702.48        5.17461900e+00       -3.34285200e-08    0.00   20.80
   18  103702.74        5.51910300e+00       -6.67733200e-08    0.00   20.80
   19  103703.00        5.80461100e+00       -4.58863200e-08    0.00   21.17
   20  103703.24        6.12063500e+00       -2.66728200e-08    0.00   21.17
   21  103703.48        6.39906400e+00       -4.87374200e-08    0.00   21.17
   22  103703.75        6.75397400e+00       -2.83462200e-08    0.00   21.17
   23  103704.03        7.02206500e+00       -2.97718200e-08    0.00   21.05
   24  103704.28        7.31228500e+00       -5.05348200e-08    0.00   21.05
   25  103704.53        7.61617800e+00       -9.07072000e-09    0.00   21.05
   26  103704.78        7.94479800e+00       -2.71686200e-08    0.00   20.86
   27  103705.09        8.23737300e+00       -3.25608200e-08    0.00   20.86
   28  103705.35        8.51512700e+00       -4.34691200e-08    0.00   20.86
   29  103705.59        8.81386100e+00       -5.21462200e-08    0.00   20.86
   30  103705.89        9.13125400e+00       -4.29113200e-08    0.00   21.26
   31  103706.17        9.40515200e+00       -2.14047200e-08    0.00   21.26
   32  103706.42        9.70865500e+00       -4.58867200e-08    0.00   21.26
   33  103706.67        9.98441900e+00       -7.41494200e-08    0.00   21.26
   34  103706.94        1.03282200e+01       -8.19588200e-08    0.00   20.80
   35  103707.19        1.06034800e+01       -8.69791200e-08    0.00   20.80
   36  103707.45        1.09067800e+01       -5.13412200e-08    0.00   20.80
   37  103707.69        1.11838000e+01       -8.91484200e-08    0.00   20.80
   38  103708.00        1.15159500e+01       -8.36323200e-08    0.00   21.17
   39  103708.26        1.17959400e+01       -8.75370200e-08    0.00   21.17
   40  103708.50        1.20601600e+01       -1.10903120e-07    0.00   21.17
   41  103708.86        1.23773100e+01       -9.01401200e-08    0.00   21.27
   42  103709.17        1.27105700e+01       -4.33459200e-08    0.00   21.27
   43  103709.41        1.29836100e+01       -5.82208200e-08    0.00   21.27
   44  103709.66        1.32569700e+01       -6.90052200e-08    0.00   21.27
   45  103709.95        1.36011100e+01       -5.43781200e-08    0.00   20.86
   46  103710.22        1.38827400e+01       -8.58635200e-08    0.00   20.86
   47  103710.46        1.41502200e+01       -1.00242720e-07    0.00   20.86
   48  103710.71        1.44606900e+01       -1.06192720e-07    0.00   20.86
   49  103710.97        1.48003700e+01       -7.65667200e-08    0.00   21.26
   50  103711.22        1.50912600e+01       -1.03403620e-07    0.00   21.26
   51  103711.47        1.53495900e+01       -1.31356190e-07    0.00   21.26
   52  103711.72        1.56603600e+01       -1.16667120e-07    0.00   21.26
   53  103712.01        1.60032400e+01       -1.09415620e-07    0.00   20.80
   54  103712.27        1.62370700e+01       -1.40344820e-07    0.00   20.80
   55  103712.52        1.65608500e+01       -1.07807120e-07    0.00   20.80
   56  103712.76        1.69065700e+01       -9.72710200e-08    0.00   20.83
   57  103713.04        1.72120000e+01       -1.21442820e-07    0.00   20.83
   58  103713.31        1.74630100e+01       -1.16856420e-07    0.00   20.83
   59  103713.57        1.77689600e+01       -1.25905320e-07    0.00   20.83
   60  103713.88        1.81176000e+01       -1.12517920e-07    0.00   21.05
   61  103714.17        1.83754000e+01       -1.16050720e-07    0.00   21.05
   62  103714.41        1.86688400e+01       -1.35760030e-07    0.00   21.05
   63  103714.66        1.89775500e+01       -1.29748060e-07    0.00   21.05
   64  103715.01        1.92934700e+01       -1.58754270e-07    0.00   20.85
   65  103715.28        1.95698800e+01       -1.84537560e-07    0.00   20.85
   66  103715.53        1.98587600e+01       -1.72203720e-07    0.00   20.85
   67  103715.81        2.02280100e+01       -1.78525590e-07    0.00   21.26
   68  103716.10        2.04879900e+01       -1.74806840e-07    0.00   21.26
   69  103716.35        2.07498400e+01       -1.68856850e-07    0.00   21.26
   70  103716.61        2.10799400e+01       -1.42763670e-07    0.00   21.26
   71  103716.95        2.13880900e+01       -1.70902160e-07    0.00   20.79
   72  103717.23        2.16916100e+01       -1.82678190e-07    0.00   20.79
   73  103717.49        2.19824000e+01       -2.01457840e-07    0.00   20.79
   74  103717.75        2.23331100e+01       -1.48527720e-07    0.00   20.79
   75  103718.05        2.26033400e+01       -1.38239000e-07    0.00   21.16
   76  103718.32        2.28906000e+01       -1.76231010e-07    0.00   21.16
   77  103718.56        2.31808300e+01       -1.93646550e-07    0.00   21.16
   78  103718.89        2.35003600e+01       -2.04740800e-07    0.00   21.26
   79  103719.20        2.37872200e+01       -1.81870520e-07    0.00   21.26
   80  103719.44        2.40849300e+01       -2.00340290e-07    0.00   21.26
   81  103719.69        2.43683200e+01       -2.10318920e-07    0.00   21.26
   82  103719.99        2.47023700e+01       -1.97799140e-07    0.00   20.81
   83  103720.26        2.49854300e+01       -2.09947040e-07    0.00   20.81
   84  103720.50        2.52654000e+01       -2.40812620e-07    0.00   20.81
   85  103720.79        2.56100000e+01       -2.20173590e-07    0.00   20.81
   86  103721.06        2.58972200e+01       -2.16082970e-07    0.00   21.26
   87  103721.31        2.61769100e+01       -1.72139810e-07    0.00   21.26
   88  103721.56        2.64762900e+01       -1.98480910e-07    0.00   21.26
   89  103721.84        2.68046800e+01       -2.01579870e-07    0.00   20.80
   90  103722.16        2.70997400e+01       -2.09203290e-07    0.00   20.80
   91  103722.42        2.73712200e+01       -1.88812180e-07    0.00   20.80
   92  103722.66        2.76540100e+01       -1.91353320e-07    0.00   20.80
   93  103722.95        2.79995700e+01       -2.26185560e-07    0.00   21.16
   94  103723.24        2.83147400e+01       -2.48869900e-07    0.00   21.16
   95  103723.48        2.85766200e+01       -2.70500600e-07    0.00   21.16
   96  103723.73        2.88385400e+01       -2.47630320e-07    0.00   21.16
   97  103724.02        2.92071300e+01       -2.62875930e-07    0.00   21.04
   98  103724.28        2.94784400e+01       -2.66467630e-07    0.00   21.04
   99  103724.54        2.97454100e+01       -2.43285570e-07    0.00   21.04
  100  103724.85        3.01183600e+01       -2.74213150e-07    0.00   20.84
  101  103725.13        3.03877300e+01       -2.58160560e-07    0.00   20.84
  102  103725.37        3.06919900e+01       -2.28720480e-07    0.00   20.84
  103  103725.62        3.09760300e+01       -2.50537130e-07    0.00   20.84
  104  103725.91        3.13200100e+01       -2.59710040e-07    0.00   21.25
  105  103726.16        3.15990100e+01       -2.23080380e-07    0.00   21.25
  106  103726.42        3.18799000e+01       -2.74213150e-07    0.00   21.25
  107  103726.66        3.21814900e+01       -2.68263160e-07    0.00   21.25
  108  103726.98        3.25291300e+01       -2.73965240e-07    0.00   21.12
  109  103727.26        3.28171600e+01       -3.04025110e-07    0.00   21.12
  110  103727.50        3.30872300e+01       -3.00802190e-07    0.00   21.12
  111  103727.80        3.34003400e+01       -2.84935540e-07    0.00   21.12
  112  103728.08        3.37384400e+01       -2.58284520e-07    0.00   20.82
  113  103728.33        3.39882600e+01       -2.68015240e-07    0.00   20.82
  114  103728.58        3.42915300e+01       -2.90637620e-07    0.00   20.82
  115  103728.85        3.46268400e+01       -2.65598060e-07    0.00   21.04
  116  103729.11        3.49435100e+01       -2.72663670e-07    0.00   21.04
  117  103729.37        3.51959600e+01       -3.01298020e-07    0.00   21.04
  118  103729.61        3.55042400e+01       -2.14217370e-07    0.00   21.04
  119  103729.88        3.58502700e+01       -1.80872540e-07    0.00   20.85
  120  103730.14        3.60758400e+01       -1.97978440e-07    0.00   20.85
  121  103730.39        3.64043900e+01       -1.63021950e-07    0.00   20.85
  122  103730.64        3.67170900e+01       -2.01139100e-07    0.00   20.85
  123  103730.96        3.70703500e+01       -1.64509450e-07    0.00   21.25
  124  103731.20        3.73102300e+01       -9.71381200e-08    0.00   21.25
  125  103731.45        3.76188300e+01       -6.46611200e-08    0.00   21.25
  126  103731.71        3.79263300e+01        4.20049800e-08    0.00   21.25
  127  103732.01        3.82471300e+01        5.58882800e-08    0.00   20.79
  128  103732.26        3.85210100e+01        9.20840800e-08    0.00   20.79
  129  103732.52        3.88149200e+01        1.62988180e-07    0.00   20.79
  130  103732.81        3.91157100e+01        2.56638680e-07    0.00   20.82
  131  103733.07        3.94346500e+01        4.02103680e-07    0.00   20.82
  132  103733.32        3.97011400e+01        5.61204080e-07    0.00   20.82
  133  103733.56        3.99815900e+01        7.34435680e-07    0.00   20.82
  134  103733.87        4.03246700e+01        9.04506380e-07    0.00   21.04
  135  103734.14        4.06037700e+01        1.15174108e-06    0.00   21.04
  136  103734.39        4.08979900e+01        1.32584038e-06    0.00   21.04
  137  103734.63        4.12196500e+01        1.65364798e-06    0.00   21.04
  138  103734.95        4.15285400e+01        1.98678568e-06    0.00   20.86
  139  103735.21        4.17800700e+01        2.50201808e-06    0.00   20.86
  140  103735.45        4.20888400e+01        3.74389368e-06    0.00   20.86
  141  103735.70        4.23665700e+01        3.79973688e-06    0.00   20.86
  142  103736.03        4.27164500e+01        5.35962958e-06    0.00   21.26
  143  103736.28        4.29947600e+01        6.42058818e-06    0.00   21.26
  144  103736.53        4.32973300e+01        6.62127658e-06    0.00   21.26
  145  103736.81        4.35728300e+01        8.14224438e-06    0.00   21.11
  146  103737.18        4.39158400e+01        1.06657864e-05    0.00   21.11
  147  103737.42        4.41849100e+01        1.26044933e-05    0.00   21.11
  148  103737.67        4.44359000e+01        1.46673445e-05    0.00   21.11
  149  103737.97        4.48120900e+01        1.84268121e-05    0.00   21.17
  150  103738.23        4.51314700e+01        2.16165056e-05    0.00   21.17

File: data/figure09/Ic_2021-10-06_03-40-23222635_Anneal178.txt
# Ic = 38.06 A, n = 27.51 , Tavg = 0.00 K, Anneal178_00K___3600s
#idx    t_s     iHTS_A                vHTS_V                tHTS_K  tTAR_K
    0  103786.33        7.88507800e-02       -1.70008680e-08    0.00   20.94
    1  103786.57        3.84108100e-01        1.00220220e-08    0.00   20.94
    2  103786.82        6.68546400e-01       -5.03889800e-09    0.00   20.94
    3  103787.08        1.00678900e+00        7.17098200e-09    0.00   20.95
    4  103787.33        1.28300700e+00        6.98504200e-09    0.00   20.95
    5  103787.58        1.55751400e+00       -2.49775800e-09    0.00   20.95
    6  103787.85        1.90671500e+00       -1.42548000e-10    0.00   20.95
    7  103788.12        2.21191800e+00       -2.68555380e-08    0.00   21.20
    8  103788.40        2.48565300e+00       -3.36546800e-09    0.00   21.20
    9  103788.64        2.77045800e+00        2.96693920e-08    0.00   21.20
   10  103788.95        3.11431100e+00       -7.70464800e-09    0.00   20.99
   11  103789.23        3.41104300e+00       -2.99590280e-08    0.00   20.99
   12  103789.47        3.67775400e+00       -1.16771380e-08    0.00   20.99
   13  103789.72        3.96294500e+00       -2.80396080e-08    0.00   20.99
   14  103790.01        4.32545900e+00       -2.11599380e-08    0.00   20.90
   15  103790.28        4.60932100e+00        6.48272200e-09    0.00   20.90
   16  103790.52        4.88331900e+00       -2.14078580e-08    0.00   20.90
   17  103790.81        5.23502300e+00       -1.52719280e-08    0.00   21.24
   18  103791.11        5.54247500e+00       -2.75437780e-08    0.00   21.24
   19  103791.35        5.79184200e+00       -3.75843880e-08    0.00   21.24
   20  103791.59        6.09931300e+00       -4.32244780e-08    0.00   21.24
   21  103791.94        6.44261800e+00       -4.01255280e-08    0.00   21.05
   22  103792.20        6.72418800e+00       -4.53317680e-08    0.00   21.05
   23  103792.44        7.00575100e+00       -2.95890880e-08    0.00   21.05
   24  103792.69        7.32161500e+00       -6.65905880e-08    0.00   21.05
   25  103793.04        7.67079000e+00       -4.43401080e-08    0.00   21.21
   26  103793.32        7.91772100e+00       -2.20896280e-08    0.00   21.21
   27  103793.56        8.22180000e+00       -2.22755580e-08    0.00   21.21
   28  103793.91        8.56603000e+00       -6.69004780e-08    0.00   21.25
   29  103794.16        8.83538500e+00       -8.43785780e-08    0.00   21.25
   30  103794.41        9.10659700e+00       -6.61567380e-08    0.00   21.25
   31  103794.65        9.41250600e+00       -8.26431580e-08    0.00   21.25
   32  103795.01        9.75344200e+00       -8.33268780e-08    0.00   20.90
   33  103795.25        1.00083800e+01       -7.68206480e-08    0.00   20.90
   34  103795.50        1.03052900e+01       -8.90928880e-08    0.00   20.90
   35  103795.76        1.06688400e+01       -5.33309880e-08    0.00   20.90
   36  103796.08        1.09521200e+01       -2.35190680e-08    0.00   21.16
   37  103796.34        1.12007600e+01       -4.32284080e-08    0.00   21.16
   38  103796.58        1.14987000e+01       -6.02106580e-08    0.00   21.16
   39  103796.88        1.18490800e+01       -8.92168480e-08    0.00   20.79
   40  103797.22        1.20843000e+01       -9.49189180e-08    0.00   20.79
   41  103797.46        1.23825500e+01       -7.75028080e-08    0.00   20.79
   42  103797.71        1.26903000e+01       -9.89475580e-08    0.00   20.79
   43  103798.01        1.30305000e+01       -5.59341080e-08    0.00   20.85
   44  103798.26        1.32836000e+01       -3.56049780e-08    0.00   20.85
   45  103798.50        1.35842900e+01       -1.08616278e-07    0.00   20.85
   46  103798.78        1.39422500e+01       -1.17169388e-07    0.00   20.85
   47  103799.06        1.41980500e+01       -9.81418280e-08    0.00   20.97
   48  103799.32        1.44754500e+01       -1.02914208e-07    0.00   20.97
   49  103799.57        1.47804700e+01       -1.04959518e-07    0.00   20.97
   50  103799.92        1.51246100e+01       -9.95673480e-08    0.00   20.91
   51  103800.17        1.53987600e+01       -1.19772508e-07    0.00   20.91
   52  103800.42        1.56699100e+01       -1.31300608e-07    0.00   20.91
   53  103800.68        1.59533400e+01       -1.03718948e-07    0.00   20.91
   54  103801.03        1.62938600e+01       -1.10469738e-07    0.00   21.17
   55  103801.30        1.65735200e+01       -1.09102238e-07    0.00   21.17
   56  103801.55        1.68807900e+01       -1.26890238e-07    0.00   21.17
   57  103801.80        1.72363900e+01       -1.52735528e-07    0.00   21.03
   58  103802.10        1.75109000e+01       -1.44616258e-07    0.00   21.03
   59  103802.35        1.77865500e+01       -9.63345480e-08    0.00   21.03
   60  103802.59        1.80954300e+01       -9.50949680e-08    0.00   21.03
   61  103802.95        1.84157000e+01       -1.37798558e-07    0.00   21.21
   62  103803.23        1.87109700e+01       -1.44182408e-07    0.00   21.21
   63  103803.48        1.89903700e+01       -1.81865698e-07    0.00   21.21
   64  103803.74        1.92896600e+01       -1.54780838e-07    0.00   21.21
   65  103803.99        1.95973600e+01       -1.26208468e-07    0.00   20.95
   66  103804.23        1.99195500e+01       -1.23419408e-07    0.00   20.95
   67  103804.48        2.01937700e+01       -1.12015258e-07    0.00   20.95
   68  103804.80        2.04653500e+01       -1.40835538e-07    0.00   20.95
   69  103805.13        2.08121100e+01       -1.35133458e-07    0.00   20.91
   70  103805.40        2.10925500e+01       -9.20579880e-08    0.00   20.91
   71  103805.64        2.13491100e+01       -1.29617318e-07    0.00   20.91
   72  103805.98        2.17162700e+01       -1.60234998e-07    0.00   21.22
   73  103806.24        2.20315300e+01       -1.50008448e-07    0.00   21.22
   74  103806.49        2.22968900e+01       -1.10279838e-07    0.00   21.22
   75  103806.79        2.26403900e+01       -1.13749938e-07    0.00   21.22
   76  103807.10        2.29210100e+01       -1.50564608e-07    0.00   20.78
   77  103807.35        2.31992400e+01       -1.87999808e-07    0.00   20.78
   78  103807.59        2.34781400e+01       -1.95933128e-07    0.00   20.78
   79  103807.91        2.38229300e+01       -1.62092538e-07    0.00   20.85
   80  103808.17        2.41015900e+01       -1.63022228e-07    0.00   20.85
   81  103808.41        2.44001700e+01       -1.87937828e-07    0.00   20.85
   82  103808.66        2.46802400e+01       -1.70211798e-07    0.00   20.85
   83  103808.97        2.49775500e+01       -1.79260748e-07    0.00   21.24
   84  103809.22        2.53095100e+01       -1.96366988e-07    0.00   21.24
   85  103809.47        2.55725100e+01       -2.05229998e-07    0.00   21.24
   86  103809.71        2.58516000e+01       -2.09878428e-07    0.00   21.24
   87  103810.04        2.62134600e+01       -1.97544588e-07    0.00   20.78
   88  103810.30        2.64991600e+01       -1.86512308e-07    0.00   20.78
   89  103810.56        2.67676700e+01       -1.78393048e-07    0.00   20.78
   90  103810.95        2.71144100e+01       -1.81058148e-07    0.00   21.22
   91  103811.20        2.73838800e+01       -2.02936768e-07    0.00   21.22
   92  103811.46        2.76649600e+01       -1.76285758e-07    0.00   21.22
   93  103811.70        2.79747100e+01       -1.69034198e-07    0.00   21.22
   94  103811.97        2.83187600e+01       -1.93825838e-07    0.00   20.79
   95  103812.23        2.86124900e+01       -2.08762808e-07    0.00   20.79
   96  103812.47        2.88704500e+01       -2.01015418e-07    0.00   20.79
   97  103812.74        2.91947500e+01       -2.42231138e-07    0.00   20.79
   98  103813.03        2.95215200e+01       -2.25186308e-07    0.00   21.21
   99  103813.32        2.97847500e+01       -2.11426948e-07    0.00   21.21
  100  103813.56        3.00808300e+01       -2.09195698e-07    0.00   21.21
  101  103813.86        3.04283300e+01       -2.27975368e-07    0.00   20.94
  102  103814.15        3.07354500e+01       -2.19856098e-07    0.00   20.94
  103  103814.39        3.09870400e+01       -1.68971248e-07    0.00   20.94
  104  103814.64        3.12727300e+01       -1.83598318e-07    0.00   20.94
  105  103814.97        3.16485200e+01       -2.05105078e-07    0.00   20.92
  106  103815.22        3.19030100e+01       -2.06158718e-07    0.00   20.92
  107  103815.46        3.22014200e+01       -2.10621218e-07    0.00   20.92
  108  103815.73        3.24877600e+01       -2.38635778e-07    0.00   20.92
  109  103815.99        3.28517000e+01       -2.23140998e-07    0.00   21.17
  110  103816.27        3.30998700e+01       -1.93886858e-07    0.00   21.17
  111  103816.51        3.34072400e+01       -2.28037348e-07    0.00   21.17
  112  103816.79        3.37662400e+01       -2.32375888e-07    0.00   21.17
  113  103817.09        3.40264700e+01       -2.33181608e-07    0.00   21.01
  114  103817.34        3.43061100e+01       -2.37830048e-07    0.00   21.01
  115  103817.58        3.46068700e+01       -2.39503478e-07    0.00   21.01
  116  103817.95        3.49602800e+01       -2.14092048e-07    0.00   20.86
  117  103818.19        3.52076300e+01       -2.03989448e-07    0.00   20.86
  118  103818.44        3.55019700e+01       -2.25620158e-07    0.00   20.86
  119  103818.69        3.58196300e+01       -1.68601128e-07    0.00   20.86
  120  103819.06        3.61446400e+01       -1.44245098e-07    0.00   20.86
  121  103819.30        3.64238400e+01       -1.72755478e-07    0.00   20.93
  122  103819.55        3.67230100e+01       -1.28564388e-07    0.00   20.93
  123  103819.92        3.70717500e+01       -1.04144628e-07    0.00   20.92
  124  103820.18        3.73496700e+01       -8.79060980e-08    0.00   20.92
  125  103820.43        3.76229400e+01       -3.65254380e-08    0.00   20.92
  126  103820.69        3.79092700e+01        6.06577820e-08    0.00   20.92
  127  103820.98        3.82490500e+01        1.06708252e-07    0.00   21.18
  128  103821.25        3.85493000e+01        1.46250912e-07    0.00   21.18
  129  103821.50        3.88262500e+01        1.93478982e-07    0.00   21.18
  130  103821.76        3.91707900e+01        2.85703862e-07    0.00   21.18
  131  103822.10        3.94383400e+01        4.45362012e-07    0.00   21.00
  132  103822.34        3.97052100e+01        5.94917562e-07    0.00   21.00
  133  103822.58        4.00042900e+01        6.99600212e-07    0.00   21.00
  134  103822.99        4.02711300e+01        9.46896812e-07    0.00   21.22
  135  103823.26        4.06048400e+01        1.17900851e-06    0.00   21.22
  136  103823.50        4.08986800e+01        1.37498641e-06    0.00   21.22
  137  103823.84        4.12006900e+01        1.69702981e-06    0.00   20.93
  138  103824.13        4.15073600e+01        2.15338181e-06    0.00   20.93
  139  103824.37        4.17863700e+01        2.52977941e-06    0.00   20.93
  140  103824.62        4.20728300e+01        3.76748741e-06    0.00   20.93
  141  103825.03        4.24087500e+01        3.88053711e-06    0.00   20.93
  142  103825.32        4.26913800e+01        5.09346651e-06    0.00   20.93
  143  103825.57        4.29953800e+01        5.34218831e-06    0.00   20.93
  144  103825.88        4.33450200e+01        6.87492941e-06    0.00   21.18
  145  103826.17        4.35844200e+01        8.94843741e-06    0.00   21.18
  146  103826.41        4.38874400e+01        1.05474340e-05    0.00   21.18
  147  103826.66        4.41902400e+01        1.24209357e-05    0.00   21.18
  148  103827.07        4.45121000e+01        1.41428986e-05    0.00   21.18
  149  103827.36        4.47882400e+01        1.74349759e-05    0.00   20.78
  150  103827.60        4.50933200e+01        2.03696202e-05    0.00   20.78
