Repository: shortlab/2024-CryoHTS-Facility

# 2024-CryoHTS-Facility
Data repository for Alexis' RSI paper on the cryogenic HTS irradiation facility

File: data/figure09/Ic_2021-10-06_03-42-35901464_Anneal178.txt
# Ic = 38.30 A, n = 28.73 , Tavg = 0.00 K, Anneal178_00K___3600s
#idx    t_s     iHTS_A                vHTS_V                tHTS_K  tTAR_K
    0  103919.20        6.13267500e-02        4.74715500e-09    0.00   21.19
    1  103919.52        4.32290700e-01       -1.00662050e-08    0.00   20.95
    2  103919.77        6.81152100e-01       -1.16157750e-08    0.00   20.95
    3  103920.03        9.85372700e-01        2.32784350e-08    0.00   20.95
    4  103920.37        1.33778000e+00        9.14721500e-09    0.00   21.23
    5  103920.65        1.59085400e+00        8.40346500e-09    0.00   21.23
    6  103920.90        1.91152500e+00       -2.68006350e-08    0.00   21.23
    7  103921.14        2.18481000e+00       -4.64479950e-08    0.00   21.23
    8  103921.55        2.53011900e+00       -7.45864850e-08    0.00   21.21
    9  103921.82        2.78423800e+00       -4.25433150e-08    0.00   21.21
   10  103922.06        3.09250000e+00       -2.47553250e-08    0.00   21.21
   11  103922.40        3.44411800e+00        6.73002500e-09    0.00   20.96
   12  103922.69        3.72738500e+00       -1.83095050e-08    0.00   20.96
   13  103922.93        3.99323200e+00        1.21389500e-09    0.00   20.96
   14  103923.18        4.32551200e+00       -4.50224750e-08    0.00   20.96
   15  103923.42        4.64011900e+00       -4.71917450e-08    0.00   21.20
   16  103923.69        4.89882900e+00       -3.10771950e-08    0.00   21.20
   17  103923.93        5.20854300e+00       -5.32037150e-08    0.00   21.20
   18  103924.18        5.51529700e+00       -3.13251050e-08    0.00   21.20
   19  103924.48        5.83500000e+00       -1.00662950e-08    0.00   20.95
   20  103924.73        6.13761800e+00       -5.11584050e-08    0.00   20.95
   21  103924.97        6.42011600e+00       -5.57439050e-08    0.00   20.95
   22  103925.22        6.73222000e+00       -8.43763350e-08    0.00   20.95
   23  103925.47        7.04936800e+00       -5.84672050e-08    0.00   20.89
   24  103925.75        7.36824700e+00       -5.70416850e-08    0.00   20.89
   25  103926.00        7.65070500e+00       -7.43958250e-08    0.00   20.89
   26  103926.26        7.97271500e+00       -4.52036750e-08    0.00   21.22
   27  103926.53        8.26108500e+00       -5.08437750e-08    0.00   21.22
   28  103926.83        8.54180800e+00       -9.36093450e-08    0.00   21.22
   29  103927.07        8.83734900e+00       -7.43338450e-08    0.00   21.22
   30  103927.40        9.15298200e+00       -1.72511150e-08    0.00   20.77
   31  103927.68        9.46156800e+00       -2.97708850e-08    0.00   20.77
   32  103927.93        9.72700300e+00       -4.66291950e-08    0.00   20.77
   33  103928.18        1.00086800e+01       -6.60286550e-08    0.00   20.77
   34  103928.54        1.03523200e+01       -8.93327850e-08    0.00   20.77
   35  103928.82        1.06607200e+01       -8.35067550e-08    0.00   21.19
   36  103929.06        1.09259300e+01       -6.78260450e-08    0.00   21.19
   37  103929.45        1.12610700e+01       -9.90635050e-08    0.00   21.19
   38  103929.81        1.15112400e+01       -4.99760650e-08    0.00   20.77
   39  103930.05        1.18123900e+01       -6.98093750e-08    0.00   20.77
   40  103930.38        1.21339300e+01       -8.46843550e-08    0.00   20.77
   41  103930.63        1.24267900e+01       -7.13588550e-08    0.00   21.23
   42  103930.87        1.27451100e+01       -8.76595550e-08    0.00   21.23
   43  103931.12        1.30160300e+01       -9.82583950e-08    0.00   21.23
   44  103931.42        1.33297600e+01       -1.12761915e-07    0.00   21.22
   45  103931.66        1.35975400e+01       -1.33586885e-07    0.00   21.22
   46  103931.92        1.39001300e+01       -1.42325935e-07    0.00   21.22
   47  103932.17        1.41737800e+01       -1.44867085e-07    0.00   21.22
   48  103932.55        1.45132800e+01       -1.71208185e-07    0.00   20.95
   49  103932.81        1.48152600e+01       -1.80567025e-07    0.00   20.95
   50  103933.05        1.50895900e+01       -2.02011785e-07    0.00   20.95
   51  103933.37        1.54381000e+01       -1.91847215e-07    0.00   21.18
   52  103933.67        1.57331300e+01       -1.77592035e-07    0.00   21.18
   53  103933.92        1.59936700e+01       -1.79017555e-07    0.00   21.18
   54  103934.16        1.62653800e+01       -1.64080595e-07    0.00   21.18
   55  103934.41        1.66465800e+01       -1.98231065e-07    0.00   20.78
   56  103934.66        1.69182800e+01       -1.91909195e-07    0.00   20.78
   57  103934.92        1.72336700e+01       -1.65506115e-07    0.00   20.78
   58  103935.16        1.74606200e+01       -2.02445645e-07    0.00   20.78
   59  103935.49        1.78314900e+01       -2.23022695e-07    0.00   21.21
   60  103935.75        1.81512000e+01       -1.89182115e-07    0.00   21.21
   61  103936.00        1.83862900e+01       -1.98974815e-07    0.00   21.21
   62  103936.26        1.87519500e+01       -2.11308645e-07    0.00   21.21
   63  103936.54        1.90370800e+01       -2.13663855e-07    0.00   21.21
   64  103936.81        1.93281300e+01       -2.14221875e-07    0.00   21.21
   65  103937.07        1.95957800e+01       -2.07963085e-07    0.00   21.21
   66  103937.32        1.99553500e+01       -2.18934245e-07    0.00   20.76
   67  103937.64        2.02495600e+01       -2.47878465e-07    0.00   20.76
   68  103937.88        2.04948600e+01       -2.47072745e-07    0.00   20.76
   69  103938.14        2.07963300e+01       -2.79921645e-07    0.00   20.76
   70  103938.47        2.11407900e+01       -2.54014395e-07    0.00   21.19
   71  103938.73        2.14256500e+01       -2.55191995e-07    0.00   21.19
   72  103938.98        2.16888900e+01       -2.41494625e-07    0.00   21.19
   73  103939.23        2.19759200e+01       -2.71802385e-07    0.00   21.19
   74  103939.57        2.23399500e+01       -2.35606615e-07    0.00   20.95
   75  103939.82        2.26109400e+01       -2.31887875e-07    0.00   20.95
   76  103940.08        2.28964000e+01       -2.77566435e-07    0.00   20.95
   77  103940.40        2.32770700e+01       -2.61699795e-07    0.00   20.89
   78  103940.66        2.34998100e+01       -2.91449745e-07    0.00   20.89
   79  103940.91        2.38135900e+01       -2.88722665e-07    0.00   20.89
   80  103941.15        2.40990300e+01       -2.49923775e-07    0.00   20.89
   81  103941.47        2.44516100e+01       -2.57795115e-07    0.00   21.21
   82  103941.72        2.46992600e+01       -2.70500825e-07    0.00   21.21
   83  103941.96        2.50021700e+01       -2.54510225e-07    0.00   21.21
   84  103942.21        2.53082300e+01       -2.96965885e-07    0.00   21.21
   85  103942.55        2.56192300e+01       -2.76946645e-07    0.00   20.95
   86  103942.79        2.59219300e+01       -2.72051395e-07    0.00   20.95
   87  103943.04        2.61970400e+01       -2.75585645e-07    0.00   20.95
   88  103943.38        2.65516900e+01       -2.62261235e-07    0.00   21.18
   89  103943.68        2.68179800e+01       -2.96597615e-07    0.00   21.18
   90  103943.92        2.70949400e+01       -3.10356965e-07    0.00   21.18
   91  103944.17        2.74036500e+01       -2.91391375e-07    0.00   21.18
   92  103944.48        2.77204000e+01       -2.97031475e-07    0.00   20.95
   93  103944.74        2.80380000e+01       -3.08187695e-07    0.00   20.95
   94  103944.98        2.83010600e+01       -3.02919475e-07    0.00   20.95
   95  103945.25        2.86314900e+01       -3.10109045e-07    0.00   20.95
   96  103945.56        2.89204500e+01       -3.11286645e-07    0.00   20.88
   97  103945.83        2.92285000e+01       -2.93560645e-07    0.00   20.88
   98  103946.07        2.95066400e+01       -2.76950265e-07    0.00   20.88
   99  103946.36        2.98541600e+01       -3.18600175e-07    0.00   20.88
  100  103946.63        3.01336200e+01       -3.10666855e-07    0.00   20.88
  101  103946.90        3.04516600e+01       -3.03477295e-07    0.00   20.88
  102  103947.14        3.07265500e+01       -3.01122085e-07    0.00   20.88
  103  103947.49        3.10347200e+01       -2.88540345e-07    0.00   20.76
  104  103947.75        3.13452800e+01       -2.92073145e-07    0.00   20.76
  105  103948.01        3.16230200e+01       -3.38123565e-07    0.00   20.76
  106  103948.26        3.19681600e+01       -3.50147505e-07    0.00   21.19
  107  103948.53        3.22040000e+01       -3.55415715e-07    0.00   21.19
  108  103948.82        3.25438500e+01       -3.16183845e-07    0.00   21.19
  109  103949.06        3.28305100e+01       -3.10792355e-07    0.00   21.19
  110  103949.45        3.31553500e+01       -3.30006015e-07    0.00   20.95
  111  103949.71        3.34375300e+01       -3.32609135e-07    0.00   20.95
  112  103949.95        3.37262600e+01       -2.95669645e-07    0.00   20.95
  113  103950.19        3.40004100e+01       -3.49529405e-07    0.00   20.95
  114  103950.45        3.43672400e+01       -3.13147725e-07    0.00   21.22
  115  103950.72        3.46287800e+01       -2.47449965e-07    0.00   21.22
  116  103950.96        3.49381800e+01       -2.73047305e-07    0.00   21.22
  117  103951.21        3.52250600e+01       -2.66291585e-07    0.00   21.22
  118  103951.50        3.55635100e+01       -2.82778005e-07    0.00   21.21
  119  103951.75        3.58561400e+01       -2.55941095e-07    0.00   21.21
  120  103952.00        3.61128100e+01       -2.50053085e-07    0.00   21.21
  121  103952.30        3.64894500e+01       -2.70754075e-07    0.00   21.21
  122  103952.59        3.67229800e+01       -2.11564115e-07    0.00   20.95
  123  103952.85        3.70826400e+01       -1.62352775e-07    0.00   20.95
  124  103953.11        3.73306200e+01       -1.59439755e-07    0.00   20.95
  125  103953.54        3.76756800e+01       -1.08926855e-07    0.00   21.19
  126  103953.82        3.79509200e+01       -6.88884150e-08    0.00   21.19
  127  103954.07        3.82315400e+01       -5.79377500e-09    0.00   21.19
  128  103954.40        3.85983100e+01        6.98206350e-08    0.00   20.95
  129  103954.69        3.88533100e+01        1.95202615e-07    0.00   20.95
  130  103954.93        3.91447900e+01        2.57861815e-07    0.00   20.95
  131  103955.17        3.94277400e+01        3.58514925e-07    0.00   20.95
  132  103955.48        3.97628600e+01        5.43026375e-07    0.00   20.89
  133  103955.74        4.00543600e+01        6.65496865e-07    0.00   20.89
  134  103955.99        4.02990000e+01        8.52673415e-07    0.00   20.89
  135  103956.26        4.06783900e+01        1.07121134e-06    0.00   20.89
  136  103956.52        4.09369700e+01        1.34608817e-06    0.00   20.89
  137  103956.79        4.12431200e+01        1.66608565e-06    0.00   20.89
  138  103957.03        4.14944500e+01        1.97604265e-06    0.00   20.89
  139  103957.30        4.18730400e+01        2.22935075e-06    0.00   20.76
  140  103957.59        4.21340600e+01        3.63645975e-06    0.00   20.76
  141  103957.85        4.23833800e+01        3.75031515e-06    0.00   20.76
  142  103958.09        4.26975300e+01        5.06315415e-06    0.00   20.76
  143  103958.35        4.30514900e+01        6.24311015e-06    0.00   21.19
  144  103958.63        4.33677500e+01        7.35588095e-06    0.00   21.19
  145  103958.88        4.36108200e+01        8.46313554e-06    0.00   21.19
  146  103959.12        4.39050100e+01        1.02308382e-05    0.00   21.19
  147  103959.46        4.42367700e+01        1.21097312e-05    0.00   20.95
  148  103959.73        4.45065700e+01        1.44778244e-05    0.00   20.95
  149  103959.98        4.47908000e+01        1.78628067e-05    0.00   20.95
  150  103960.24        4.51362400e+01        2.09713628e-05    0.00   20.95

File: data/figure09/Ic_2021-10-06_06-18-29094903_anneal181K.txt
# Ic = 38.25 A, n = 28.29 , Tavg = 0.00 K, Anneal181_00K___3600s
#idx    t_s     iHTS_A                vHTS_V                tHTS_K  tTAR_K
    0  113272.72        9.29251200e-02       -1.50113260e-08    0.00   21.16
    1  113272.97        3.86783000e-01       -2.67873460e-08    0.00   21.16
    2  113273.21        6.51163100e-01       -3.51537760e-08    0.00   21.16
    3  113273.49        1.00870500e+00       -1.39554560e-08    0.00   20.80
    4  113273.75        1.31556400e+00       -7.19825600e-09    0.00   20.80
    5  113273.99        1.56161100e+00       -2.05857360e-08    0.00   20.80
    6  113274.27        1.91031400e+00        6.11114000e-10    0.00   20.80
    7  113274.59        2.21123700e+00       -1.69289660e-08    0.00   21.25
    8  113274.85        2.49281600e+00       -3.03164460e-08    0.00   21.25
    9  113275.09        2.77379200e+00        3.09027400e-09    0.00   21.25
   10  113275.34        3.12701900e+00       -4.32700760e-08    0.00   20.88
   11  113275.67        3.42930900e+00        2.59444400e-09    0.00   20.88
   12  113275.91        3.68074700e+00        5.63141400e-09    0.00   20.88
   13  113276.15        3.98556700e+00        1.77254000e-10    0.00   20.88
   14  113276.50        4.32754800e+00        2.18079540e-08    0.00   21.01
   15  113276.74        4.67752400e+00        1.12715140e-08    0.00   21.01
   16  113276.99        4.88659800e+00        2.84235400e-09    0.00   21.01
   17  113277.24        5.20307700e+00       -3.01924860e-08    0.00   21.01
   18  113277.60        5.54296600e+00       -1.54414660e-08    0.00   21.18
   19  113277.85        5.79700900e+00       -2.26310460e-08    0.00   21.18
   20  113278.09        6.08176200e+00       -8.31387600e-09    0.00   21.18
   21  113278.46        6.45713100e+00       -5.08934960e-08    0.00   20.79
   22  113278.72        6.73894400e+00       -8.12012660e-08    0.00   20.79
   23  113278.97        7.00775500e+00       -5.98184860e-08    0.00   20.79
   24  113279.21        7.32516600e+00       -5.04591160e-08    0.00   20.79
   25  113279.54        7.67678100e+00       -6.75646260e-08    0.00   21.25
   26  113279.80        7.91531000e+00       -5.80193060e-08    0.00   21.25
   27  113280.05        8.22267700e+00       -4.72349460e-08    0.00   21.25
   28  113280.32        8.52533600e+00       -7.07250260e-08    0.00   21.25
   29  113280.63        8.86546900e+00       -4.84745360e-08    0.00   20.87
   30  113280.88        9.11619600e+00       -5.20073360e-08    0.00   20.87
   31  113281.12        9.39701900e+00       -9.08682260e-08    0.00   20.87
   32  113281.38        9.75442700e+00       -5.93828460e-08    0.00   21.01
   33  113281.63        1.00347000e+01       -5.18214060e-08    0.00   21.01
   34  113281.87        1.03130500e+01       -4.37021460e-08    0.00   21.01
   35  113282.12        1.06147700e+01       -3.47771560e-08    0.00   21.01
   36  113282.36        1.09585200e+01       -3.88677760e-08    0.00   21.17
   37  113282.64        1.11858500e+01       -5.97547260e-08    0.00   21.17
   38  113282.88        1.15012400e+01       -2.49224760e-08    0.00   21.17
   39  113283.13        1.18058100e+01       -4.16568360e-08    0.00   21.17
   40  113283.49        1.20826500e+01       -4.72969260e-08    0.00   20.80
   41  113283.75        1.23979300e+01       -5.02099460e-08    0.00   20.80
   42  113284.00        1.26932500e+01       -5.63458760e-08    0.00   20.80
   43  113284.29        1.29956200e+01       -6.91755460e-08    0.00   20.80
   44  113284.59        1.33134700e+01       -5.90109760e-08    0.00   21.12
   45  113284.83        1.35891200e+01       -9.20458260e-08    0.00   21.12
   46  113285.08        1.38690300e+01       -9.50832860e-08    0.00   21.12
   47  113285.37        1.42199200e+01       -1.32830476e-07    0.00   20.88
   48  113285.61        1.45125900e+01       -1.05190216e-07    0.00   20.88
   49  113285.87        1.47666200e+01       -1.10086566e-07    0.00   20.88
   50  113286.12        1.50868700e+01       -1.05252196e-07    0.00   20.88
   51  113286.47        1.54075200e+01       -9.29183660e-08    0.00   21.00
   52  113286.74        1.57223100e+01       -1.26449036e-07    0.00   21.00
   53  113286.99        1.59849100e+01       -1.60661466e-07    0.00   21.00
   54  113287.29        1.63235300e+01       -1.17648006e-07    0.00   21.00
   55  113287.55        1.66094700e+01       -1.05810006e-07    0.00   21.18
   56  113287.82        1.69373300e+01       -1.32522976e-07    0.00   21.18
   57  113288.06        1.71937000e+01       -1.15292806e-07    0.00   21.18
   58  113288.31        1.75269500e+01       -1.28184446e-07    0.00   20.79
   59  113288.56        1.78191500e+01       -1.19507376e-07    0.00   20.79
   60  113288.81        1.81004000e+01       -1.12441766e-07    0.00   20.79
   61  113289.06        1.83557700e+01       -1.16160506e-07    0.00   20.79
   62  113289.30        1.87382200e+01       -1.33204746e-07    0.00   21.24
   63  113289.56        1.90332800e+01       -1.39588586e-07    0.00   21.24
   64  113289.85        1.92833900e+01       -1.61219276e-07    0.00   21.24
   65  113290.09        1.95849500e+01       -1.56508866e-07    0.00   21.24
   66  113290.39        1.99318300e+01       -1.62706776e-07    0.00   20.88
   67  113290.65        2.01860400e+01       -1.53161996e-07    0.00   20.88
   68  113290.89        2.04852900e+01       -1.50001066e-07    0.00   20.88
   69  113291.14        2.07956000e+01       -1.56011506e-07    0.00   20.88
   70  113291.51        2.11331100e+01       -1.56505286e-07    0.00   21.00
   71  113291.77        2.13805000e+01       -1.88051116e-07    0.00   21.00
   72  113292.01        2.16835000e+01       -1.93381316e-07    0.00   21.00
   73  113292.29        2.20376500e+01       -1.41566796e-07    0.00   21.00
   74  113292.58        2.23368900e+01       -1.13738186e-07    0.00   21.17
   75  113292.84        2.25901300e+01       -1.43054296e-07    0.00   21.17
   76  113293.08        2.28889200e+01       -1.49748036e-07    0.00   21.17
   77  113293.33        2.32505100e+01       -1.33385556e-07    0.00   20.79
   78  113293.61        2.35176500e+01       -1.70882906e-07    0.00   20.79
   79  113293.87        2.37941400e+01       -1.70820926e-07    0.00   20.79
   80  113294.11        2.40718400e+01       -2.08752126e-07    0.00   20.79
   81  113294.53        2.44530100e+01       -2.03483906e-07    0.00   21.23
   82  113294.77        2.46919200e+01       -1.64189166e-07    0.00   21.23
   83  113295.02        2.49909600e+01       -1.66296446e-07    0.00   21.23
   84  113295.32        2.53498300e+01       -1.84394346e-07    0.00   20.89
   85  113295.61        2.56113700e+01       -1.63383436e-07    0.00   20.89
   86  113295.86        2.58861000e+01       -1.71378736e-07    0.00   20.89
   87  113296.11        2.61928200e+01       -1.68899576e-07    0.00   20.89
   88  113296.53        2.65366700e+01       -1.50739696e-07    0.00   20.98
   89  113296.79        2.67799800e+01       -2.02244326e-07    0.00   20.98
   90  113297.03        2.70825300e+01       -1.94498456e-07    0.00   20.98
   91  113297.29        2.73899900e+01       -1.81856766e-07    0.00   21.18
   92  113297.60        2.77012700e+01       -1.80432786e-07    0.00   21.18
   93  113297.86        2.79818200e+01       -2.11236376e-07    0.00   21.18
   94  113298.11        2.82629600e+01       -1.98282756e-07    0.00   21.18
   95  113298.46        2.86289800e+01       -1.81982266e-07    0.00   20.78
   96  113298.74        2.89191300e+01       -1.89977566e-07    0.00   20.78
   97  113298.99        2.91894200e+01       -2.16628556e-07    0.00   20.78
   98  113299.25        2.95195300e+01       -1.93076516e-07    0.00   20.78
   99  113299.50        2.98109300e+01       -2.03055146e-07    0.00   21.24
  100  113299.77        3.00735600e+01       -1.74854676e-07    0.00   21.24
  101  113300.02        3.04012300e+01       -1.65681776e-07    0.00   21.24
  102  113300.30        3.07490000e+01       -1.64442196e-07    0.00   21.24
  103  113300.61        3.10206900e+01       -2.14831156e-07    0.00   20.89
  104  113300.86        3.12992700e+01       -2.16256676e-07    0.00   20.89
  105  113301.10        3.16156300e+01       -2.18240006e-07    0.00   20.89
  106  113301.50        3.18877800e+01       -2.23322286e-07    0.00   20.97
  107  113301.74        3.22437000e+01       -1.89419756e-07    0.00   20.97
  108  113301.98        3.25141800e+01       -2.16876466e-07    0.00   20.97
  109  113302.24        3.28470000e+01       -2.25305616e-07    0.00   20.97
  110  113302.51        3.31354100e+01       -1.97105156e-07    0.00   21.18
  111  113302.77        3.34244400e+01       -2.22206666e-07    0.00   21.18
  112  113303.03        3.37232200e+01       -2.46563526e-07    0.00   21.18
  113  113303.49        3.40399800e+01       -2.61189666e-07    0.00   20.78
  114  113303.74        3.43566000e+01       -1.99520046e-07    0.00   20.78
  115  113303.98        3.46161900e+01       -1.96854946e-07    0.00   20.78
  116  113304.24        3.49759100e+01       -1.75162276e-07    0.00   20.78
  117  113304.49        3.52354700e+01       -2.10180446e-07    0.00   21.22
  118  113304.75        3.55199500e+01       -1.91958606e-07    0.00   21.22
  119  113305.01        3.58270400e+01       -1.33946196e-07    0.00   21.22
  120  113305.30        3.61600100e+01       -1.27810266e-07    0.00   21.22
  121  113305.59        3.64574700e+01       -1.12811336e-07    0.00   20.90
  122  113305.84        3.67336500e+01       -1.26508706e-07    0.00   20.90
  123  113306.08        3.70392500e+01       -1.16034246e-07    0.00   20.90
  124  113306.37        3.73665000e+01       -4.31468660e-08    0.00   20.96
  125  113306.64        3.76564700e+01       -1.54422260e-08    0.00   20.96
  126  113306.89        3.79418300e+01       -5.83546600e-09    0.00   20.96
  127  113307.13        3.81999100e+01        7.05847240e-08    0.00   20.96
  128  113307.40        3.85707600e+01        1.07710184e-07    0.00   21.19
  129  113307.66        3.88444800e+01        2.46543284e-07    0.00   21.19
  130  113307.90        3.91389700e+01        3.17013484e-07    0.00   21.19
  131  113308.15        3.93931600e+01        4.33038294e-07    0.00   21.19
  132  113308.50        3.97610200e+01        6.01559374e-07    0.00   20.78
  133  113308.76        4.00318100e+01        7.23038344e-07    0.00   20.78
  134  113309.00        4.02915800e+01        8.78976374e-07    0.00   20.78
  135  113309.36        4.06430800e+01        1.05778490e-06    0.00   20.78
  136  113309.61        4.09391100e+01        1.37511735e-06    0.00   21.15
  137  113309.86        4.12070100e+01        1.61900490e-06    0.00   21.15
  138  113310.12        4.14925900e+01        1.95567508e-06    0.00   21.15
  139  113310.49        4.18330500e+01        2.30796397e-06    0.00   20.91
  140  113310.75        4.21166300e+01        3.04284951e-06    0.00   20.91
  141  113311.00        4.23824000e+01        4.16708741e-06    0.00   20.91
  142  113311.26        4.27492300e+01        4.32829491e-06    0.00   20.91
  143  113311.60        4.30353900e+01        6.03402021e-06    0.00   20.96
  144  113311.90        4.33076000e+01        7.12776441e-06    0.00   20.96
  145  113312.14        4.35858000e+01        8.24227161e-06    0.00   20.96
  146  113312.46        4.39271900e+01        9.81622941e-06    0.00   21.19
  147  113312.71        4.42067500e+01        1.23689603e-05    0.00   21.19
  148  113312.96        4.44853200e+01        1.38487719e-05    0.00   21.19
  149  113313.20        4.47922200e+01        1.61962901e-05    0.00   21.19
  150  113313.45        4.51348100e+01        2.11640962e-05    0.00   20.79

File: data/figure09/Ic_2021-10-06_06-19-13028539_anneal181K.txt
# Ic = 38.18 A, n = 27.89 , Tavg = 0.00 K, Anneal181_00K___3600s
#idx    t_s     iHTS_A                vHTS_V                tHTS_K  tTAR_K
    0  113316.74        1.29452100e-01        3.17642600e-08    0.00   20.95
    1  113316.99        3.93787200e-01        1.33255000e-09    0.00   20.95
    2  113317.23        6.50560700e-01       -8.21222000e-09    0.00   20.95
    3  113317.53        1.01506900e+00       -1.45651000e-09    0.00   21.21
    4  113317.78        1.28896900e+00        3.25390000e-09    0.00   21.21
    5  113318.02        1.54678600e+00        1.68273100e-08    0.00   21.21
    6  113318.44        1.92439000e+00        3.37786000e-09    0.00   20.79
    7  113318.72        2.18784400e+00        1.46580400e-08    0.00   20.79
    8  113318.96        2.49146000e+00        4.98931000e-09    0.00   20.79
    9  113319.20        2.77648400e+00        1.88726200e-08    0.00   20.79
   10  113319.47        3.12387000e+00        4.13090300e-08    0.00   21.23
   11  113319.73        3.43282800e+00        1.68892900e-08    0.00   21.23
   12  113319.97        3.68287200e+00        2.42648000e-08    0.00   21.23
   13  113320.22        3.99944000e+00        1.23648200e-08    0.00   21.23
   14  113320.47        4.32925500e+00       -3.62887300e-08    0.00   20.93
   15  113320.73        4.63888800e+00       -1.57103300e-08    0.00   20.93
   16  113320.98        4.88962400e+00        6.53500000e-10    0.00   20.93
   17  113321.23        5.17954200e+00       -3.80833000e-09    0.00   20.93
   18  113321.49        5.55001300e+00        3.81510000e-09    0.00   20.94
   19  113321.74        5.82720800e+00        1.00749900e-08    0.00   20.94
   20  113321.99        6.10617000e+00       -2.40135000e-08    0.00   20.94
   21  113322.25        6.42321000e+00       -3.62233800e-08    0.00   20.94
   22  113322.58        6.76412000e+00       -2.66786000e-08    0.00   21.21
   23  113322.83        7.01655800e+00       -3.23187000e-08    0.00   21.21
   24  113323.09        7.30405900e+00       -2.94062000e-09    0.00   21.21
   25  113323.42        7.68377300e+00       -1.39728900e-08    0.00   20.79
   26  113323.66        7.92180000e+00       -1.65140400e-08    0.00   20.79
   27  113323.91        8.22745500e+00       -2.00468400e-08    0.00   20.79
   28  113324.15        8.53213300e+00       -1.53984100e-08    0.00   20.79
   29  113324.46        8.86636200e+00        1.22442500e-08    0.00   21.22
   30  113324.74        9.14733700e+00       -4.79374300e-08    0.00   21.22
   31  113324.98        9.41730400e+00       -4.94249200e-08    0.00   21.22
   32  113325.25        9.75416700e+00       -1.30432100e-08    0.00   21.22
   33  113325.60        1.00410400e+01       -4.38468100e-08    0.00   20.95
   34  113325.85        1.03190100e+01       -5.71723100e-08    0.00   20.95
   35  113326.10        1.06193800e+01       -7.30389500e-08    0.00   20.95
   36  113326.46        1.09632100e+01       -4.87431500e-08    0.00   20.93
   37  113326.71        1.12062300e+01       -6.04613100e-08    0.00   20.93
   38  113326.95        1.15071200e+01       -8.44505000e-08    0.00   20.93
   39  113327.20        1.18076600e+01       -4.59003900e-08    0.00   20.93
   40  113327.44        1.21159300e+01       -7.06300100e-08    0.00   21.22
   41  113327.69        1.23898200e+01       -6.22008700e-08    0.00   21.22
   42  113327.94        1.26776700e+01       -7.13737600e-08    0.00   21.22
   43  113328.19        1.30044700e+01       -7.21175100e-08    0.00   21.22
   44  113328.44        1.33148800e+01       -4.78217400e-08    0.00   20.78
   45  113328.71        1.35945200e+01       -4.89373600e-08    0.00   20.78
   46  113328.97        1.38959600e+01       -5.04868400e-08    0.00   20.78
   47  113329.21        1.41742700e+01       -6.71591900e-08    0.00   20.78
   48  113329.47        1.45138000e+01       -7.86253000e-08    0.00   21.22
   49  113329.73        1.48057900e+01       -7.28612600e-08    0.00   21.22
   50  113329.98        1.50903900e+01       -1.44942830e-07    0.00   21.22
   51  113330.25        1.54203200e+01       -9.23226600e-08    0.00   21.22
   52  113330.59        1.57167600e+01       -4.91233000e-08    0.00   20.94
   53  113330.84        1.59913400e+01       -9.26945300e-08    0.00   20.94
   54  113331.08        1.62705300e+01       -1.10234590e-07    0.00   20.94
   55  113331.46        1.66222200e+01       -6.30065900e-08    0.00   20.92
   56  113331.71        1.68918400e+01       -7.93690500e-08    0.00   20.92
   57  113331.96        1.72018800e+01       -1.26473090e-07    0.00   20.92
   58  113332.20        1.74823200e+01       -9.33763000e-08    0.00   20.92
   59  113332.48        1.78267300e+01       -1.33661850e-07    0.00   21.21
   60  113332.73        1.81353500e+01       -9.22557600e-08    0.00   21.21
   61  113332.98        1.83853300e+01       -8.35134500e-08    0.00   21.21
   62  113333.25        1.87182900e+01       -7.53322100e-08    0.00   21.21
   63  113333.55        1.90343000e+01       -5.30197400e-08    0.00   20.78
   64  113333.81        1.92841800e+01       -7.11796100e-08    0.00   20.78
   65  113334.07        1.95901100e+01       -9.04551000e-08    0.00   20.78
   66  113334.31        1.98884900e+01       -1.05701950e-07    0.00   20.78
   67  113334.56        2.02322300e+01       -1.21196720e-07    0.00   21.20
   68  113334.80        2.04882600e+01       -1.14255070e-07    0.00   21.20
   69  113335.05        2.07909400e+01       -1.22436300e-07    0.00   21.20
   70  113335.42        2.11424600e+01       -1.40720130e-07    0.00   20.95
   71  113335.70        2.13817500e+01       -1.12519650e-07    0.00   20.95
   72  113335.94        2.16908400e+01       -9.95040500e-08    0.00   20.95
   73  113336.19        2.19965800e+01       -1.46546160e-07    0.00   20.95
   74  113336.43        2.23367000e+01       -1.24357650e-07    0.00   20.90
   75  113336.67        2.25928700e+01       -1.29563900e-07    0.00   20.90
   76  113336.92        2.29015100e+01       -1.27580570e-07    0.00   20.90
   77  113337.16        2.32055400e+01       -9.61571800e-08    0.00   20.90
   78  113337.53        2.35230500e+01       -1.14874860e-07    0.00   21.22
   79  113337.78        2.37980900e+01       -1.21754530e-07    0.00   21.22
   80  113338.03        2.41020300e+01       -1.06383720e-07    0.00   21.22
   81  113338.34        2.44451100e+01       -1.55471150e-07    0.00   20.77
   82  113338.64        2.47300200e+01       -1.60988620e-07    0.00   20.77
   83  113338.90        2.49917700e+01       -1.26591910e-07    0.00   20.77
   84  113339.15        2.52843500e+01       -1.00561060e-07    0.00   20.77
   85  113339.53        2.56305500e+01       -1.31302660e-07    0.00   21.21
   86  113339.79        2.58945200e+01       -1.20952160e-07    0.00   21.21
   87  113340.03        2.61740400e+01       -1.31860470e-07    0.00   21.21
   88  113340.35        2.65449400e+01       -1.10415720e-07    0.00   20.96
   89  113340.62        2.68080900e+01       -1.01862620e-07    0.00   20.96
   90  113340.87        2.70687500e+01       -1.62540100e-07    0.00   20.96
   91  113341.12        2.73975500e+01       -1.46487530e-07    0.00   20.96
   92  113341.44        2.77117600e+01       -1.30001100e-07    0.00   20.90
   93  113341.70        2.79925500e+01       -1.44628150e-07    0.00   20.90
   94  113341.96        2.82953500e+01       -1.42334930e-07    0.00   20.90
   95  113342.20        2.86062500e+01       -1.11717280e-07    0.00   20.90
   96  113342.46        2.88878100e+01       -1.14568320e-07    0.00   21.22
   97  113342.71        2.91979700e+01       -1.17233420e-07    0.00   21.22
   98  113342.96        2.95033200e+01       -1.62168220e-07    0.00   21.22
   99  113343.20        2.97857100e+01       -1.43016700e-07    0.00   21.22
  100  113343.50        3.01304900e+01       -1.39979730e-07    0.00   20.78
  101  113343.78        3.04106200e+01       -1.87393690e-07    0.00   20.78
  102  113344.02        3.07143300e+01       -2.07846780e-07    0.00   20.78
  103  113344.34        3.10417000e+01       -2.00099400e-07    0.00   20.78
  104  113344.61        3.13371500e+01       -1.72520750e-07    0.00   21.20
  105  113344.85        3.16191500e+01       -1.90124140e-07    0.00   21.20
  106  113345.10        3.18990300e+01       -1.53432570e-07    0.00   21.20
  107  113345.46        3.22427100e+01       -2.26257900e-07    0.00   20.97
  108  113345.71        3.25196000e+01       -2.25018320e-07    0.00   20.97
  109  113345.95        3.28193500e+01       -1.78596040e-07    0.00   20.97
  110  113346.19        3.31102300e+01       -1.88326750e-07    0.00   20.97
  111  113346.50        3.34502800e+01       -1.77294490e-07    0.00   20.89
  112  113346.76        3.37291400e+01       -1.91983510e-07    0.00   20.89
  113  113347.00        3.40060500e+01       -1.63163270e-07    0.00   20.89
  114  113347.30        3.43283500e+01       -1.29818560e-07    0.00   20.89
  115  113347.65        3.46511400e+01       -1.67625760e-07    0.00   21.22
  116  113347.89        3.49286400e+01       -1.91735590e-07    0.00   21.22
  117  113348.13        3.52039000e+01       -1.53990380e-07    0.00   21.22
  118  113348.45        3.55490500e+01       -1.56035680e-07    0.00   20.77
  119  113348.70        3.58299600e+01       -1.82624680e-07    0.00   20.77
  120  113348.95        3.61126400e+01       -1.44011760e-07    0.00   20.77
  121  113349.20        3.64239900e+01       -8.18468100e-08    0.00   20.77
  122  113349.50        3.67153200e+01       -5.25927100e-08    0.00   21.20
  123  113349.76        3.70503400e+01       -4.38536700e-08    0.00   21.20
  124  113350.01        3.73228200e+01       -2.32766400e-08    0.00   21.20
  125  113350.30        3.76245700e+01       -1.03837200e-08    0.00   21.20
  126  113350.58        3.79789000e+01        6.13912900e-08    0.00   20.97
  127  113350.84        3.82346300e+01        1.01679630e-07    0.00   20.97
  128  113351.09        3.85078400e+01        1.55849330e-07    0.00   20.97
  129  113351.41        3.88833100e+01        2.38467430e-07    0.00   20.89
  130  113351.68        3.91585700e+01        3.87713030e-07    0.00   20.89
  131  113351.93        3.94255500e+01        4.73058200e-07    0.00   20.89
  132  113352.18        3.97245100e+01        6.01416860e-07    0.00   20.89
  133  113352.45        4.00584800e+01        7.12359390e-07    0.00   21.22
  134  113352.70        4.03151100e+01        9.20361140e-07    0.00   21.22
  135  113352.95        4.06126700e+01        1.09625774e-06    0.00   21.22
  136  113353.20        4.09046600e+01        1.34101308e-06    0.00   21.22
  137  113353.56        4.12636300e+01        1.72980778e-06    0.00   20.95
  138  113353.83        4.14994400e+01        2.14258837e-06    0.00   20.95
  139  113354.07        4.17996100e+01        2.39124839e-06    0.00   20.95
  140  113354.39        4.21635400e+01        3.58657672e-06    0.00   21.19
  141  113354.66        4.23969700e+01        3.70520462e-06    0.00   21.19
  142  113354.91        4.27429500e+01        4.91739122e-06    0.00   21.19
  143  113355.16        4.29809400e+01        5.26899852e-06    0.00   21.19
  144  113355.48        4.33525800e+01        6.98557072e-06    0.00   20.98
  145  113355.73        4.36187700e+01        8.50467762e-06    0.00   20.98
  146  113355.98        4.38998500e+01        9.97897372e-06    0.00   20.98
  147  113356.22        4.42195900e+01        1.17500142e-05    0.00   20.98
  148  113356.52        4.45178800e+01        1.45688203e-05    0.00   20.88
  149  113356.77        4.47983400e+01        1.69002234e-05    0.00   20.88
  150  113357.02        4.51044500e+01        1.99396749e-05    0.00   20.88
  151  113357.36        4.54750400e+01        2.56709373e-05    0.00   21.23
