Repository: shortlab/2024-CryoHTS-Facility

# 2024-CryoHTS-Facility
Data repository for Alexis' RSI paper on the cryogenic HTS irradiation facility

File: data/figure09/Ic_2021-10-06_06-19-57636864_anneal181K.txt
# Ic = 38.09 A, n = 27.30 , Tavg = 0.00 K, Anneal181_00K___3600s
#idx    t_s     iHTS_A                vHTS_V                tHTS_K  tTAR_K
    0  113360.61        1.03020900e-01        6.64415600e-09    0.00   20.98
    1  113360.86        3.96144500e-01       -5.44175400e-09    0.00   20.98
    2  113361.10        6.73852500e-01       -2.85599340e-08    0.00   20.98
    3  113361.46        1.02889900e+00       -1.84697400e-09    0.00   20.89
    4  113361.74        1.33483200e+00       -1.43667340e-08    0.00   20.89
    5  113361.98        1.56871600e+00       -4.07697440e-08    0.00   20.89
    6  113362.24        1.90347900e+00       -6.24730400e-09    0.00   20.89
    7  113362.53        2.22173300e+00        1.30902760e-08    0.00   21.22
    8  113362.79        2.50013500e+00        1.70569360e-08    0.00   21.22
    9  113363.03        2.78307800e+00        2.01558860e-08    0.00   21.22
   10  113363.30        3.13358700e+00       -4.36205440e-08    0.00   21.22
   11  113363.62        3.43660900e+00       -3.35179640e-08    0.00   20.78
   12  113363.86        3.68869800e+00       -4.32583400e-09    0.00   20.78
   13  113364.10        3.99542900e+00       -6.49510400e-09    0.00   20.78
   14  113364.45        4.34009100e+00        1.25944360e-08    0.00   21.19
   15  113364.71        4.61597200e+00        5.59080600e-09    0.00   21.19
   16  113364.96        4.89268200e+00       -5.81333400e-09    0.00   21.19
   17  113365.21        5.20096000e+00       -1.61018540e-08    0.00   21.19
   18  113365.49        5.50635800e+00       -1.05237440e-08    0.00   20.99
   19  113365.75        5.81764900e+00       -4.79590740e-08    0.00   20.99
   20  113366.00        6.10928600e+00       -4.41163740e-08    0.00   20.99
   21  113366.30        6.43413600e+00       -4.83929240e-08    0.00   20.99
   22  113366.58        6.76901000e+00       -5.53965640e-08    0.00   20.89
   23  113366.84        7.02295200e+00       -3.08528640e-08    0.00   20.89
   24  113367.08        7.30848700e+00        1.96600460e-08    0.00   20.89
   25  113367.33        7.67432500e+00        2.05800600e-09    0.00   21.23
   26  113367.61        7.95751400e+00       -2.03164240e-08    0.00   21.23
   27  113367.86        8.22800700e+00       -2.63906540e-08    0.00   21.23
   28  113368.10        8.51358100e+00       -3.20319140e-08    0.00   21.23
   29  113368.36        8.87624300e+00       -1.02784340e-08    0.00   20.78
   30  113368.75        9.18132800e+00       -2.57734740e-08    0.00   20.78
   31  113369.01        9.42460100e+00       -2.96161740e-08    0.00   20.78
   32  113369.26        9.78697100e+00       -8.36618740e-08    0.00   21.19
   33  113369.52        1.00453200e+01       -8.94878940e-08    0.00   21.19
   34  113369.78        1.03035600e+01       -3.40786640e-08    0.00   21.19
   35  113370.02        1.06258200e+01       -3.81692740e-08    0.00   21.19
   36  113370.45        1.09668600e+01       -5.97999540e-08    0.00   20.98
   37  113370.70        1.12108000e+01       -4.82718540e-08    0.00   20.98
   38  113370.94        1.15055600e+01       -5.47176740e-08    0.00   20.98
   39  113371.18        1.18140600e+01       -1.06470144e-07    0.00   20.98
   40  113371.48        1.20710000e+01       -1.11428464e-07    0.00   20.89
   41  113371.75        1.24080900e+01       -7.34353340e-08    0.00   20.89
   42  113372.00        1.26957200e+01       -9.27727840e-08    0.00   20.89
   43  113372.38        1.30092200e+01       -9.96524540e-08    0.00   20.89
   44  113372.69        1.33175800e+01       -9.04795640e-08    0.00   21.22
   45  113372.93        1.35894100e+01       -5.53994440e-08    0.00   21.22
   46  113373.18        1.38738400e+01       -7.00884640e-08    0.00   21.22
   47  113373.51        1.42074700e+01       -5.36020540e-08    0.00   20.78
   48  113373.76        1.44900400e+01       -6.86010640e-08    0.00   20.78
   49  113374.00        1.47781900e+01       -5.76311340e-08    0.00   20.78
   50  113374.29        1.51308500e+01       -5.09377540e-08    0.00   20.78
   51  113374.61        1.54050700e+01       -1.06161134e-07    0.00   21.18
   52  113374.86        1.56592900e+01       -1.04177804e-07    0.00   21.18
   53  113375.10        1.59909500e+01       -6.73622740e-08    0.00   21.18
   54  113375.45        1.63103400e+01       -6.44492640e-08    0.00   20.99
   55  113375.69        1.65846300e+01       -1.05975194e-07    0.00   20.99
   56  113375.94        1.68896200e+01       -1.29899084e-07    0.00   20.99
   57  113376.18        1.72035200e+01       -1.65537014e-07    0.00   20.99
   58  113376.49        1.74705500e+01       -1.51529754e-07    0.00   20.88
   59  113376.74        1.78250300e+01       -1.26242324e-07    0.00   20.88
   60  113376.98        1.81053900e+01       -1.29279294e-07    0.00   20.88
   61  113377.28        1.84286300e+01       -1.16759544e-07    0.00   20.88
   62  113377.58        1.87276100e+01       -1.06842904e-07    0.00   21.23
   63  113377.84        1.90110000e+01       -1.15024124e-07    0.00   21.23
   64  113378.08        1.92675100e+01       -1.40807394e-07    0.00   21.23
   65  113378.40        1.96350000e+01       -1.30147004e-07    0.00   20.77
   66  113378.66        1.99043300e+01       -1.28783464e-07    0.00   20.77
   67  113378.91        2.02071800e+01       -1.17317354e-07    0.00   20.77
   68  113379.15        2.04853700e+01       -1.43410514e-07    0.00   20.77
   69  113379.51        2.08248000e+01       -1.28597534e-07    0.00   21.19
   70  113379.77        2.11051200e+01       -1.35044014e-07    0.00   21.19
   71  113380.02        2.13780500e+01       -1.60023214e-07    0.00   21.19
   72  113380.30        2.17386900e+01       -1.78803854e-07    0.00   21.19
   73  113380.67        2.20393100e+01       -1.71366374e-07    0.00   20.97
   74  113380.91        2.23060400e+01       -1.46574794e-07    0.00   20.97
   75  113381.16        2.25880600e+01       -1.57483084e-07    0.00   20.97
   76  113381.50        2.29362200e+01       -1.30212344e-07    0.00   20.88
   77  113381.77        2.32081300e+01       -1.38765444e-07    0.00   20.88
   78  113382.02        2.34860300e+01       -1.52648724e-07    0.00   20.88
   79  113382.32        2.38203300e+01       -1.45025314e-07    0.00   20.88
   80  113382.65        2.41352700e+01       -1.18994154e-07    0.00   21.22
   81  113382.89        2.44098300e+01       -1.44405524e-07    0.00   21.22
   82  113383.15        2.46734700e+01       -1.43537824e-07    0.00   21.22
   83  113383.44        2.50411700e+01       -1.28229014e-07    0.00   20.77
   84  113383.71        2.53108000e+01       -1.87542884e-07    0.00   20.77
   85  113383.95        2.55821800e+01       -1.70870544e-07    0.00   20.77
   86  113384.20        2.58690800e+01       -1.55561744e-07    0.00   20.77
   87  113384.54        2.62280800e+01       -1.66841914e-07    0.00   21.18
   88  113384.81        2.65066700e+01       -1.56553404e-07    0.00   21.18
   89  113385.07        2.67595100e+01       -1.46264894e-07    0.00   21.18
   90  113385.36        2.71322700e+01       -1.48496134e-07    0.00   20.98
   91  113385.61        2.74282000e+01       -1.41864744e-07    0.00   20.98
   92  113385.85        2.76789200e+01       -1.65913994e-07    0.00   20.98
   93  113386.10        2.79801300e+01       -1.71741434e-07    0.00   20.98
   94  113386.47        2.83300600e+01       -1.45338764e-07    0.00   20.87
   95  113386.72        2.86240700e+01       -1.31021624e-07    0.00   20.87
   96  113386.97        2.88887300e+01       -1.34802344e-07    0.00   20.87
   97  113387.21        2.91918600e+01       -1.49119474e-07    0.00   20.87
   98  113387.53        2.95409700e+01       -1.25009674e-07    0.00   21.22
   99  113387.79        2.97906000e+01       -1.46268444e-07    0.00   21.22
  100  113388.04        3.00949200e+01       -1.63188694e-07    0.00   21.22
  101  113388.29        3.04037000e+01       -1.69944394e-07    0.00   21.22
  102  113388.57        3.07522100e+01       -1.98578664e-07    0.00   20.76
  103  113388.82        3.10032600e+01       -1.75770414e-07    0.00   20.76
  104  113389.07        3.13102200e+01       -1.80790714e-07    0.00   20.76
  105  113389.45        3.16613600e+01       -1.69696484e-07    0.00   21.18
  106  113389.71        3.19060200e+01       -1.52280404e-07    0.00   21.18
  107  113389.95        3.22086100e+01       -2.07937484e-07    0.00   21.18
  108  113390.19        3.25131900e+01       -1.90149534e-07    0.00   21.18
  109  113390.47        3.28634000e+01       -1.83517784e-07    0.00   20.97
  110  113390.72        3.31211600e+01       -1.92132854e-07    0.00   20.97
  111  113390.97        3.34214300e+01       -1.56123094e-07    0.00   20.97
  112  113391.21        3.37253900e+01       -1.92318794e-07    0.00   20.97
  113  113391.53        3.40359800e+01       -1.69014714e-07    0.00   20.88
  114  113391.78        3.43176600e+01       -1.31640994e-07    0.00   20.88
  115  113392.02        3.46243900e+01       -1.55936404e-07    0.00   20.88
  116  113392.30        3.49372300e+01       -1.84136744e-07    0.00   20.88
  117  113392.56        3.52416000e+01       -1.50668114e-07    0.00   21.22
  118  113392.81        3.55227000e+01       -1.13046894e-07    0.00   21.22
  119  113393.05        3.58114000e+01       -1.05299524e-07    0.00   21.22
  120  113393.32        3.61689700e+01       -1.06725044e-07    0.00   20.77
  121  113393.62        3.64417000e+01       -1.34739524e-07    0.00   20.77
  122  113393.87        3.67380700e+01       -1.07406814e-07    0.00   20.77
  123  113394.12        3.70490100e+01       -8.86891740e-08    0.00   20.77
  124  113394.46        3.73562100e+01       -4.30726740e-08    0.00   21.18
  125  113394.71        3.76390900e+01        1.38239960e-08    0.00   21.18
  126  113394.95        3.79469500e+01        6.17337160e-08    0.00   21.18
  127  113395.20        3.82282800e+01        1.42182386e-07    0.00   21.18
  128  113395.54        3.85654800e+01        2.08251936e-07    0.00   20.98
  129  113395.78        3.88460500e+01        2.89940186e-07    0.00   20.98
  130  113396.03        3.91458300e+01        3.77330486e-07    0.00   20.98
  131  113396.34        3.94217700e+01        4.64224966e-07    0.00   20.87
  132  113396.62        3.97593900e+01        5.99524996e-07    0.00   20.87
  133  113396.89        4.00289800e+01        7.63831166e-07    0.00   20.87
  134  113397.13        4.02754100e+01        9.44003946e-07    0.00   20.87
  135  113397.48        4.06558100e+01        1.15355476e-06    0.00   21.22
  136  113397.73        4.09320900e+01        1.43878404e-06    0.00   21.22
  137  113397.97        4.12023300e+01        1.62404089e-06    0.00   21.22
  138  113398.22        4.14960800e+01        1.95947152e-06    0.00   21.22
  139  113398.51        4.18276500e+01        3.04720251e-06    0.00   20.77
  140  113398.76        4.21106500e+01        3.11506949e-06    0.00   20.77
  141  113399.01        4.23810600e+01        3.45384656e-06    0.00   20.77
  142  113399.31        4.27378100e+01        4.89721292e-06    0.00   20.77
  143  113399.69        4.30634400e+01        5.18237812e-06    0.00   21.19
  144  113399.93        4.33167300e+01        7.14828922e-06    0.00   21.19
  145  113400.18        4.35996100e+01        8.36834522e-06    0.00   21.19
  146  113400.52        4.39413300e+01        1.00048380e-05    0.00   20.98
  147  113400.78        4.42211300e+01        1.22422789e-05    0.00   20.98
  148  113401.04        4.44861400e+01        1.36651921e-05    0.00   20.98
  149  113401.32        4.48326900e+01        1.64722816e-05    0.00   20.88
  150  113401.65        4.51401500e+01        1.99569872e-05    0.00   20.88
  151  113401.90        4.54142100e+01        2.46531336e-05    0.00   20.88

File: data/figure09/Ic_2021-10-06_08-41-28165366_Anneal184.txt
# Ic = 38.44 A, n = 29.07 , Tavg = 0.00 K, Anneal184_00K___3600s
#idx    t_s     iHTS_A                vHTS_V                tHTS_K  tTAR_K
    0  121850.52        9.46271200e-02        3.20679680e-08    0.00   21.25
    1  121850.78        3.62936500e-01        5.74174180e-08    0.00   21.25
    2  121851.03        6.38158300e-01        4.84304480e-08    0.00   21.25
    3  121851.31        9.94436200e-01        6.90694780e-08    0.00   21.06
    4  121851.62        1.27228400e+00        5.53721080e-08    0.00   21.06
    5  121851.86        1.53776800e+00        8.07835280e-08    0.00   21.06
    6  121852.11        1.84497200e+00        8.59277880e-08    0.00   21.06
    7  121852.54        2.17153400e+00        8.48741480e-08    0.00   20.86
    8  121852.81        2.46572200e+00        2.89690180e-08    0.00   20.86
    9  121853.06        2.74602900e+00        1.13049780e-08    0.00   20.86
   10  121853.41        3.10486500e+00        5.85950180e-08    0.00   20.86
   11  121853.70        3.37209500e+00        9.08861180e-08    0.00   21.27
   12  121853.96        3.65095700e+00        6.04543880e-08    0.00   21.27
   13  121854.20        3.93507500e+00        1.54580380e-08    0.00   21.27
   14  121854.50        4.29944500e+00        3.57261180e-08    0.00   20.80
   15  121854.77        4.58342300e+00       -4.55936200e-09    0.00   20.80
   16  121855.03        4.85477800e+00        4.34124580e-08    0.00   20.80
   17  121855.32        5.21818500e+00        6.89478380e-08    0.00   21.19
   18  121855.63        5.50744300e+00        5.63660880e-08    0.00   21.19
   19  121855.87        5.76606600e+00        4.26067280e-08    0.00   21.19
   20  121856.12        6.07649100e+00       -1.77030200e-09    0.00   21.19
   21  121856.50        6.43903800e+00       -1.36702920e-08    0.00   21.05
   22  121856.78        6.70367000e+00       -6.97655200e-09    0.00   21.05
   23  121857.04        6.98046300e+00        1.81869580e-08    0.00   21.05
   24  121857.32        7.34043300e+00        3.94457880e-08    0.00   21.05
   25  121857.66        7.64114700e+00        2.66780980e-08    0.00   20.88
   26  121857.92        7.88246500e+00        2.48187280e-08    0.00   20.88
   27  121858.16        8.19338500e+00       -2.09218420e-08    0.00   20.88
   28  121858.53        8.53779200e+00       -2.95369420e-08    0.00   21.26
   29  121858.79        8.80772200e+00       -1.65213320e-08    0.00   21.26
   30  121859.03        9.08362600e+00       -2.20374720e-08    0.00   21.26
   31  121859.34        9.43256200e+00       -5.51343020e-08    0.00   20.81
   32  121859.61        9.71657900e+00       -5.35228520e-08    0.00   20.81
   33  121859.86        9.97779600e+00       -2.30291320e-08    0.00   20.81
   34  121860.10        1.02840900e+01       -3.54870420e-08    0.00   20.81
   35  121860.51        1.05747600e+01       -1.23691220e-08    0.00   20.81
   36  121860.77        1.09010200e+01       -4.28010220e-08    0.00   21.18
   37  121861.03        1.11735500e+01       -2.76253200e-09    0.00   21.18
   38  121861.33        1.14744100e+01        7.58797800e-09    0.00   21.18
   39  121861.60        1.18047200e+01       -2.44552120e-08    0.00   21.06
   40  121861.85        1.20514900e+01       -5.64984020e-08    0.00   21.06
   41  121862.10        1.23347400e+01       -5.28416420e-08    0.00   21.06
   42  121862.44        1.27109300e+01       -4.91228920e-08    0.00   20.88
   43  121862.71        1.29778800e+01       -6.55473520e-08    0.00   20.88
   44  121862.96        1.32459000e+01       -9.30660620e-08    0.00   20.88
   45  121863.20        1.35578600e+01       -7.87488920e-08    0.00   20.88
   46  121863.52        1.38963900e+01       -9.93259520e-08    0.00   21.27
   47  121863.78        1.41433700e+01       -1.09862402e-07    0.00   21.27
   48  121864.02        1.44481000e+01       -9.13306520e-08    0.00   21.27
   49  121864.30        1.48036500e+01       -8.81077420e-08    0.00   21.27
   50  121864.57        1.50961500e+01       -6.09609020e-08    0.00   20.80
   51  121864.82        1.53463600e+01       -7.40384820e-08    0.00   20.80
   52  121865.07        1.56424400e+01       -6.24483920e-08    0.00   20.80
   53  121865.43        1.60046800e+01       -4.55900820e-08    0.00   21.19
   54  121865.69        1.62554600e+01       -9.46155420e-08    0.00   21.19
   55  121865.93        1.65493300e+01       -8.95332620e-08    0.00   21.19
   56  121866.19        1.68351000e+01       -7.51544520e-08    0.00   21.19
   57  121866.45        1.72152000e+01       -5.92262520e-08    0.00   21.04
   58  121866.69        1.74792700e+01       -6.83372620e-08    0.00   21.04
   59  121866.94        1.77614900e+01       -9.26950420e-08    0.00   21.04
   60  121867.18        1.80499800e+01       -8.02992220e-08    0.00   21.04
   61  121867.49        1.83890000e+01       -7.41632920e-08    0.00   20.88
   62  121867.75        1.86797200e+01       -9.36867020e-08    0.00   20.88
   63  121868.00        1.89458100e+01       -1.16185112e-07    0.00   20.88
   64  121868.29        1.92912100e+01       -8.84184820e-08    0.00   20.88
   65  121868.60        1.95864800e+01       -8.30263020e-08    0.00   21.26
   66  121868.85        1.98676200e+01       -1.19036152e-07    0.00   21.26
   67  121869.09        2.01715600e+01       -1.05834602e-07    0.00   21.26
   68  121869.42        2.04898200e+01       -1.36700192e-07    0.00   20.80
   69  121869.71        2.08020300e+01       -1.53248602e-07    0.00   20.80
   70  121869.97        2.10660300e+01       -1.35026752e-07    0.00   20.80
   71  121870.21        2.13450800e+01       -1.31803842e-07    0.00   20.80
   72  121870.53        2.16939200e+01       -1.28704882e-07    0.00   21.19
   73  121870.81        2.19727200e+01       -1.19903852e-07    0.00   21.19
   74  121871.07        2.22758300e+01       -1.10978872e-07    0.00   21.19
   75  121871.45        2.26051600e+01       -1.51389232e-07    0.00   21.04
   76  121871.72        2.28825000e+01       -1.73763682e-07    0.00   21.04
   77  121871.97        2.31709600e+01       -1.41719842e-07    0.00   21.04
   78  121872.21        2.34549800e+01       -1.72832042e-07    0.00   21.04
   79  121872.48        2.37981000e+01       -1.67128662e-07    0.00   20.88
   80  121872.72        2.40908900e+01       -1.77603132e-07    0.00   20.88
   81  121872.97        2.43790100e+01       -1.91176562e-07    0.00   20.88
   82  121873.21        2.46596500e+01       -1.73760432e-07    0.00   20.88
   83  121873.54        2.50003900e+01       -2.06671342e-07    0.00   21.26
   84  121873.80        2.52775200e+01       -2.08530712e-07    0.00   21.26
   85  121874.04        2.55519400e+01       -1.75309912e-07    0.00   21.26
   86  121874.32        2.58473300e+01       -1.89813022e-07    0.00   21.26
   87  121874.61        2.61935000e+01       -1.59319302e-07    0.00   20.79
   88  121874.85        2.64710900e+01       -1.60558882e-07    0.00   20.79
   89  121875.11        2.67470700e+01       -1.45869832e-07    0.00   20.79
   90  121875.39        2.70944900e+01       -1.69731792e-07    0.00   21.19
   91  121875.67        2.73705800e+01       -1.96940622e-07    0.00   21.19
   92  121875.91        2.76412000e+01       -1.88697392e-07    0.00   21.19
   93  121876.16        2.79542500e+01       -1.72086992e-07    0.00   21.19
   94  121876.47        2.83022300e+01       -1.68182312e-07    0.00   21.03
   95  121876.72        2.85817500e+01       -1.70847412e-07    0.00   21.03
   96  121876.98        2.88514200e+01       -1.81879692e-07    0.00   21.03
   97  121877.25        2.91779700e+01       -1.92726042e-07    0.00   21.03
   98  121877.58        2.95063900e+01       -2.32392672e-07    0.00   20.88
   99  121877.86        2.97473300e+01       -2.34623922e-07    0.00   20.88
  100  121878.10        3.00513700e+01       -2.45408312e-07    0.00   20.88
  101  121878.50        3.04115500e+01       -2.17393782e-07    0.00   21.25
  102  121878.76        3.06857100e+01       -2.17083892e-07    0.00   21.25
  103  121879.02        3.09630500e+01       -2.17827632e-07    0.00   21.25
  104  121879.32        3.13007200e+01       -2.23157842e-07    0.00   21.25
  105  121879.63        3.16177100e+01       -2.34438042e-07    0.00   20.80
  106  121879.89        3.18619600e+01       -2.08716712e-07    0.00   20.80
  107  121880.13        3.21486800e+01       -2.19315132e-07    0.00   20.80
  108  121880.46        3.25258400e+01       -2.57122392e-07    0.00   21.19
  109  121880.71        3.27928500e+01       -2.67410922e-07    0.00   21.19
  110  121880.96        3.30738300e+01       -2.73360922e-07    0.00   21.19
  111  121881.22        3.33855700e+01       -2.63630202e-07    0.00   21.19
  112  121881.53        3.37200600e+01       -2.57618222e-07    0.00   21.03
  113  121881.80        3.39585700e+01       -2.78443202e-07    0.00   21.03
  114  121882.05        3.42737200e+01       -2.71749462e-07    0.00   21.03
  115  121882.38        3.46241200e+01       -2.72741132e-07    0.00   21.03
  116  121882.74        3.49312300e+01       -2.61646872e-07    0.00   20.88
  117  121882.99        3.52086200e+01       -2.73732792e-07    0.00   20.88
  118  121883.23        3.54926100e+01       -2.66481242e-07    0.00   20.88
  119  121883.54        3.58608700e+01       -2.56688542e-07    0.00   21.25
  120  121883.78        3.61209100e+01       -2.26690532e-07    0.00   21.25
  121  121884.03        3.63636000e+01       -2.16773392e-07    0.00   21.25
  122  121884.36        3.67330200e+01       -2.35552462e-07    0.00   21.25
  123  121884.62        3.70750100e+01       -2.07971752e-07    0.00   20.79
  124  121884.86        3.72512500e+01       -1.84667602e-07    0.00   20.79
  125  121885.11        3.75793100e+01       -1.73387402e-07    0.00   20.79
  126  121885.48        3.79564400e+01       -9.43020420e-08    0.00   21.20
  127  121885.74        3.82246000e+01       -1.11880420e-08    0.00   21.20
  128  121885.98        3.84876400e+01       -3.75055200e-09    0.00   21.20
  129  121886.25        3.88282200e+01        7.64504280e-08    0.00   21.20
  130  121886.54        3.91851400e+01        1.42148298e-07    0.00   20.81
  131  121886.81        3.93901800e+01        2.51913318e-07    0.00   20.81
  132  121887.05        3.96885900e+01        3.87089778e-07    0.00   20.81
  133  121887.42        4.00425500e+01        5.39434448e-07    0.00   20.90
  134  121887.69        4.02948400e+01        7.61009808e-07    0.00   20.90
  135  121887.93        4.05645700e+01        9.15337808e-07    0.00   20.90
  136  121888.18        4.08581400e+01        1.10046944e-06    0.00   20.90
  137  121888.50        4.12291400e+01        1.44575512e-06    0.00   20.94
  138  121888.76        4.14661200e+01        1.83188503e-06    0.00   20.94
  139  121889.01        4.17623400e+01        2.10484107e-06    0.00   20.94
  140  121889.29        4.21317900e+01        3.26211522e-06    0.00   20.94
  141  121889.61        4.23944000e+01        3.46249362e-06    0.00   20.80
  142  121889.86        4.26600600e+01        4.62503962e-06    0.00   20.80
  143  121890.10        4.29748500e+01        5.57251472e-06    0.00   20.80
  144  121890.55        4.33246000e+01        6.77094332e-06    0.00   21.21
  145  121890.80        4.35634800e+01        8.17204372e-06    0.00   21.21
  146  121891.04        4.38585600e+01        9.18174582e-06    0.00   21.21
  147  121891.36        4.42148800e+01        1.13612421e-05    0.00   21.21
  148  121891.67        4.44696600e+01        1.38688559e-05    0.00   21.02
  149  121891.91        4.47678300e+01        1.60365142e-05    0.00   21.02
  150  121892.15        4.50512900e+01        1.84183723e-05    0.00   21.02
  151  121892.50        4.54475500e+01        2.48747385e-05    0.00   20.91

File: data/figure09/Ic_2021-10-06_08-42-12359835_Anneal184.txt
# Ic = 38.36 A, n = 28.55 , Tavg = 0.00 K, Anneal184_00K___3600s
#idx    t_s     iHTS_A                vHTS_V                tHTS_K  tTAR_K
    0  121895.65        8.84728000e-02        3.60895440e-08    0.00   21.23
    1  121895.91        3.66454000e-01        4.57560240e-08    0.00   21.23
    2  121896.15        6.23701300e-01        7.29015240e-08    0.00   21.23
    3  121896.50        9.89831800e-01        5.65390440e-08    0.00   21.00
    4  121896.74        1.30128800e+00        3.14375140e-08    0.00   21.00
    5  121896.99        1.53659800e+00        3.02599040e-08    0.00   21.00
    6  121897.24        1.89688200e+00        1.78021140e-08    0.00   21.00
    7  121897.50        2.18804600e+00        3.96807340e-08    0.00   20.93
    8  121897.75        2.48926000e+00        1.53229440e-08    0.00   20.93
    9  121897.99        2.75067000e+00        4.35854140e-08    0.00   20.93
   10  121898.29        3.10357100e+00        5.16426940e-08    0.00   20.93
   11  121898.56        3.40448700e+00        9.00107400e-09    0.00   21.25
   12  121898.80        3.65879700e+00       -1.49228560e-08    0.00   21.25
   13  121899.06        3.96314000e+00        1.78640840e-08    0.00   21.25
   14  121899.31        4.27831900e+00       -3.42603360e-08    0.00   21.25
   15  121899.57        4.61317900e+00       -6.67666000e-10    0.00   20.81
   16  121899.82        4.86500500e+00        9.55889400e-09    0.00   20.81
   17  121900.08        5.17094400e+00       -4.57234600e-09    0.00   20.81
   18  121900.36        5.52651600e+00        2.77807440e-08    0.00   20.81
   19  121900.64        5.77331400e+00        1.37734640e-08    0.00   21.23
   20  121900.90        6.05881900e+00       -2.40337860e-08    0.00   21.23
   21  121901.14        6.38970400e+00       -2.62650260e-08    0.00   21.23
   22  121901.49        6.75265900e+00       -2.04389960e-08    0.00   21.00
   23  121901.75        6.99846100e+00       -8.41670600e-09    0.00   21.00
   24  121902.00        7.30026000e+00       -3.04829360e-08    0.00   21.00
   25  121902.29        7.64797600e+00       -8.35989960e-08    0.00   21.00
   26  121902.55        7.91479500e+00       -5.53365360e-08    0.00   20.93
   27  121902.82        8.20390900e+00       -3.57511560e-08    0.00   20.93
   28  121903.07        8.50636800e+00       -6.72365160e-08    0.00   20.93
   29  121903.36        8.80652600e+00       -1.27569160e-08    0.00   20.93
   30  121903.66        9.12099100e+00        8.93575400e-09    0.00   21.26
   31  121903.91        9.38772000e+00       -6.32078760e-08    0.00   21.26
   32  121904.15        9.67622300e+00       -5.28573760e-08    0.00   21.26
   33  121904.46        1.00126900e+01       -5.00683160e-08    0.00   20.80
   34  121904.71        1.02888600e+01       -4.82709260e-08    0.00   20.80
   35  121904.96        1.05874900e+01       -7.77109760e-08    0.00   20.80
   36  121905.22        1.09006000e+01       -9.47552260e-08    0.00   20.80
   37  121905.53        1.12102100e+01       -1.07770826e-07    0.00   21.24
   38  121905.78        1.14807600e+01       -7.56036960e-08    0.00   21.24
   39  121906.04        1.17808600e+01       -6.11005860e-08    0.00   21.24
   40  121906.34        1.21007200e+01       -9.09745060e-08    0.00   21.24
   41  121906.64        1.23973000e+01       -7.69672360e-08    0.00   20.98
   42  121906.88        1.26716300e+01       -6.56870460e-08    0.00   20.98
   43  121907.13        1.29746900e+01       -8.54583660e-08    0.00   20.98
   44  121907.50        1.32966000e+01       -6.66167260e-08    0.00   21.26
   45  121907.76        1.35706000e+01       -6.59979160e-08    0.00   21.26
   46  121908.00        1.38542200e+01       -8.57696560e-08    0.00   21.26
   47  121908.29        1.41821700e+01       -6.01723060e-08    0.00   21.26
   48  121908.61        1.44852100e+01       -7.78363360e-08    0.00   21.25
   49  121908.86        1.47597000e+01       -9.97149460e-08    0.00   21.25
   50  121909.10        1.50648200e+01       -9.56243260e-08    0.00   21.25
   51  121909.49        1.53818300e+01       -9.30831860e-08    0.00   21.25
   52  121909.75        1.56689800e+01       -1.31014366e-07    0.00   20.80
   53  121909.99        1.59610400e+01       -1.21779486e-07    0.00   20.80
   54  121910.27        1.62869900e+01       -1.36654466e-07    0.00   20.80
   55  121910.56        1.65910300e+01       -1.45889336e-07    0.00   21.23
   56  121910.82        1.68616100e+01       -1.42790386e-07    0.00   21.23
   57  121911.07        1.71746600e+01       -1.05045146e-07    0.00   21.23
   58  121911.46        1.74961200e+01       -9.67399460e-08    0.00   21.23
   59  121911.72        1.77846400e+01       -1.36468526e-07    0.00   20.98
   60  121911.97        1.80752800e+01       -1.54566406e-07    0.00   20.98
   61  121912.22        1.83679300e+01       -1.63367436e-07    0.00   20.98
   62  121912.53        1.87003900e+01       -1.20415946e-07    0.00   20.93
   63  121912.79        1.89778100e+01       -1.38513836e-07    0.00   20.93
   64  121913.04        1.92549700e+01       -1.57851296e-07    0.00   20.93
   65  121913.30        1.96138900e+01       -1.38327826e-07    0.00   21.24
   66  121913.55        1.98997600e+01       -1.23452586e-07    0.00   21.24
   67  121913.81        2.01789500e+01       -1.54441776e-07    0.00   21.24
   68  121914.05        2.04574300e+01       -1.35476186e-07    0.00   21.24
   69  121914.31        2.07591400e+01       -1.40372526e-07    0.00   21.24
   70  121914.60        2.11084000e+01       -1.14527256e-07    0.00   20.79
   71  121914.86        2.13537100e+01       -1.39380866e-07    0.00   20.79
   72  121915.12        2.16430200e+01       -1.66403736e-07    0.00   20.79
   73  121915.47        2.20180800e+01       -1.73221436e-07    0.00   21.24
   74  121915.74        2.23257900e+01       -1.40186596e-07    0.00   21.24
   75  121915.99        2.25648800e+01       -1.80163086e-07    0.00   21.24
   76  121916.25        2.28919800e+01       -1.96649516e-07    0.00   21.24
   77  121916.52        2.32128200e+01       -1.84935476e-07    0.00   20.97
   78  121916.79        2.34649800e+01       -2.03901066e-07    0.00   20.97
   79  121917.03        2.37671000e+01       -1.92187026e-07    0.00   20.97
   80  121917.34        2.41284300e+01       -1.40000656e-07    0.00   20.94
   81  121917.67        2.44213500e+01       -1.61941246e-07    0.00   20.94
   82  121917.91        2.46643200e+01       -1.67395396e-07    0.00   20.94
   83  121918.16        2.49696600e+01       -2.27391126e-07    0.00   20.94
   84  121918.41        2.53146600e+01       -2.07185956e-07    0.00   21.23
   85  121918.68        2.55701100e+01       -1.93736496e-07    0.00   21.23
   86  121918.93        2.58588900e+01       -1.87910466e-07    0.00   21.23
   87  121919.17        2.61404200e+01       -1.99500556e-07    0.00   21.23
   88  121919.56        2.65137800e+01       -2.27204846e-07    0.00   20.80
   89  121919.81        2.67491900e+01       -2.10284216e-07    0.00   20.80
   90  121920.05        2.70381300e+01       -2.18031606e-07    0.00   20.80
   91  121920.37        2.74164500e+01       -1.93301956e-07    0.00   21.23
   92  121920.62        2.76893000e+01       -2.21316496e-07    0.00   21.23
   93  121920.87        2.79404700e+01       -2.55714876e-07    0.00   21.23
   94  121921.11        2.82693800e+01       -2.42327396e-07    0.00   21.23
   95  121921.36        2.86220000e+01       -2.55652896e-07    0.00   20.97
   96  121921.62        2.88690600e+01       -2.22803986e-07    0.00   20.97
   97  121921.86        2.91662200e+01       -2.52553946e-07    0.00   20.97
   98  121922.11        2.94777100e+01       -1.98012366e-07    0.00   20.97
   99  121922.37        2.97916500e+01       -1.99747776e-07    0.00   20.93
  100  121922.66        3.01072300e+01       -2.14250876e-07    0.00   20.93
  101  121922.91        3.03776900e+01       -1.99933716e-07    0.00   20.93
  102  121923.15        3.06890700e+01       -2.44744576e-07    0.00   20.93
  103  121923.52        3.10040400e+01       -2.60115386e-07    0.00   21.24
  104  121923.78        3.12838000e+01       -2.69474226e-07    0.00   21.24
  105  121924.02        3.15930600e+01       -2.30613356e-07    0.00   21.24
  106  121924.32        3.19315600e+01       -2.67428916e-07    0.00   20.79
  107  121924.61        3.22162800e+01       -2.63772156e-07    0.00   20.79
  108  121924.86        3.24991600e+01       -2.45302396e-07    0.00   20.79
  109  121925.10        3.28003100e+01       -2.89183576e-07    0.00   20.79
  110  121925.47        3.31248200e+01       -2.82489456e-07    0.00   21.23
  111  121925.73        3.34437900e+01       -2.12266796e-07    0.00   21.23
  112  121925.98        3.37065600e+01       -2.40591236e-07    0.00   21.23
  113  121926.24        3.39982100e+01       -2.64887026e-07    0.00   21.23
  114  121926.56        3.43218400e+01       -2.21563656e-07    0.00   20.96
  115  121926.82        3.45993000e+01       -2.26336046e-07    0.00   20.96
  116  121927.07        3.49039500e+01       -2.12948566e-07    0.00   20.96
  117  121927.44        3.52364400e+01       -2.36252696e-07    0.00   20.94
  118  121927.72        3.55541700e+01       -2.15613666e-07    0.00   20.94
  119  121927.96        3.58006400e+01       -2.28691246e-07    0.00   20.94
  120  121928.21        3.60930800e+01       -1.90202246e-07    0.00   20.94
  121  121928.52        3.64257300e+01       -1.85429856e-07    0.00   21.23
  122  121928.82        3.67398600e+01       -1.62745516e-07    0.00   21.23
  123  121929.07        3.70146800e+01       -1.32189826e-07    0.00   21.23
  124  121929.39        3.73518200e+01       -1.23760676e-07    0.00   20.80
  125  121929.68        3.76430600e+01       -3.70519560e-08    0.00   20.80
  126  121929.94        3.79700900e+01       -5.46276000e-10    0.00   20.80
  127  121930.18        3.81820000e+01        4.53182340e-08    0.00   20.80
  128  121930.47        3.85414900e+01        1.13743134e-07    0.00   21.23
  129  121930.72        3.88230700e+01        1.60847234e-07    0.00   21.23
  130  121930.97        3.91156300e+01        2.18921624e-07    0.00   21.23
  131  121931.25        3.94168700e+01        3.62649864e-07    0.00   21.23
  132  121931.51        3.97229400e+01        5.07741324e-07    0.00   20.96
  133  121931.76        4.00093000e+01        6.12051754e-07    0.00   20.96
  134  121932.00        4.02717700e+01        7.85655064e-07    0.00   20.96
  135  121932.29        4.06240900e+01        9.44879244e-07    0.00   20.96
  136  121932.68        4.09151400e+01        1.27008330e-06    0.00   20.94
  137  121932.93        4.11759900e+01        1.54421663e-06    0.00   20.94
  138  121933.17        4.15152700e+01        1.87400714e-06    0.00   20.94
  139  121933.47        4.18505900e+01        2.26106629e-06    0.00   21.24
  140  121933.75        4.20994100e+01        2.79873452e-06    0.00   21.24
  141  121933.99        4.23613100e+01        3.23643055e-06    0.00   21.24
  142  121934.27        4.27230400e+01        4.85550921e-06    0.00   21.24
  143  121934.54        4.30094600e+01        5.90549621e-06    0.00   20.79
  144  121934.79        4.32721500e+01        6.81788971e-06    0.00   20.79
  145  121935.04        4.35472800e+01        7.92737661e-06    0.00   20.79
  146  121935.32        4.39195500e+01        9.67314041e-06    0.00   21.24
  147  121935.61        4.42080500e+01        1.13053586e-05    0.00   21.24
  148  121935.86        4.44661200e+01        1.32102225e-05    0.00   21.24
  149  121936.10        4.47718000e+01        1.58944729e-05    0.00   21.24
  150  121936.49        4.51148400e+01        1.88743013e-05    0.00   20.96
  151  121936.74        4.54272400e+01        2.40027572e-05    0.00   20.96
