Repository: shortlab/2024-CryoHTS-Facility

# 2024-CryoHTS-Facility
Data repository for Alexis' RSI paper on the cryogenic HTS irradiation facility

File: data/figure09/Ic_2021-10-06_08-45-09675859_anneal184K.txt
# Ic = 38.26 A, n = 27.90 , Tavg = 0.00 K, Anneal184_00K___3600s
#idx    t_s     iHTS_A                vHTS_V                tHTS_K  tTAR_K
    0  122073.16        5.76851000e-02        2.69686650e-08    0.00   21.00
    1  122073.46        4.23775600e-01        2.62260550e-08    0.00   21.22
    2  122073.70        6.72060400e-01        4.15968550e-08    0.00   21.22
    3  122073.96        9.77595100e-01        6.31655550e-08    0.00   21.22
    4  122074.21        1.28474600e+00        5.80212950e-08    0.00   21.22
    5  122074.47        1.59537100e+00        3.36635350e-08    0.00   20.79
    6  122074.73        1.89308600e+00        2.64119850e-08    0.00   20.79
    7  122074.98        2.17921200e+00        5.41166150e-08    0.00   20.79
    8  122075.22        2.51370700e+00        4.55015350e-08    0.00   20.79
    9  122075.48        2.76628000e+00        4.12869550e-08    0.00   20.94
   10  122075.73        3.12023300e+00        4.55635150e-08    0.00   20.94
   11  122075.98        3.39529600e+00        2.48808500e-09    0.00   20.94
   12  122076.22        3.66256600e+00        3.10604150e-08    0.00   20.94
   13  122076.50        4.02264700e+00        5.01499550e-08    0.00   20.88
   14  122076.75        4.31373200e+00        5.25051650e-08    0.00   20.88
   15  122076.99        4.60505600e+00        5.36827650e-08    0.00   20.88
   16  122077.29        4.92790600e+00       -3.58586500e-09    0.00   20.88
   17  122077.63        5.22308300e+00       -6.18898500e-09    0.00   21.02
   18  122077.87        5.49309300e+00        7.88025500e-09    0.00   21.02
   19  122078.12        5.79793700e+00        3.93656050e-08    0.00   21.02
   20  122078.38        6.13893500e+00        3.40354150e-08    0.00   21.18
   21  122078.62        6.42880900e+00        1.38302450e-08    0.00   21.18
   22  122078.86        6.72899100e+00       -3.24673850e-08    0.00   21.18
   23  122079.11        7.01168800e+00       -3.38294350e-08    0.00   21.18
   24  122079.42        7.37279700e+00       -1.95107950e-08    0.00   20.80
   25  122079.69        7.64223100e+00       -1.78993350e-08    0.00   20.80
   26  122079.93        7.91744600e+00       -3.08529650e-08    0.00   20.80
   27  122080.18        8.22298200e+00       -7.90726850e-08    0.00   20.80
   28  122080.45        8.56378100e+00       -3.28982750e-08    0.00   20.95
   29  122080.73        8.86534800e+00       -9.47018500e-09    0.00   20.95
   30  122080.98        9.11079000e+00       -5.81237550e-08    0.00   20.95
   31  122081.24        9.43542300e+00       -7.93115000e-10    0.00   20.95
   32  122081.52        9.76043000e+00        4.20344250e-08    0.00   20.88
   33  122081.78        1.00108000e+01        2.31927950e-08    0.00   20.88
   34  122082.03        1.03127700e+01        2.00938350e-08    0.00   20.88
   35  122082.36        1.06708600e+01       -3.21029500e-09    0.00   21.01
   36  122082.66        1.09394100e+01       -3.16586950e-08    0.00   21.01
   37  122082.90        1.11977100e+01       -4.53560650e-08    0.00   21.01
   38  122083.15        1.15020800e+01       -4.70295050e-08    0.00   21.01
   39  122083.52        1.18433800e+01       -6.45076050e-08    0.00   21.23
   40  122083.79        1.20855800e+01       -6.61190650e-08    0.00   21.23
   41  122084.04        1.23882000e+01       -3.74227450e-08    0.00   21.23
   42  122084.30        1.26965100e+01       -8.16758050e-08    0.00   21.23
   43  122084.55        1.30355000e+01       -5.80617850e-08    0.00   20.92
   44  122084.80        1.32873800e+01       -4.96324550e-08    0.00   20.92
   45  122085.04        1.35985800e+01       -7.15107150e-08    0.00   20.92
   46  122085.36        1.39443600e+01       -5.43421650e-08    0.00   20.95
   47  122085.61        1.41903900e+01       -4.52932150e-08    0.00   20.95
   48  122085.85        1.44805900e+01       -4.46114450e-08    0.00   20.95
   49  122086.11        1.47883500e+01       -2.42823050e-08    0.00   20.95
   50  122086.45        1.51266400e+01       -7.35556750e-08    0.00   21.21
   51  122086.71        1.53766500e+01       -9.31410750e-08    0.00   21.21
   52  122086.96        1.56801400e+01       -6.71098550e-08    0.00   21.21
   53  122087.20        1.59894000e+01       -6.20895450e-08    0.00   21.21
   54  122087.48        1.62585600e+01       -5.00656050e-08    0.00   21.02
   55  122087.73        1.65988800e+01       -8.25426450e-08    0.00   21.02
   56  122087.97        1.68884600e+01       -8.31624350e-08    0.00   21.02
   57  122088.23        1.71834500e+01       -5.04374750e-08    0.00   21.02
   58  122088.54        1.75174600e+01       -8.92363850e-08    0.00   21.16
   59  122088.79        1.77924500e+01       -1.02128035e-07    0.00   21.16
   60  122089.05        1.80801800e+01       -9.71077350e-08    0.00   21.16
   61  122089.36        1.84334500e+01       -1.25989985e-07    0.00   20.80
   62  122089.61        1.87241300e+01       -1.13656145e-07    0.00   20.80
   63  122089.85        1.90058300e+01       -6.31431950e-08    0.00   20.80
   64  122090.09        1.92795900e+01       -1.15763435e-07    0.00   20.80
   65  122090.43        1.96209500e+01       -9.79754350e-08    0.00   20.95
   66  122090.72        1.99053700e+01       -9.13436750e-08    0.00   20.95
   67  122090.96        2.02019900e+01       -1.07024365e-07    0.00   20.95
   68  122091.20        2.04819400e+01       -1.02004045e-07    0.00   20.95
   69  122091.53        2.08353900e+01       -6.94030450e-08    0.00   20.86
   70  122091.81        2.11029800e+01       -8.57655250e-08    0.00   20.86
   71  122092.06        2.13810000e+01       -7.72743950e-08    0.00   20.86
   72  122092.43        2.17417600e+01       -1.28097245e-07    0.00   20.78
   73  122092.73        2.20364200e+01       -9.86571750e-08    0.00   20.78
   74  122092.98        2.23088400e+01       -1.11734765e-07    0.00   20.78
   75  122093.23        2.25722500e+01       -1.33117555e-07    0.00   20.78
   76  122093.53        2.29334000e+01       -1.24688395e-07    0.00   21.15
   77  122093.77        2.32074400e+01       -1.04669145e-07    0.00   21.15
   78  122094.02        2.34834800e+01       -1.22643085e-07    0.00   21.15
   79  122094.29        2.38337800e+01       -1.46381075e-07    0.00   21.15
   80  122094.65        2.41044500e+01       -1.57599295e-07    0.00   20.79
   81  122094.90        2.44092200e+01       -1.63425325e-07    0.00   20.79
   82  122095.14        2.46868900e+01       -1.92121645e-07    0.00   20.79
   83  122095.47        2.50246800e+01       -1.80221655e-07    0.00   20.96
   84  122095.74        2.53474100e+01       -1.08263935e-07    0.00   20.96
   85  122095.98        2.55771000e+01       -1.41670665e-07    0.00   20.96
   86  122096.25        2.59348300e+01       -1.54128465e-07    0.00   20.96
   87  122096.54        2.62256400e+01       -1.21217565e-07    0.00   21.20
   88  122096.80        2.64999200e+01       -1.79602195e-07    0.00   21.20
   89  122097.05        2.67790200e+01       -1.93175955e-07    0.00   21.20
   90  122097.41        2.71315000e+01       -1.41795455e-07    0.00   20.79
   91  122097.69        2.73951700e+01       -1.48799095e-07    0.00   20.79
   92  122097.95        2.76730300e+01       -1.59521475e-07    0.00   20.79
   93  122098.19        2.79588400e+01       -1.78796965e-07    0.00   20.79
   94  122098.44        2.83227400e+01       -1.98940165e-07    0.00   21.23
   95  122098.68        2.86116900e+01       -2.04084435e-07    0.00   21.23
   96  122098.93        2.88823200e+01       -2.05881825e-07    0.00   21.23
   97  122099.18        2.91713400e+01       -1.51464195e-07    0.00   21.23
   98  122099.51        2.95344800e+01       -1.95097465e-07    0.00   20.90
   99  122099.76        2.97900000e+01       -2.20322955e-07    0.00   20.90
  100  122100.02        3.00904500e+01       -1.82825605e-07    0.00   20.90
  101  122100.29        3.04479300e+01       -1.65905325e-07    0.00   20.90
  102  122100.60        3.07450500e+01       -2.11026085e-07    0.00   20.96
  103  122100.85        3.09933000e+01       -2.23669825e-07    0.00   20.96
  104  122101.09        3.13026000e+01       -2.03774535e-07    0.00   20.96
  105  122101.45        3.16572000e+01       -2.30115645e-07    0.00   20.85
  106  122101.69        3.19052100e+01       -1.59831375e-07    0.00   20.85
  107  122101.94        3.22018500e+01       -1.54253255e-07    0.00   20.85
  108  122102.19        3.25126400e+01       -1.69438125e-07    0.00   20.85
  109  122102.54        3.28567200e+01       -1.61132935e-07    0.00   21.03
  110  122102.78        3.31118300e+01       -1.83445315e-07    0.00   21.03
  111  122103.03        3.34133800e+01       -1.84250975e-07    0.00   21.03
  112  122103.31        3.37671600e+01       -1.86234285e-07    0.00   21.03
  113  122103.64        3.40351900e+01       -1.54686935e-07    0.00   21.23
  114  122103.89        3.43136300e+01       -1.56422345e-07    0.00   21.23
  115  122104.14        3.45973500e+01       -1.46505695e-07    0.00   21.23
  116  122104.38        3.49646600e+01       -1.77681175e-07    0.00   20.89
  117  122104.66        3.52480800e+01       -1.88837405e-07    0.00   20.89
  118  122104.91        3.55208900e+01       -1.71235345e-07    0.00   20.89
  119  122105.15        3.58026200e+01       -1.91378545e-07    0.00   20.89
  120  122105.52        3.61418400e+01       -1.15888025e-07    0.00   20.96
  121  122105.77        3.64312600e+01       -7.36182950e-08    0.00   20.96
  122  122106.01        3.67461800e+01       -7.35563150e-08    0.00   20.96
  123  122106.36        3.70813300e+01       -3.40756450e-08    0.00   20.84
  124  122106.64        3.73243800e+01        4.47534500e-09    0.00   20.84
  125  122106.89        3.76047800e+01       -1.18871350e-08    0.00   20.84
  126  122107.13        3.79432000e+01        4.56294550e-08    0.00   20.84
  127  122107.47        3.82590400e+01        9.91174050e-08    0.00   21.04
  128  122107.75        3.85497600e+01        1.37048595e-07    0.00   21.04
  129  122108.01        3.88384900e+01        2.29459405e-07    0.00   21.04
  130  122108.30        3.91902900e+01        3.21374385e-07    0.00   21.23
  131  122108.54        3.94011200e+01        3.88932325e-07    0.00   21.23
  132  122108.79        3.97586800e+01        4.85559265e-07    0.00   21.23
  133  122109.03        4.00273800e+01        6.38959085e-07    0.00   21.23
  134  122109.35        4.02855100e+01        8.23099055e-07    0.00   21.23
  135  122109.64        4.06385400e+01        1.06890824e-06    0.00   20.79
  136  122109.89        4.09030400e+01        1.33107993e-06    0.00   20.79
  137  122110.13        4.12162900e+01        1.49489074e-06    0.00   20.79
  138  122110.50        4.15168900e+01        1.88678473e-06    0.00   20.96
  139  122110.75        4.18088400e+01        2.34722762e-06    0.00   20.96
  140  122111.01        4.21474900e+01        2.78368459e-06    0.00   20.96
  141  122111.29        4.24207800e+01        4.04892636e-06    0.00   20.96
  142  122111.61        4.27312800e+01        4.18899917e-06    0.00   20.84
  143  122111.85        4.30118300e+01        5.65251214e-06    0.00   20.84
  144  122112.10        4.33113500e+01        6.85713835e-06    0.00   20.84
  145  122112.45        4.36386100e+01        7.87818235e-06    0.00   21.04
  146  122112.73        4.39221000e+01        9.28740155e-06    0.00   21.04
  147  122112.98        4.42088700e+01        1.14275405e-05    0.00   21.04
  148  122113.23        4.44567900e+01        1.34093848e-05    0.00   21.04
  149  122113.52        4.48230800e+01        1.57469272e-05    0.00   21.15
  150  122113.79        4.51077500e+01        1.84288876e-05    0.00   21.15
  151  122114.03        4.54084700e+01        2.37379567e-05    0.00   21.15

File: data/figure09/Ic_2021-10-06_08-45-53955276_anneal184K.txt
# Ic = 38.24 A, n = 27.71 , Tavg = 0.00 K, Anneal184_00K___3600s
#idx    t_s     iHTS_A                vHTS_V                tHTS_K  tTAR_K
    0  122117.47        1.22907500e-01        2.09985300e-08    0.00   20.79
    1  122117.73        4.30771300e-01       -2.10233200e-08    0.00   20.79
    2  122117.98        6.70602300e-01       -6.67639300e-08    0.00   20.79
    3  122118.25        1.03429500e+00       -4.01748800e-08    0.00   20.79
    4  122118.53        1.32304200e+00       -4.32118500e-08    0.00   21.24
    5  122118.78        1.57095400e+00       -3.52165400e-08    0.00   21.24
    6  122119.02        1.88032700e+00       -3.62082100e-08    0.00   21.24
    7  122119.42        2.22737000e+00       -5.40582000e-08    0.00   20.81
    8  122119.67        2.52173800e+00       -3.13118600e-08    0.00   20.81
    9  122119.91        2.78100500e+00       -1.37097800e-08    0.00   20.81
   10  122120.16        3.09140500e+00       -6.93670500e-08    0.00   20.81
   11  122120.51        3.43590300e+00       -6.14349800e-08    0.00   20.98
   12  122120.76        3.69221800e+00       -4.92889800e-08    0.00   20.98
   13  122121.01        3.99091100e+00       -1.39560000e-10    0.00   20.98
   14  122121.27        4.31023800e+00       -1.32791300e-08    0.00   20.98
   15  122121.55        4.64593000e+00       -1.87952700e-08    0.00   21.20
   16  122121.81        4.89359200e+00       -3.38561900e-08    0.00   21.20
   17  122122.07        5.20181400e+00       -3.48478500e-08    0.00   21.20
   18  122122.32        5.56135600e+00       -3.73890000e-08    0.00   20.79
   19  122122.60        5.83038900e+00       -5.09624200e-08    0.00   20.79
   20  122122.85        6.11003200e+00       -5.68504300e-08    0.00   20.79
   21  122123.10        6.42191200e+00       -6.11269900e-08    0.00   20.79
   22  122123.41        6.78101400e+00       -3.67072300e-08    0.00   21.15
   23  122123.69        7.01891500e+00       -3.73270200e-08    0.00   21.15
   24  122123.93        7.33050400e+00       -2.66666100e-08    0.00   21.15
   25  122124.18        7.64194400e+00       -5.18921000e-08    0.00   21.15
   26  122124.47        7.91585500e+00       -4.29051300e-08    0.00   20.80
   27  122124.72        8.24298000e+00       -8.21998800e-08    0.00   20.80
   28  122124.96        8.53405600e+00       -7.91009300e-08    0.00   20.80
   29  122125.22        8.83471300e+00       -1.89812000e-08    0.00   20.80
   30  122125.54        9.14773300e+00       -4.51983600e-08    0.00   20.99
   31  122125.82        9.42461800e+00       -3.73890000e-08    0.00   20.99
   32  122126.06        9.70589600e+00       -2.00968300e-08    0.00   20.99
   33  122126.32        1.00642100e+01       -4.09839300e-08    0.00   20.84
   34  122126.63        1.03331900e+01       -7.47627900e-08    0.00   20.84
   35  122126.89        1.06220200e+01       -3.90009500e-08    0.00   20.84
   36  122127.13        1.09355000e+01       -2.58613800e-08    0.00   20.84
   37  122127.39        1.12569600e+01       -3.24311600e-08    0.00   21.06
   38  122127.67        1.15307800e+01       -5.90821700e-08    0.00   21.06
   39  122127.92        1.18103000e+01       -5.54254100e-08    0.00   21.06
   40  122128.17        1.20825100e+01       -1.09533150e-07    0.00   21.06
   41  122128.50        1.24238600e+01       -1.01351910e-07    0.00   21.24
   42  122128.77        1.27031800e+01       -8.14566200e-08    0.00   21.24
   43  122129.02        1.30028900e+01       -1.06310240e-07    0.00   21.24
   44  122129.31        1.32799200e+01       -1.19077930e-07    0.00   21.24
   45  122129.60        1.36254300e+01       -8.27581800e-08    0.00   20.88
   46  122129.85        1.39008400e+01       -7.29654900e-08    0.00   20.88
   47  122130.10        1.41568200e+01       -8.94519300e-08    0.00   20.88
   48  122130.52        1.45227800e+01       -9.54019200e-08    0.00   21.24
   49  122130.77        1.47946300e+01       -8.74686000e-08    0.00   21.24
   50  122131.03        1.50928700e+01       -1.04822740e-07    0.00   21.24
   51  122131.32        1.54268200e+01       -1.08479510e-07    0.00   21.19
   52  122131.63        1.56905800e+01       -7.01144500e-08    0.00   21.19
   53  122131.87        1.59882800e+01       -7.51967400e-08    0.00   21.19
   54  122132.11        1.62743500e+01       -9.77571200e-08    0.00   21.19
   55  122132.40        1.65823800e+01       -8.49294100e-08    0.00   21.05
   56  122132.68        1.69215000e+01       -9.34234500e-08    0.00   21.05
   57  122132.92        1.72032500e+01       -1.35569190e-07    0.00   21.05
   58  122133.16        1.74617400e+01       -1.26086400e-07    0.00   21.05
   59  122133.51        1.78259400e+01       -1.25590570e-07    0.00   21.24
   60  122133.76        1.81090900e+01       -1.13442680e-07    0.00   21.24
   61  122134.01        1.83846300e+01       -1.10343730e-07    0.00   21.24
   62  122134.29        1.87330400e+01       -1.26830150e-07    0.00   21.24
   63  122134.61        1.90369600e+01       -1.20570270e-07    0.00   20.88
   64  122134.87        1.92626100e+01       -1.27140040e-07    0.00   20.88
   65  122135.11        1.95909600e+01       -1.41643140e-07    0.00   20.88
   66  122135.45        1.99304200e+01       -1.45485840e-07    0.00   20.98
   67  122135.70        2.02071300e+01       -1.55526440e-07    0.00   20.98
   68  122135.95        2.04797500e+01       -1.64823290e-07    0.00   20.98
   69  122136.20        2.07892700e+01       -1.30177020e-07    0.00   20.98
   70  122136.47        2.11351600e+01       -1.17657250e-07    0.00   20.83
   71  122136.74        2.14250700e+01       -1.54534770e-07    0.00   20.83
   72  122136.98        2.16896700e+01       -1.40341580e-07    0.00   20.83
   73  122137.22        2.20158400e+01       -1.78272740e-07    0.00   20.83
   74  122137.54        2.23401200e+01       -1.31850450e-07    0.00   20.79
   75  122137.79        2.25924100e+01       -9.94354200e-08    0.00   20.79
   76  122138.03        2.28970500e+01       -1.30300970e-07    0.00   20.79
   77  122138.39        2.32321500e+01       -1.35259600e-07    0.00   20.79
   78  122138.70        2.35276000e+01       -1.07803200e-07    0.00   21.23
   79  122138.94        2.37923900e+01       -1.16666200e-07    0.00   21.23
   80  122139.19        2.40797900e+01       -1.22740140e-07    0.00   21.23
   81  122139.45        2.44426200e+01       -1.00861550e-07    0.00   20.87
   82  122139.70        2.46955600e+01       -1.08856840e-07    0.00   20.87
   83  122139.94        2.49928600e+01       -1.34020320e-07    0.00   20.87
   84  122140.19        2.53046700e+01       -1.31789080e-07    0.00   20.87
   85  122140.49        2.56193300e+01       -1.65877540e-07    0.00   20.98
   86  122140.74        2.59230600e+01       -1.61848900e-07    0.00   20.98
   87  122140.98        2.61948000e+01       -1.84781140e-07    0.00   20.98
   88  122141.24        2.65216200e+01       -1.78087400e-07    0.00   20.98
   89  122141.51        2.67997300e+01       -1.41705720e-07    0.00   20.82
   90  122141.78        2.70928700e+01       -1.65133790e-07    0.00   20.82
   91  122142.04        2.73940000e+01       -1.44432800e-07    0.00   20.82
   92  122142.40        2.77293000e+01       -1.41953640e-07    0.00   20.78
   93  122142.68        2.80024600e+01       -1.36065630e-07    0.00   20.78
   94  122142.92        2.82967800e+01       -1.78335320e-07    0.00   20.78
   95  122143.16        2.85824600e+01       -1.68480660e-07    0.00   20.78
   96  122143.45        2.89180800e+01       -1.79203030e-07    0.00   21.23
   97  122143.71        2.91969200e+01       -1.69658260e-07    0.00   21.23
   98  122143.96        2.95027000e+01       -1.30487520e-07    0.00   21.23
   99  122144.21        2.97888700e+01       -1.55093080e-07    0.00   21.23
  100  122144.48        3.01201600e+01       -1.73934590e-07    0.00   20.78
  101  122144.73        3.04354700e+01       -1.97672500e-07    0.00   20.78
  102  122144.99        3.07101600e+01       -1.46911680e-07    0.00   20.78
  103  122145.25        3.10470900e+01       -1.45672100e-07    0.00   20.78
  104  122145.55        3.13363100e+01       -1.51931980e-07    0.00   21.24
  105  122145.82        3.16207200e+01       -1.60794980e-07    0.00   21.24
  106  122146.06        3.19040400e+01       -1.57510090e-07    0.00   21.24
  107  122146.32        3.22045600e+01       -1.83603260e-07    0.00   21.17
  108  122146.60        3.25562100e+01       -1.92466260e-07    0.00   21.17
  109  122146.85        3.28319600e+01       -1.91908450e-07    0.00   21.17
  110  122147.10        3.30864100e+01       -1.64265810e-07    0.00   21.17
  111  122147.47        3.34516000e+01       -1.73562660e-07    0.00   20.78
  112  122147.73        3.37518600e+01       -1.46787720e-07    0.00   20.78
  113  122147.98        3.40086300e+01       -1.28379950e-07    0.00   20.78
  114  122148.22        3.43264600e+01       -1.16603940e-07    0.00   20.78
  115  122148.48        3.46506500e+01       -1.29309640e-07    0.00   21.23
  116  122148.73        3.49637000e+01       -1.00923250e-07    0.00   21.23
  117  122148.98        3.52099200e+01       -1.07493020e-07    0.00   21.23
  118  122149.22        3.55211200e+01       -9.91258600e-08    0.00   21.23
  119  122149.50        3.58165600e+01       -9.98696000e-08    0.00   20.87
  120  122149.76        3.61340800e+01       -8.57383900e-08    0.00   20.87
  121  122150.00        3.64081400e+01       -6.06370700e-08    0.00   20.87
  122  122150.27        3.67377800e+01       -3.44206600e-08    0.00   20.87
  123  122150.57        3.70741300e+01       -3.25002200e-08    0.00   21.24
  124  122150.82        3.73439300e+01       -1.01877800e-08    0.00   21.24
  125  122151.07        3.76281400e+01        1.15438000e-09    0.00   21.24
  126  122151.39        3.79701700e+01        4.54073900e-08    0.00   21.18
  127  122151.67        3.81968900e+01        1.24120710e-07    0.00   21.18
  128  122151.92        3.85292700e+01        1.98309580e-07    0.00   21.18
  129  122152.16        3.88337700e+01        2.17770980e-07    0.00   21.18
  130  122152.52        3.91251300e+01        3.32184210e-07    0.00   21.05
  131  122152.77        3.94151800e+01        4.11703270e-07    0.00   21.05
  132  122153.02        3.97263400e+01        5.06221240e-07    0.00   21.05
  133  122153.31        4.00219500e+01        6.73254640e-07    0.00   21.05
  134  122153.62        4.03327900e+01        8.78591060e-07    0.00   21.23
  135  122153.86        4.06030700e+01        1.06124317e-06    0.00   21.23
  136  122154.12        4.08839800e+01        1.26286085e-06    0.00   21.23
  137  122154.48        4.12423300e+01        1.64353586e-06    0.00   20.88
  138  122154.76        4.14928800e+01        1.91630543e-06    0.00   20.88
  139  122155.02        4.17632000e+01        2.30181480e-06    0.00   20.88
  140  122155.35        4.21921200e+01        2.71484284e-06    0.00   20.88
  141  122155.69        4.23807500e+01        3.42623777e-06    0.00   21.25
  142  122155.95        4.26824000e+01        4.76895170e-06    0.00   21.25
  143  122156.19        4.30063200e+01        4.97831881e-06    0.00   21.25
  144  122156.50        4.33574900e+01        6.65268419e-06    0.00   21.18
  145  122156.76        4.36286700e+01        7.90918499e-06    0.00   21.18
  146  122157.01        4.39001000e+01        9.37703439e-06    0.00   21.18
  147  122157.26        4.42412100e+01        1.08398633e-05    0.00   21.18
  148  122157.51        4.45163600e+01        1.37820077e-05    0.00   21.06
  149  122157.75        4.48266300e+01        1.59447658e-05    0.00   21.06
  150  122158.00        4.51045800e+01        1.88951533e-05    0.00   21.06
  151  122158.29        4.54085200e+01        2.38527315e-05    0.00   21.06

File: data/figure09/Ic_2021-10-06_11-12-05000266_anneal187K.txt
# Ic = 38.42 A, n = 28.37 , Tavg = 0.00 K, Anneal187_00K___3600s
#idx    t_s     iHTS_A                vHTS_V                tHTS_K  tTAR_K
    0  130888.70        7.27215900e-02       -3.21981620e-08    0.00   21.24
    1  130888.94        3.80719100e-01       -2.64975620e-08    0.00   21.24
    2  130889.18        6.58103400e-01       -1.89305200e-09    0.00   21.24
    3  130889.43        9.98006700e-01        2.44519800e-09    0.00   20.95
    4  130889.71        1.28001800e+00       -2.34000920e-08    0.00   20.95
    5  130889.96        1.55174500e+00        5.97800800e-09    0.00   20.95
    6  130890.20        1.86217800e+00       -3.43084120e-08    0.00   20.95
    7  130890.54        2.23488100e+00       -3.87089220e-08    0.00   20.96
    8  130890.81        2.50557800e+00        1.69483080e-08    0.00   20.96
    9  130891.07        2.76515300e+00       -2.76105200e-09    0.00   20.96
   10  130891.31        3.12400800e+00       -1.31115620e-08    0.00   21.24
   11  130891.57        3.41610000e+00       -3.49901820e-08    0.00   21.24
   12  130891.84        3.67274200e+00       -6.17031720e-08    0.00   21.24
   13  130892.10        3.95731800e+00       -4.30474620e-08    0.00   21.24
   14  130892.42        4.32520900e+00       -3.70974720e-08    0.00   20.81
   15  130892.68        4.60044600e+00       -4.26755920e-08    0.00   20.81
   16  130892.93        4.87635600e+00       -1.41652020e-08    0.00   20.81
   17  130893.17        5.18487300e+00       -3.16433120e-08    0.00   20.81
   18  130893.42        5.53581100e+00       -2.40198820e-08    0.00   21.24
   19  130893.68        5.78445500e+00       -2.64990420e-08    0.00   21.24
   20  130893.93        6.09365900e+00       -5.03610020e-08    0.00   21.24
   21  130894.17        6.40549200e+00       -7.10000420e-08    0.00   21.24
   22  130894.48        6.74829900e+00       -3.67255920e-08    0.00   20.95
   23  130894.76        7.01140600e+00       -2.68713320e-08    0.00   20.95
   24  130895.00        7.31268000e+00       -3.06526020e-08    0.00   20.95
   25  130895.25        7.64141200e+00       -1.50342720e-08    0.00   20.95
   26  130895.56        7.93707900e+00       -6.53612920e-08    0.00   20.95
   27  130895.82        8.21766400e+00       -9.62268720e-08    0.00   20.95
   28  130896.07        8.49802800e+00       -1.01309152e-07    0.00   20.95
   29  130896.39        8.85968700e+00       -6.22623320e-08    0.00   21.23
   30  130896.69        9.10857200e+00       -5.25316220e-08    0.00   21.23
   31  130896.93        9.40900600e+00       -4.32967320e-08    0.00   21.23
   32  130897.18        9.71135400e+00       -8.07321020e-08    0.00   21.23
   33  130897.43        1.00219500e+01       -8.50706320e-08    0.00   20.80
   34  130897.68        1.03085500e+01       -1.01804992e-07    0.00   20.80
   35  130897.92        1.06093700e+01       -8.92852120e-08    0.00   20.80
   36  130898.16        1.09135300e+01       -8.25294920e-08    0.00   20.80
   37  130898.52        1.12340900e+01       -8.48227220e-08    0.00   21.19
   38  130898.78        1.14974000e+01       -8.53805320e-08    0.00   21.19
   39  130899.03        1.17958800e+01       -4.98045420e-08    0.00   21.19
   40  130899.31        1.20770700e+01       -8.50086520e-08    0.00   20.95
   41  130899.56        1.24082900e+01       -1.26596622e-07    0.00   20.95
   42  130899.80        1.26901900e+01       -1.45190342e-07    0.00   20.95
   43  130900.05        1.29820700e+01       -9.10206320e-08    0.00   20.95
   44  130900.32        1.33249100e+01       -1.00689362e-07    0.00   20.95
   45  130900.63        1.35921500e+01       -1.10792982e-07    0.00   20.95
   46  130900.87        1.38819900e+01       -9.29450520e-08    0.00   20.95
   47  130901.11        1.41585000e+01       -1.00446552e-07    0.00   20.95
   48  130901.37        1.45010200e+01       -1.26663672e-07    0.00   21.23
   49  130901.66        1.47653500e+01       -1.18730362e-07    0.00   21.23
   50  130901.92        1.50785400e+01       -1.15817342e-07    0.00   21.23
   51  130902.16        1.53625600e+01       -1.34968862e-07    0.00   21.23
   52  130902.53        1.57016200e+01       -1.01872072e-07    0.00   20.80
   53  130902.80        1.59798300e+01       -8.64392920e-08    0.00   20.80
   54  130903.04        1.62580600e+01       -1.16994942e-07    0.00   20.80
   55  130903.31        1.66154500e+01       -1.11912662e-07    0.00   21.24
   56  130903.63        1.69127100e+01       -1.48294342e-07    0.00   21.24
   57  130903.88        1.71860400e+01       -1.50711522e-07    0.00   21.24
   58  130904.14        1.74521400e+01       -1.27593352e-07    0.00   21.24
   59  130904.48        1.78134000e+01       -1.03917372e-07    0.00   20.95
   60  130904.73        1.81078800e+01       -1.23874612e-07    0.00   20.95
   61  130904.97        1.83698100e+01       -1.02367902e-07    0.00   20.95
   62  130905.24        1.87041400e+01       -1.57219322e-07    0.00   20.95
   63  130905.52        1.90241000e+01       -1.30072512e-07    0.00   20.94
   64  130905.79        1.92686900e+01       -1.10982982e-07    0.00   20.94
   65  130906.04        1.95754100e+01       -1.12842352e-07    0.00   20.94
   66  130906.36        1.99350300e+01       -1.02863732e-07    0.00   21.23
   67  130906.61        2.02148400e+01       -1.35217172e-07    0.00   21.23
   68  130906.86        2.04697100e+01       -1.56476492e-07    0.00   21.23
   69  130907.10        2.07761600e+01       -1.62426872e-07    0.00   21.23
   70  130907.51        2.11201000e+01       -1.44019112e-07    0.00   20.80
   71  130907.79        2.13722400e+01       -1.50031072e-07    0.00   20.80
   72  130908.04        2.16800800e+01       -1.29268112e-07    0.00   20.80
   73  130908.32        2.19847100e+01       -1.40858182e-07    0.00   20.80
   74  130908.57        2.23243000e+01       -1.51456592e-07    0.00   21.23
   75  130908.82        2.25843100e+01       -1.54121682e-07    0.00   21.23
   76  130909.07        2.28642700e+01       -1.88643982e-07    0.00   21.23
   77  130909.48        2.32289600e+01       -2.20067322e-07    0.00   20.95
   78  130909.73        2.34973300e+01       -2.14551192e-07    0.00   20.95
   79  130909.97        2.37866800e+01       -1.92920532e-07    0.00   20.95
   80  130910.22        2.40945800e+01       -2.27132932e-07    0.00   20.95
   81  130910.49        2.44310100e+01       -1.90255432e-07    0.00   20.94
   82  130910.77        2.46855000e+01       -1.63418532e-07    0.00   20.94
   83  130911.03        2.49854200e+01       -1.99986132e-07    0.00   20.94
   84  130911.27        2.53475700e+01       -1.97816872e-07    0.00   21.23
   85  130911.55        2.56035800e+01       -1.87280442e-07    0.00   21.23
   86  130911.80        2.58767400e+01       -2.12629852e-07    0.00   21.23
   87  130912.04        2.61847800e+01       -1.85421072e-07    0.00   21.23
   88  130912.32        2.64849500e+01       -1.92052822e-07    0.00   21.23
   89  130912.57        2.67994400e+01       -1.99242162e-07    0.00   20.80
   90  130912.82        2.70774900e+01       -2.03704352e-07    0.00   20.80
   91  130913.07        2.73831300e+01       -2.05687452e-07    0.00   20.80
   92  130913.38        2.77080700e+01       -1.69801612e-07    0.00   21.23
   93  130913.72        2.79772400e+01       -2.26698332e-07    0.00   21.23
   94  130913.96        2.82834400e+01       -2.51489932e-07    0.00   21.23
   95  130914.20        2.85899000e+01       -2.42502982e-07    0.00   21.23
   96  130914.51        2.89051900e+01       -1.85792192e-07    0.00   20.94
   97  130914.75        2.91884300e+01       -2.13000972e-07    0.00   20.94
   98  130915.00        2.94861000e+01       -2.48267022e-07    0.00   20.94
   99  130915.24        2.98355400e+01       -2.19756682e-07    0.00   20.94
  100  130915.55        3.01128400e+01       -2.42564962e-07    0.00   20.94
  101  130915.80        3.03897100e+01       -2.38288412e-07    0.00   20.94
  102  130916.05        3.07009700e+01       -2.57997732e-07    0.00   20.94
  103  130916.32        3.10349000e+01       -2.54340972e-07    0.00   21.23
  104  130916.63        3.13022900e+01       -2.44362352e-07    0.00   21.23
  105  130916.87        3.16024300e+01       -2.61406572e-07    0.00   21.23
  106  130917.12        3.18834100e+01       -2.54650862e-07    0.00   21.23
  107  130917.38        3.22278800e+01       -2.16595762e-07    0.00   20.80
  108  130917.62        3.25232700e+01       -2.26388442e-07    0.00   20.80
  109  130917.87        3.28167600e+01       -2.46159742e-07    0.00   20.80
  110  130918.11        3.30939400e+01       -2.37296742e-07    0.00   20.80
  111  130918.49        3.34355800e+01       -1.96947902e-07    0.00   21.23
  112  130918.75        3.37269800e+01       -2.33638212e-07    0.00   21.23
  113  130919.00        3.39946000e+01       -2.37480162e-07    0.00   21.23
  114  130919.24        3.43038300e+01       -2.25270292e-07    0.00   21.23
  115  130919.52        3.46356600e+01       -2.44917642e-07    0.00   20.94
  116  130919.76        3.49233900e+01       -2.37046312e-07    0.00   20.94
  117  130920.01        3.52021700e+01       -2.21117692e-07    0.00   20.94
  118  130920.29        3.55671100e+01       -2.21985402e-07    0.00   20.93
  119  130920.60        3.58518700e+01       -2.35372872e-07    0.00   20.93
  120  130920.85        3.61118700e+01       -1.96078162e-07    0.00   20.93
  121  130921.09        3.64172600e+01       -2.20869782e-07    0.00   20.93
  122  130921.48        3.67683900e+01       -1.93970882e-07    0.00   21.22
  123  130921.73        3.70656500e+01       -1.00568472e-07    0.00   21.22
  124  130921.98        3.73027800e+01       -1.02799712e-07    0.00   21.22
  125  130922.22        3.76210200e+01       -7.25539420e-08    0.00   21.22
  126  130922.51        3.79596700e+01       -2.32186320e-08    0.00   20.79
  127  130922.76        3.82267300e+01        2.45052280e-08    0.00   20.79
  128  130923.02        3.85212100e+01        9.14425780e-08    0.00   20.79
  129  130923.34        3.88654000e+01        1.42203408e-07    0.00   21.22
  130  130923.64        3.91660100e+01        2.05298068e-07    0.00   21.22
  131  130923.89        3.94010400e+01        3.13265548e-07    0.00   21.22
  132  130924.15        3.96934000e+01        4.44537148e-07    0.00   21.22
  133  130924.40        4.00385900e+01        5.51947728e-07    0.00   20.95
  134  130924.64        4.02968800e+01        7.37204928e-07    0.00   20.95
  135  130924.88        4.05873700e+01        8.96678888e-07    0.00   20.95
  136  130925.14        4.08993400e+01        1.10052811e-06    0.00   20.95
  137  130925.47        4.12378000e+01        1.43893395e-06    0.00   20.93
  138  130925.74        4.15201300e+01        1.85512354e-06    0.00   20.93
  139  130925.98        4.17886500e+01        2.10960968e-06    0.00   20.93
  140  130926.25        4.21252800e+01        3.30233528e-06    0.00   20.93
  141  130926.56        4.23615200e+01        3.33778732e-06    0.00   21.23
  142  130926.81        4.26836500e+01        4.48656974e-06    0.00   21.23
  143  130927.06        4.29893600e+01        4.62881175e-06    0.00   21.23
  144  130927.39        4.33178400e+01        6.23109519e-06    0.00   20.80
  145  130927.67        4.36231300e+01        7.71437869e-06    0.00   20.80
  146  130927.92        4.38794600e+01        8.92997459e-06    0.00   20.80
  147  130928.16        4.41772500e+01        1.02470922e-05    0.00   20.80
  148  130928.53        4.45084200e+01        1.25739730e-05    0.00   21.22
  149  130928.79        4.47840200e+01        1.57353403e-05    0.00   21.22
  150  130929.03        4.50964700e+01        1.81670897e-05    0.00   21.22
  151  130929.32        4.54611600e+01        2.17411756e-05    0.00   20.95

File: data/figure09/Ic_2021-10-06_13-40-15314164_anneal190K.txt
# Ic = 38.43 A, n = 28.06 , Tavg = 0.00 K, Anneal190_00K___3600s
#idx    t_s     iHTS_A                vHTS_V                tHTS_K  tTAR_K
    0  139778.64        9.41997500e-02        1.87796900e-09    0.00   21.03
    1  139778.89        3.70606000e-01       -6.79911100e-09    0.00   21.03
    2  139779.16        6.26582600e-01       -4.62984100e-09    0.00   21.03
    3  139779.49        9.89381200e-01        1.32201490e-08    0.00   20.88
    4  139779.74        1.30731400e+00        3.85076490e-08    0.00   20.88
    5  139779.98        1.54217500e+00        5.16285900e-09    0.00   20.88
    6  139780.25        1.89918600e+00       -3.30162910e-08    0.00   20.88
    7  139780.50        2.19137500e+00       -1.03318910e-08    0.00   21.27
    8  139780.74        2.50610800e+00       -1.69016410e-08    0.00   21.27
    9  139780.99        2.75473100e+00        1.63014900e-09    0.00   21.27
   10  139781.25        3.09650100e+00       -2.34094310e-08    0.00   21.27
   11  139781.67        3.41684200e+00       -5.63203610e-08    0.00   20.95
   12  139781.92        3.66192800e+00       -3.71688010e-08    0.00   20.95
   13  139782.16        3.97055900e+00       -1.78932910e-08    0.00   20.95
   14  139782.50        4.31417500e+00       -9.15423100e-09    0.00   21.21
   15  139782.75        4.60554200e+00        1.08030590e-08    0.00   21.21
   16  139782.99        4.86924500e+00       -3.05990110e-08    0.00   21.21
   17  139783.33        5.22550700e+00       -2.68182810e-08    0.00   21.03
   18  139783.62        5.52982100e+00       -1.58479710e-08    0.00   21.03
   19  139783.86        5.77668500e+00       -3.38839110e-08    0.00   21.03
   20  139784.11        6.08365000e+00       -5.10521310e-08    0.00   21.03
   21  139784.45        6.44840100e+00       -5.46469210e-08    0.00   20.89
   22  139784.70        6.71306100e+00       -4.33047410e-08    0.00   20.89
   23  139784.96        6.98990600e+00       -5.22917110e-08    0.00   20.89
   24  139785.20        7.29950900e+00       -2.81818210e-08    0.00   20.89
   25  139785.51        7.65034200e+00       -4.67755710e-08    0.00   21.26
   26  139785.76        7.89753100e+00       -4.07016110e-08    0.00   21.26
   27  139786.02        8.18179800e+00       -1.83891210e-08    0.00   21.26
   28  139786.32        8.56466200e+00       -4.51020110e-08    0.00   20.81
   29  139786.62        8.85147600e+00       -1.57850910e-08    0.00   20.81
   30  139786.87        9.09062600e+00       -3.82274100e-09    0.00   20.81
   31  139787.13        9.39812200e+00       -2.27263810e-08    0.00   20.81
   32  139787.44        9.74162900e+00       -2.60732610e-08    0.00   21.19
   33  139787.71        9.99108000e+00       -5.54513910e-08    0.00   21.19
   34  139787.95        1.02931700e+01       -8.32800410e-08    0.00   21.19
   35  139788.20        1.05969900e+01       -4.01425310e-08    0.00   21.19
   36  139788.52        1.09386800e+01       -2.11149310e-08    0.00   21.03
   37  139788.77        1.11858400e+01       -7.47888910e-08    0.00   21.03
   38  139789.02        1.14781400e+01       -5.87982610e-08    0.00   21.03
   39  139789.39        1.18351300e+01       -4.70842010e-08    0.00   20.87
   40  139789.68        1.20958600e+01       -9.22670210e-08    0.00   20.87
   41  139789.93        1.23670400e+01       -8.19165010e-08    0.00   20.87
   42  139790.17        1.26554000e+01       -6.15873310e-08    0.00   20.87
   43  139790.46        1.30180600e+01       -8.50774310e-08    0.00   21.27
   44  139790.74        1.32980800e+01       -1.09187331e-07    0.00   21.27
   45  139790.99        1.35692900e+01       -7.47888910e-08    0.00   21.27
   46  139791.24        1.38988600e+01       -9.18331610e-08    0.00   21.27
   47  139791.53        1.41848000e+01       -9.11513910e-08    0.00   20.80
   48  139791.79        1.44598900e+01       -9.07175410e-08    0.00   20.80
   49  139792.04        1.47657600e+01       -9.31347310e-08    0.00   20.80
   50  139792.32        1.51272300e+01       -5.43348210e-08    0.00   21.19
   51  139792.66        1.53858600e+01       -6.00970610e-08    0.00   21.19
   52  139792.92        1.56617600e+01       -1.07200981e-07    0.00   21.19
   53  139793.16        1.59672600e+01       -9.87718010e-08    0.00   21.19
   54  139793.54        1.62937500e+01       -8.48884510e-08    0.00   21.02
   55  139793.80        1.65620300e+01       -4.30524710e-08    0.00   21.02
   56  139794.04        1.68431800e+01       -4.81967410e-08    0.00   21.02
   57  139794.36        1.72328000e+01       -6.90217710e-08    0.00   20.87
   58  139794.62        1.74708400e+01       -9.53009610e-08    0.00   20.87
   59  139794.87        1.77661600e+01       -1.07324941e-07    0.00   20.87
   60  139795.11        1.80814500e+01       -1.33604131e-07    0.00   20.87
   61  139795.42        1.84087100e+01       -1.40855701e-07    0.00   21.25
   62  139795.67        1.86692000e+01       -1.23005681e-07    0.00   21.25
   63  139795.92        1.89747400e+01       -1.06767121e-07    0.00   21.25
   64  139796.16        1.92574000e+01       -1.21332241e-07    0.00   21.25
   65  139796.55        1.95982300e+01       -9.55488810e-08    0.00   20.79
   66  139796.81        1.98755300e+01       -9.02806510e-08    0.00   20.79
   67  139797.06        2.01808600e+01       -1.33046321e-07    0.00   20.79
   68  139797.32        2.04596800e+01       -1.25980691e-07    0.00   20.79
   69  139797.59        2.08040300e+01       -6.44353010e-08    0.00   21.17
   70  139797.85        2.10824200e+01       -5.92910310e-08    0.00   21.17
   71  139798.09        2.13358500e+01       -7.10672510e-08    0.00   21.17
   72  139798.44        2.17218000e+01       -7.52205210e-08    0.00   21.03
   73  139798.73        2.19979400e+01       -1.16003681e-07    0.00   21.03
   74  139798.97        2.22882400e+01       -1.27593791e-07    0.00   21.03
   75  139799.22        2.25713100e+01       -1.54740691e-07    0.00   21.03
   76  139799.49        2.29066100e+01       -1.19474521e-07    0.00   20.86
   77  139799.76        2.31898100e+01       -9.67281510e-08    0.00   20.86
   78  139800.02        2.34648300e+01       -1.67880281e-07    0.00   20.86
   79  139800.28        2.38242900e+01       -1.38750051e-07    0.00   21.26
   80  139800.64        2.41137300e+01       -1.21147961e-07    0.00   21.26
   81  139800.88        2.43873000e+01       -1.16499521e-07    0.00   21.26
   82  139801.13        2.46619400e+01       -9.97031510e-08    0.00   21.26
   83  139801.49        2.50151800e+01       -1.39927661e-07    0.00   20.79
   84  139801.76        2.52856900e+01       -1.51641731e-07    0.00   20.79
   85  139802.01        2.55605400e+01       -1.48914641e-07    0.00   20.79
   86  139802.26        2.59138300e+01       -1.37572451e-07    0.00   20.79
   87  139802.54        2.62039400e+01       -1.49782351e-07    0.00   21.18
   88  139802.78        2.64561200e+01       -1.53377141e-07    0.00   21.18
   89  139803.04        2.67559600e+01       -1.67012571e-07    0.00   21.18
   90  139803.32        2.71196300e+01       -1.72280801e-07    0.00   21.03
   91  139803.62        2.73969200e+01       -1.48356831e-07    0.00   21.03
   92  139803.87        2.76532500e+01       -1.40113591e-07    0.00   21.03
   93  139804.12        2.79616800e+01       -1.64905531e-07    0.00   21.03
   94  139804.47        2.82849300e+01       -1.30321491e-07    0.00   20.86
   95  139804.72        2.85932800e+01       -1.52386351e-07    0.00   20.86
   96  139804.97        2.88559600e+01       -1.40052491e-07    0.00   20.86
   97  139805.24        2.91680800e+01       -1.37015511e-07    0.00   20.86
   98  139805.55        2.95103300e+01       -1.55113431e-07    0.00   20.97
   99  139805.81        2.97665200e+01       -1.80153021e-07    0.00   20.97
  100  139806.05        3.00692700e+01       -1.84863441e-07    0.00   20.97
  101  139806.34        3.04337600e+01       -1.86226981e-07    0.00   20.80
  102  139806.61        3.07298300e+01       -1.81578551e-07    0.00   20.80
  103  139806.86        3.09751800e+01       -1.65525941e-07    0.00   20.80
  104  139807.10        3.12806600e+01       -1.83685841e-07    0.00   20.80
  105  139807.35        3.16312400e+01       -1.56538951e-07    0.00   21.16
  106  139807.63        3.19025900e+01       -1.76248341e-07    0.00   21.16
  107  139807.87        3.21817900e+01       -1.72343651e-07    0.00   21.16
  108  139808.12        3.24978200e+01       -1.44762911e-07    0.00   21.16
  109  139808.47        3.28407200e+01       -1.71475941e-07    0.00   21.04
  110  139808.78        3.30881200e+01       -1.97755111e-07    0.00   21.04
  111  139809.03        3.33916400e+01       -1.83623861e-07    0.00   21.04
  112  139809.30        3.37689300e+01       -1.70298331e-07    0.00   20.85
  113  139809.55        3.40109500e+01       -1.87776461e-07    0.00   20.85
  114  139809.80        3.42912200e+01       -2.06494181e-07    0.00   20.85
  115  139810.04        3.45964000e+01       -2.19447571e-07    0.00   20.85
  116  139810.36        3.49476500e+01       -1.65029511e-07    0.00   21.26
  117  139810.65        3.51955600e+01       -1.70111551e-07    0.00   21.26
  118  139810.89        3.55003300e+01       -2.01844901e-07    0.00   21.26
  119  139811.14        3.58126800e+01       -1.62736031e-07    0.00   21.26
  120  139811.53        3.61206000e+01       -1.41105281e-07    0.00   20.79
  121  139811.79        3.64003100e+01       -1.11975061e-07    0.00   20.79
  122  139812.04        3.67088800e+01       -1.31126631e-07    0.00   20.79
  123  139812.34        3.70498100e+01       -7.47255610e-08    0.00   21.16
  124  139812.60        3.73598800e+01       -8.99104610e-08    0.00   21.16
  125  139812.84        3.76124700e+01       -3.55547010e-08    0.00   21.16
  126  139813.09        3.78984500e+01        2.68583590e-08    0.00   21.16
  127  139813.33        3.82448300e+01        5.14021190e-08    0.00   21.04
  128  139813.59        3.85441400e+01        1.20570909e-07    0.00   21.04
  129  139813.85        3.88104700e+01        1.99408459e-07    0.00   21.04
  130  139814.10        3.91197900e+01        2.53640259e-07    0.00   21.04
  131  139814.42        3.94219300e+01        3.51319489e-07    0.00   20.85
  132  139814.68        3.96989600e+01        4.89533109e-07    0.00   20.85
  133  139814.93        4.00121100e+01        5.85662849e-07    0.00   20.85
  134  139815.18        4.02784200e+01        7.58522849e-07    0.00   20.85
  135  139815.44        4.05740700e+01        8.99091679e-07    0.00   21.26
  136  139815.69        4.09132700e+01        1.14192620e-06    0.00   21.26
  137  139815.93        4.11840900e+01        1.38575183e-06    0.00   21.26
  138  139816.18        4.14478400e+01        1.67166070e-06    0.00   21.26
  139  139816.46        4.18093700e+01        2.04248097e-06    0.00   20.80
  140  139816.71        4.20844300e+01        2.50583722e-06    0.00   20.80
  141  139816.96        4.23587200e+01        3.11124971e-06    0.00   20.80
  142  139817.21        4.26720200e+01        3.62344553e-06    0.00   20.80
  143  139817.45        4.30113800e+01        5.39009966e-06    0.00   21.15
  144  139817.72        4.32958100e+01        5.54008924e-06    0.00   21.15
  145  139817.98        4.35615200e+01        6.81673608e-06    0.00   21.15
  146  139818.22        4.38836800e+01        8.76337765e-06    0.00   21.15
  147  139818.53        4.42108700e+01        1.03103776e-05    0.00   21.06
  148  139818.78        4.44716800e+01        1.20712676e-05    0.00   21.06
  149  139819.03        4.48161500e+01        1.48505372e-05    0.00   21.06
  150  139819.33        4.51150200e+01        1.70265636e-05    0.00   21.06
  151  139819.64        4.54289000e+01        2.12663721e-05    0.00   20.84
