Repository: shortlab/2024-CryoHTS-Facility

# 2024-CryoHTS-Facility
Data repository for Alexis' RSI paper on the cryogenic HTS irradiation facility

File: data/figure09/Ic_2021-10-06_13-42-27710629_Anneal190.txt
# Ic = 38.33 A, n = 27.48 , Tavg = 0.00 K, Anneal190_00K___3600s
#idx    t_s     iHTS_A                vHTS_V                tHTS_K  tTAR_K
    0  139911.16        7.44415100e-02        3.48626600e-08    0.00   20.96
    1  139911.58        4.20342400e-01        6.78975200e-08    0.00   20.91
    2  139911.88        6.64716100e-01        4.03788000e-08    0.00   20.91
    3  139912.13        9.51300300e-01        1.65168500e-08    0.00   20.91
    4  139912.37        1.31767400e+00        5.33324300e-08    0.00   21.17
    5  139912.62        1.58988300e+00        4.83741000e-08    0.00   21.17
    6  139912.88        1.86995500e+00        3.64121400e-08    0.00   21.17
    7  139913.12        2.17668700e+00        6.85173100e-08    0.00   21.17
    8  139913.46        2.52302600e+00        6.43027300e-08    0.00   21.01
    9  139913.71        2.77783500e+00        6.10798200e-08    0.00   21.01
   10  139913.95        3.08211200e+00        7.31037600e-08    0.00   21.01
   11  139914.20        3.38984300e+00        5.30225300e-08    0.00   21.01
   12  139914.47        3.65867500e+00        6.21954400e-08    0.00   20.86
   13  139914.75        4.00720100e+00        6.52324100e-08    0.00   20.86
   14  139914.99        4.29268300e+00        5.11631600e-08    0.00   20.86
   15  139915.26        4.60838600e+00        3.50486000e-08    0.00   20.86
   16  139915.57        4.91438500e+00        1.63309100e-08    0.00   21.24
   17  139915.82        5.19706300e+00        1.40376800e-08    0.00   21.24
   18  139916.06        5.50552200e+00        2.42642300e-08    0.00   21.24
   19  139916.44        5.83066700e+00        3.06734000e-09    0.00   20.79
   20  139916.71        6.10352100e+00       -2.40177700e-08    0.00   20.79
   21  139916.95        6.41424700e+00        2.73008400e-08    0.00   20.79
   22  139917.19        6.72378800e+00        1.89956400e-08    0.00   20.79
   23  139917.44        7.03857300e+00        8.52118000e-09    0.00   21.17
   24  139917.70        7.30252300e+00        1.04425300e-08    0.00   21.17
   25  139917.94        7.63687600e+00       -5.16605100e-08    0.00   21.17
   26  139918.19        7.90897100e+00       -2.63730500e-08    0.00   21.17
   27  139918.47        8.25186600e+00       -6.66370000e-09    0.00   21.02
   28  139918.73        8.55754900e+00       -2.21584700e-08    0.00   21.02
   29  139918.98        8.82893300e+00       -1.76959700e-08    0.00   21.02
   30  139919.24        9.12438000e+00       -3.12693900e-08    0.00   21.02
   31  139919.59        9.44970700e+00       -1.63944100e-08    0.00   20.86
   32  139919.84        9.72263000e+00       -1.94313900e-08    0.00   20.86
   33  139920.09        1.00003800e+01       -1.01965100e-08    0.00   20.86
   34  139920.46        1.03519500e+01        4.12066000e-09    0.00   21.25
   35  139920.71        1.06190200e+01       -1.34194200e-08    0.00   21.25
   36  139920.96        1.09225900e+01       -6.46761200e-08    0.00   21.25
   37  139921.22        1.12112100e+01       -8.63688000e-08    0.00   21.25
   38  139921.49        1.15350000e+01       -5.02969700e-08    0.00   20.78
   39  139921.76        1.18135300e+01       -2.96579400e-08    0.00   20.78
   40  139922.00        1.20820400e+01       -8.43234900e-08    0.00   20.78
   41  139922.26        1.24444200e+01       -5.82920800e-08    0.00   20.78
   42  139922.52        1.27290500e+01       -7.50876600e-08    0.00   21.18
   43  139922.77        1.30070000e+01       -5.69268300e-08    0.00   21.18
   44  139923.01        1.32742500e+01       -5.99638100e-08    0.00   21.18
   45  139923.40        1.36202200e+01       -6.83309900e-08    0.00   21.00
   46  139923.70        1.39167700e+01       -3.12674600e-08    0.00   21.00
   47  139923.95        1.41656300e+01       -1.91195500e-08    0.00   21.00
   48  139924.19        1.44523400e+01       -7.76898400e-08    0.00   21.00
   49  139924.52        1.48188900e+01       -7.35992200e-08    0.00   20.86
   50  139924.77        1.50869000e+01       -6.88888100e-08    0.00   20.86
   51  139925.02        1.53652000e+01       -6.87648500e-08    0.00   20.86
   52  139925.31        1.57384300e+01       -2.93461100e-08    0.00   21.24
   53  139925.63        1.59933400e+01       -4.94273500e-08    0.00   21.24
   54  139925.87        1.62631000e+01       -7.35992200e-08    0.00   21.24
   55  139926.11        1.65758500e+01       -6.91987000e-08    0.00   21.24
   56  139926.53        1.69104100e+01       -6.20091200e-08    0.00   20.78
   57  139926.78        1.71930600e+01       -6.03356800e-08    0.00   20.78
   58  139927.04        1.74767200e+01       -5.51294300e-08    0.00   20.78
   59  139927.29        1.77774500e+01       -4.03164200e-08    0.00   20.78
   60  139927.54        1.81292500e+01       -6.77731800e-08    0.00   21.17
   61  139927.79        1.83792700e+01       -4.24856900e-08    0.00   21.17
   62  139928.04        1.86642100e+01       -3.62257900e-08    0.00   21.17
   63  139928.34        1.90476100e+01       -4.59563600e-08    0.00   21.00
   64  139928.61        1.92953200e+01       -6.59133100e-08    0.00   21.00
   65  139928.86        1.95811900e+01       -1.04712210e-07    0.00   21.00
   66  139929.10        1.98878800e+01       -1.23429920e-07    0.00   21.00
   67  139929.44        2.02286600e+01       -1.09236690e-07    0.00   20.85
   68  139929.68        2.04862400e+01       -1.28388250e-07    0.00   20.85
   69  139929.93        2.07855600e+01       -1.47787730e-07    0.00   20.85
   70  139930.17        2.10923600e+01       -1.10662210e-07    0.00   20.85
   71  139930.50        2.14064200e+01       -1.18161690e-07    0.00   21.24
   72  139930.75        2.17003200e+01       -1.04278360e-07    0.00   21.24
   73  139931.00        2.19905400e+01       -8.40731500e-08    0.00   21.24
   74  139931.26        2.23019500e+01       -8.90934600e-08    0.00   21.24
   75  139931.59        2.26165100e+01       -7.59538800e-08    0.00   20.77
   76  139931.88        2.28933100e+01       -1.66877310e-07    0.00   20.77
   77  139932.13        2.31753200e+01       -1.53675750e-07    0.00   20.77
   78  139932.50        2.35201100e+01       -1.07625230e-07    0.00   21.18
   79  139932.76        2.37949500e+01       -9.28741900e-08    0.00   21.18
   80  139933.00        2.40748700e+01       -8.64903400e-08    0.00   21.18
   81  139933.30        2.44618500e+01       -1.20083040e-07    0.00   21.18
   82  139933.60        2.47195100e+01       -1.02047110e-07    0.00   20.99
   83  139933.85        2.49909600e+01       -9.72747100e-08    0.00   20.99
   84  139934.09        2.53009200e+01       -9.26262400e-08    0.00   20.99
   85  139934.34        2.56223500e+01       -7.34125600e-08    0.00   20.86
   86  139934.63        2.58682000e+01       -1.00125410e-07    0.00   20.86
   87  139934.88        2.61893900e+01       -8.40728000e-08    0.00   20.86
   88  139935.12        2.64970200e+01       -8.13457200e-08    0.00   20.86
   89  139935.52        2.68056200e+01       -1.01798850e-07    0.00   21.23
   90  139935.78        2.70887800e+01       -1.43262920e-07    0.00   21.23
   91  139936.03        2.73871300e+01       -1.48717090e-07    0.00   21.23
   92  139936.35        2.76713700e+01       -1.63468130e-07    0.00   20.78
   93  139936.66        2.80097000e+01       -1.44688440e-07    0.00   20.78
   94  139936.91        2.82896800e+01       -1.45060310e-07    0.00   20.78
   95  139937.16        2.85933600e+01       -1.45556150e-07    0.00   20.78
   96  139937.46        2.89105200e+01       -1.43882710e-07    0.00   21.17
   97  139937.70        2.91896600e+01       -1.30185310e-07    0.00   21.17
   98  139937.94        2.94925000e+01       -1.59439480e-07    0.00   21.17
   99  139938.19        2.97749200e+01       -1.60369170e-07    0.00   21.17
  100  139938.45        3.00798600e+01       -1.28201980e-07    0.00   20.99
  101  139938.70        3.04060300e+01       -9.99394700e-08    0.00   20.99
  102  139938.95        3.07082600e+01       -1.26714480e-07    0.00   20.99
  103  139939.21        3.09843700e+01       -1.66753030e-07    0.00   20.99
  104  139939.50        3.13311000e+01       -1.52125940e-07    0.00   21.21
  105  139939.75        3.16296100e+01       -1.55410840e-07    0.00   21.21
  106  139939.99        3.18928300e+01       -1.54853000e-07    0.00   21.21
  107  139940.26        3.22461700e+01       -1.33656050e-07    0.00   21.21
  108  139940.52        3.25411600e+01       -1.48530950e-07    0.00   21.23
  109  139940.78        3.28238700e+01       -1.59067420e-07    0.00   21.23
  110  139941.03        3.30992400e+01       -1.50886160e-07    0.00   21.23
  111  139941.36        3.34602000e+01       -1.86152320e-07    0.00   20.77
  112  139941.64        3.37047400e+01       -1.70967420e-07    0.00   20.77
  113  139941.89        3.39969400e+01       -1.45741890e-07    0.00   20.77
  114  139942.15        3.43019600e+01       -9.87616700e-08    0.00   20.77
  115  139942.47        3.46136000e+01       -1.01054900e-07    0.00   21.18
  116  139942.72        3.49456700e+01       -1.07252820e-07    0.00   21.18
  117  139942.96        3.52149100e+01       -1.46237720e-07    0.00   21.18
  118  139943.21        3.54971500e+01       -1.56712210e-07    0.00   21.18
  119  139943.46        3.58554900e+01       -1.28387720e-07    0.00   20.99
  120  139943.72        3.61220700e+01       -1.37188760e-07    0.00   20.99
  121  139943.96        3.64129000e+01       -8.04778100e-08    0.00   20.99
  122  139944.21        3.67265000e+01       -1.05517400e-07    0.00   20.99
  123  139944.45        3.70694700e+01       -4.16788400e-08    0.00   20.86
  124  139944.69        3.73211600e+01        3.68992000e-09    0.00   20.86
  125  139944.94        3.76085200e+01        1.43503400e-08    0.00   20.86
  126  139945.20        3.79380800e+01        4.92446200e-08    0.00   20.86
  127  139945.48        3.82460900e+01        5.50706600e-08    0.00   21.23
  128  139945.74        3.85666700e+01        1.45002450e-07    0.00   21.23
  129  139945.98        3.88254300e+01        2.38777100e-07    0.00   21.23
  130  139946.22        3.91437300e+01        2.97161770e-07    0.00   21.23
  131  139946.56        3.94009100e+01        4.38040750e-07    0.00   20.78
  132  139946.85        3.97173500e+01        5.44459040e-07    0.00   20.78
  133  139947.10        4.00215300e+01        6.34018990e-07    0.00   20.78
  134  139947.43        4.02926900e+01        8.03222210e-07    0.00   21.17
  135  139947.73        4.06194800e+01        1.02845462e-06    0.00   21.17
  136  139947.97        4.08989600e+01        1.16759793e-06    0.00   21.17
  137  139948.22        4.11847900e+01        1.42357203e-06    0.00   21.17
  138  139948.54        4.15137200e+01        1.75887951e-06    0.00   20.99
  139  139948.78        4.17934900e+01        2.07330000e-06    0.00   20.99
  140  139949.03        4.20937600e+01        2.48651533e-06    0.00   20.99
  141  139949.31        4.24310600e+01        3.02474271e-06    0.00   20.86
  142  139949.62        4.27078100e+01        4.36089031e-06    0.00   20.86
  143  139949.88        4.29946000e+01        4.59039929e-06    0.00   20.86
  144  139950.12        4.33042900e+01        5.97774170e-06    0.00   20.86
  145  139950.47        4.36072000e+01        7.29957209e-06    0.00   21.24
  146  139950.71        4.38986100e+01        8.89138382e-06    0.00   21.24
  147  139950.97        4.42025700e+01        9.49115652e-06    0.00   21.24
  148  139951.22        4.44926000e+01        1.21885532e-05    0.00   21.24
  149  139951.55        4.48212500e+01        1.49807161e-05    0.00   20.77
  150  139951.81        4.50941100e+01        1.71093301e-05    0.00   20.77
  151  139952.07        4.54043400e+01        2.02124470e-05    0.00   20.77

File: data/figure09/Ic_2021-10-06_13-43-56312407_Anneal190.txt
# Ic = 38.48 A, n = 28.19 , Tavg = 0.00 K, Anneal190_00K___3600s
#idx    t_s     iHTS_A                vHTS_V                tHTS_K  tTAR_K
    0  139999.54        1.25289900e-01        1.68894550e-08    0.00   21.24
    1  139999.83        4.26416600e-01       -8.64595500e-09    0.00   21.23
    2  140000.07        6.72934900e-01        8.83217500e-09    0.00   21.23
    3  140000.41        1.03339200e+00        7.53061500e-09    0.00   21.23
    4  140000.67        1.29387300e+00       -9.26574500e-09    0.00   21.22
    5  140000.92        1.56943200e+00        2.20337450e-08    0.00   21.22
    6  140001.18        1.87803000e+00        3.17024950e-08    0.00   21.22
    7  140001.48        2.22055700e+00        1.31087350e-08    0.00   20.77
    8  140001.73        2.51797200e+00        2.40790550e-08    0.00   20.77
    9  140001.98        2.78073600e+00        2.57227500e-09    0.00   20.77
   10  140002.27        3.15058000e+00       -2.58761650e-08    0.00   20.77
   11  140002.53        3.43139300e+00       -4.81266950e-08    0.00   21.21
   12  140002.78        3.68805700e+00       -1.74469950e-08    0.00   21.21
   13  140003.04        3.99485100e+00       -1.58355350e-08    0.00   21.21
   14  140003.36        4.35612300e+00       -2.43266850e-08    0.00   20.94
   15  140003.61        4.62887300e+00       -1.80667850e-08    0.00   20.94
   16  140003.87        4.89062300e+00        8.77019500e-09    0.00   20.94
   17  140004.11        5.20334900e+00       -3.61647150e-08    0.00   20.94
   18  140004.46        5.54945000e+00       -4.32303350e-08    0.00   20.91
   19  140004.71        5.80481500e+00       -2.09798150e-08    0.00   20.91
   20  140004.95        6.10739700e+00       -6.22901500e-09    0.00   20.91
   21  140005.20        6.42352700e+00        2.57154500e-09    0.00   20.91
   22  140005.51        6.76835000e+00       -1.63325750e-08    0.00   21.21
   23  140005.77        7.02022100e+00       -3.69096450e-08    0.00   21.21
   24  140006.01        7.32830700e+00       -1.76341350e-08    0.00   21.21
   25  140006.28        7.69533400e+00       -4.58966150e-08    0.00   21.21
   26  140006.61        7.95371000e+00       -2.61872550e-08    0.00   20.78
   27  140006.86        8.22868400e+00       -4.65164050e-08    0.00   20.78
   28  140007.11        8.53702200e+00       -5.27143250e-08    0.00   20.78
   29  140007.45        8.87360900e+00       -3.93268250e-08    0.00   21.21
   30  140007.71        9.12472600e+00       -4.05044350e-08    0.00   21.21
   31  140007.96        9.42294300e+00       -2.30263150e-08    0.00   21.21
   32  140008.21        9.72712900e+00       -1.60846550e-08    0.00   21.21
   33  140008.54        1.00453500e+01       -3.19513150e-08    0.00   20.94
   34  140008.80        1.03218600e+01        4.18252500e-09    0.00   20.94
   35  140009.04        1.06192100e+01       -1.05685150e-08    0.00   20.94
   36  140009.40        1.09801200e+01       -3.21372450e-08    0.00   20.91
   37  140009.67        1.12140800e+01       -7.97372250e-08    0.00   20.91
   38  140009.92        1.15043200e+01       -9.30627350e-08    0.00   20.91
   39  140010.16        1.17890500e+01       -6.93867050e-08    0.00   20.91
   40  140010.48        1.21326800e+01       -6.98205650e-08    0.00   21.22
   41  140010.78        1.23936200e+01       -7.04403550e-08    0.00   21.22
   42  140011.03        1.27008900e+01       -5.13504150e-08    0.00   21.22
   43  140011.32        1.30585700e+01       -8.76079250e-08    0.00   20.77
   44  140011.63        1.32879200e+01       -8.69880750e-08    0.00   20.77
   45  140011.87        1.35902700e+01       -6.64729750e-08    0.00   20.77
   46  140012.11        1.38998600e+01       -9.42396450e-08    0.00   20.77
   47  140012.44        1.42058600e+01       -8.19057850e-08    0.00   21.21
   48  140012.69        1.44848600e+01       -2.90995450e-08    0.00   21.21
   49  140012.93        1.47847900e+01       -5.33953750e-08    0.00   21.21
   50  140013.17        1.50884500e+01       -4.68255850e-08    0.00   21.21
   51  140013.52        1.54085200e+01       -5.62464150e-08    0.00   20.92
   52  140013.76        1.56891500e+01       -9.58510950e-08    0.00   20.92
   53  140014.01        1.59884400e+01       -9.85781850e-08    0.00   20.92
   54  140014.29        1.63137300e+01       -8.82896450e-08    0.00   20.92
   55  140014.59        1.66169200e+01       -8.80417250e-08    0.00   20.92
   56  140014.83        1.68924600e+01       -6.05229750e-08    0.00   20.92
   57  140015.08        1.71992900e+01       -5.59984950e-08    0.00   20.92
   58  140015.39        1.75262400e+01       -9.44255750e-08    0.00   21.20
   59  140015.67        1.77923100e+01       -9.96318250e-08    0.00   21.20
   60  140015.91        1.81003300e+01       -7.98604750e-08    0.00   21.20
   61  140016.15        1.83813000e+01       -7.88068250e-08    0.00   21.20
   62  140016.53        1.87258200e+01       -6.44896450e-08    0.00   20.77
   63  140016.78        1.90029900e+01       -8.25876750e-08    0.00   20.77
   64  140017.02        1.92827600e+01       -1.14817085e-07    0.00   20.77
   65  140017.34        1.96066900e+01       -1.25291805e-07    0.00   20.77
   66  140017.65        1.99268700e+01       -8.25881850e-08    0.00   21.20
   67  140017.89        2.02035300e+01       -1.16924625e-07    0.00   21.20
   68  140018.14        2.04816200e+01       -1.40724615e-07    0.00   21.20
   69  140018.47        2.08280600e+01       -1.41592315e-07    0.00   20.92
   70  140018.71        2.11025100e+01       -1.68863135e-07    0.00   20.92
   71  140018.96        2.13792500e+01       -1.27832955e-07    0.00   20.92
   72  140019.22        2.17000800e+01       -9.55418250e-08    0.00   20.92
   73  140019.54        2.19837000e+01       -9.88886950e-08    0.00   20.91
   74  140019.82        2.23110100e+01       -1.18040245e-07    0.00   20.91
   75  140020.07        2.25895500e+01       -1.25167845e-07    0.00   20.91
   76  140020.36        2.28928600e+01       -1.52500645e-07    0.00   21.20
   77  140020.67        2.32377300e+01       -1.50951165e-07    0.00   21.20
   78  140020.92        2.34827900e+01       -1.37687635e-07    0.00   21.20
   79  140021.17        2.37724600e+01       -1.32171495e-07    0.00   21.20
   80  140021.53        2.41343300e+01       -1.03599105e-07    0.00   20.76
   81  140021.79        2.44118300e+01       -1.50269395e-07    0.00   20.76
   82  140022.03        2.46885900e+01       -1.79585525e-07    0.00   20.76
   83  140022.27        2.50490300e+01       -1.88510525e-07    0.00   21.21
   84  140022.54        2.53356400e+01       -1.71652195e-07    0.00   21.21
   85  140022.79        2.55630800e+01       -1.24919995e-07    0.00   21.21
   86  140023.04        2.58833800e+01       -1.66755965e-07    0.00   21.21
   87  140023.36        2.62448000e+01       -2.11133052e-07    0.00   20.90
   88  140023.65        2.65022400e+01       -1.74565365e-07    0.00   20.90
   89  140023.90        2.67805900e+01       -1.50393505e-07    0.00   20.90
   90  140024.14        2.70903100e+01       -1.87209105e-07    0.00   20.90
   91  140024.56        2.74357600e+01       -1.61363815e-07    0.00   20.92
   92  140024.84        2.76792300e+01       -1.65330475e-07    0.00   20.92
   93  140025.09        2.79888300e+01       -1.38803405e-07    0.00   20.92
   94  140025.36        2.83389600e+01       -1.52810695e-07    0.00   21.19
   95  140025.67        2.86214600e+01       -1.53740375e-07    0.00   21.19
   96  140025.93        2.88833800e+01       -2.01216391e-07    0.00   21.19
   97  140026.17        2.91734100e+01       -2.03137744e-07    0.00   21.19
   98  140026.48        2.95488300e+01       -1.89564315e-07    0.00   20.77
   99  140026.76        2.97954400e+01       -1.80205465e-07    0.00   20.77
  100  140027.00        3.00982300e+01       -1.88510665e-07    0.00   20.77
  101  140027.29        3.04490300e+01       -1.57025275e-07    0.00   20.77
  102  140027.60        3.07477500e+01       -2.10699198e-07    0.00   21.20
  103  140027.86        3.09953300e+01       -2.19314296e-07    0.00   21.20
  104  140028.10        3.13022700e+01       -1.78594005e-07    0.00   21.20
  105  140028.35        3.16709800e+01       -1.97621602e-07    0.00   20.90
  106  140028.67        3.19307400e+01       -1.83304235e-07    0.00   20.90
  107  140028.93        3.22017500e+01       -1.71155995e-07    0.00   20.90
  108  140029.17        3.25126200e+01       -1.73077215e-07    0.00   20.90
  109  140029.46        3.28123700e+01       -1.64462115e-07    0.00   20.92
  110  140029.75        3.31285600e+01       -1.87332425e-07    0.00   20.92
  111  140029.99        3.34175400e+01       -2.14851169e-07    0.00   20.92
  112  140030.24        3.37286700e+01       -2.04810545e-07    0.00   20.92
  113  140030.54        3.40406200e+01       -1.56466805e-07    0.00   21.19
  114  140030.80        3.43170600e+01       -1.90555335e-07    0.00   21.19
  115  140031.04        3.46203700e+01       -2.32391271e-07    0.00   21.19
  116  140031.31        3.49691600e+01       -2.32329292e-07    0.00   20.76
  117  140031.59        3.52497500e+01       -1.75804295e-07    0.00   20.76
  118  140031.85        3.55226600e+01       -1.37501175e-07    0.00   20.76
  119  140032.09        3.58290700e+01       -1.64152215e-07    0.00   20.76
  120  140032.40        3.61515000e+01       -1.45806385e-07    0.00   21.21
  121  140032.67        3.64247600e+01       -6.93241050e-08    0.00   21.21
  122  140032.92        3.67333300e+01       -5.82298350e-08    0.00   21.21
  123  140033.17        3.70393900e+01       -8.89095150e-08    0.00   21.21
  124  140033.43        3.73140100e+01       -6.98199350e-08    0.00   20.89
  125  140033.72        3.76600800e+01       -1.89350450e-08    0.00   20.89
  126  140033.97        3.79505700e+01        2.59378650e-08    0.00   20.89
  127  140034.21        3.82267000e+01        4.88701550e-08    0.00   20.89
  128  140034.47        3.85635500e+01        1.24794605e-07    0.00   20.93
  129  140034.74        3.88796100e+01        2.05181465e-07    0.00   20.93
  130  140034.99        3.91444800e+01        2.42864715e-07    0.00   20.93
  131  140035.26        3.94874800e+01        3.09306365e-07    0.00   20.93
  132  140035.63        3.97685800e+01        4.83653715e-07    0.00   21.18
  133  140035.87        4.00348400e+01        5.55487555e-07    0.00   21.18
  134  140036.12        4.03058500e+01        7.38883865e-07    0.00   21.18
  135  140036.49        4.06358400e+01        9.57670265e-07    0.00   20.77
  136  140036.74        4.09378900e+01        1.17521708e-06    0.00   20.77
  137  140036.99        4.12188400e+01        1.36642276e-06    0.00   20.77
  138  140037.24        4.15569900e+01        1.60405083e-06    0.00   20.77
  139  140037.54        4.18320200e+01        2.01484865e-06    0.00   21.21
  140  140037.79        4.21123900e+01        2.57408653e-06    0.00   21.21
  141  140038.03        4.23899400e+01        2.98296299e-06    0.00   21.21
  142  140038.28        4.27408600e+01        4.23723506e-06    0.00   20.90
  143  140038.62        4.30415400e+01        4.53863968e-06    0.00   20.90
  144  140038.86        4.33127000e+01        5.89015703e-06    0.00   20.90
  145  140039.11        4.35937700e+01        7.04247338e-06    0.00   20.90
  146  140039.40        4.39286100e+01        8.39485842e-06    0.00   20.93
  147  140039.66        4.42158200e+01        1.02164257e-05    0.00   20.93
  148  140039.91        4.44883600e+01        1.19272981e-05    0.00   20.93
  149  140040.15        4.47910800e+01        1.41411313e-05    0.00   20.93
  150  140040.42        4.51418000e+01        1.74378642e-05    0.00   21.19
  151  140040.69        4.54522300e+01        2.17297348e-05    0.00   21.19

File: data/figure09/Ic_2021-10-06_16-09-36650314_Anneal193.txt
# Ic = 38.81 A, n = 30.17 , Tavg = 0.00 K, Anneal193_00K___3600s
#idx    t_s     iHTS_A                vHTS_V                tHTS_K  tTAR_K
    0  148740.03        3.70248000e-02        1.68210140e-08    0.00   20.80
    1  148740.27        3.99267500e-01        3.34933940e-08    0.00   21.26
    2  148740.53        6.57195800e-01        2.89069440e-08    0.00   21.26
    3  148740.79        9.35563700e-01        3.68402740e-08    0.00   21.26
    4  148741.03        1.24107000e+00        5.86569240e-08    0.00   21.26
    5  148741.36        1.55579100e+00        1.52095540e-08    0.00   20.87
    6  148741.62        1.83325000e+00        3.07043340e-08    0.00   20.87
    7  148741.87        2.14390900e+00        4.45256840e-08    0.00   20.87
    8  148742.11        2.44884600e+00        3.50428740e-08    0.00   20.87
    9  148742.38        2.77083600e+00        3.33694440e-08    0.00   21.03
   10  148742.67        3.08173100e+00        1.90522640e-08    0.00   21.03
   11  148742.91        3.35630800e+00        3.77699540e-08    0.00   21.03
   12  148743.16        3.63869500e+00        4.76866140e-08    0.00   21.03
   13  148743.52        3.98182300e+00        5.54340040e-08    0.00   21.18
   14  148743.79        4.25811200e+00        6.18178540e-08    0.00   21.18
   15  148744.03        4.56355100e+00        3.41131940e-08    0.00   21.18
   16  148744.31        4.84253100e+00       -1.79492660e-08    0.00   21.18
   17  148744.67        5.18929700e+00       -4.92487260e-08    0.00   20.81
   18  148744.91        5.46946400e+00       -1.77013560e-08    0.00   20.81
   19  148745.15        5.75370100e+00       -2.99732160e-08    0.00   20.81
   20  148745.48        6.09955400e+00       -1.46277600e-09    0.00   21.26
   21  148745.73        6.40763100e+00       -3.05307060e-08    0.00   21.26
   22  148745.98        6.68542100e+00       -4.39180560e-08    0.00   21.26
   23  148746.22        6.98809500e+00       -2.00560860e-08    0.00   21.26
   24  148746.48        7.26510800e+00       -2.54482760e-08    0.00   20.89
   25  148746.73        7.62880500e+00       -4.01993060e-08    0.00   20.89
   26  148746.98        7.87072100e+00       -5.86286600e-09    0.00   20.89
   27  148747.22        8.19216100e+00       -4.51576360e-08    0.00   20.89
   28  148747.49        8.52885100e+00       -3.53029560e-08    0.00   21.02
   29  148747.75        8.80380000e+00       -4.08706000e-10    0.00   21.02
   30  148747.99        9.07131200e+00       -2.65638960e-08    0.00   21.02
   31  148748.30        9.43088400e+00       -5.97227260e-08    0.00   21.02
   32  148748.55        9.71587100e+00       -7.92461560e-08    0.00   21.19
   33  148748.83        9.96377800e+00       -8.64357360e-08    0.00   21.19
   34  148749.07        1.02699200e+01       -5.46404460e-08    0.00   21.19
   35  148749.45        1.06171800e+01       -5.68716860e-08    0.00   20.81
   36  148749.71        1.08863400e+01       -7.88123060e-08    0.00   20.81
   37  148749.95        1.11564000e+01       -6.54248060e-08    0.00   20.81
   38  148750.19        1.14580400e+01       -6.47430360e-08    0.00   20.81
   39  148750.56        1.18052400e+01       -5.74914860e-08    0.00   21.27
   40  148750.81        1.20383400e+01       -2.06758760e-08    0.00   21.27
   41  148751.06        1.23406300e+01       -3.68524360e-08    0.00   21.27
   42  148751.38        1.27070000e+01       -6.26358760e-08    0.00   20.88
   43  148751.65        1.29827100e+01       -7.15616160e-08    0.00   20.88
   44  148751.90        1.32393100e+01       -4.30518160e-08    0.00   20.88
   45  148752.15        1.35246800e+01       -4.30518160e-08    0.00   20.88
   46  148752.44        1.38865000e+01       -7.86278160e-08    0.00   21.02
   47  148752.70        1.41338800e+01       -5.72450260e-08    0.00   21.02
   48  148752.95        1.44356000e+01       -8.06111460e-08    0.00   21.02
   49  148753.19        1.47428000e+01       -1.14823616e-07    0.00   21.02
   50  148753.50        1.50785200e+01       -1.25855886e-07    0.00   21.19
   51  148753.76        1.53384000e+01       -8.92262460e-08    0.00   21.19
   52  148754.00        1.56382200e+01       -6.12736760e-08    0.00   21.19
   53  148754.27        1.59918100e+01       -6.99507460e-08    0.00   20.81
   54  148754.54        1.62352900e+01       -6.21413760e-08    0.00   20.81
   55  148754.79        1.65429400e+01       -7.71403160e-08    0.00   20.81
   56  148755.05        1.68438300e+01       -8.86684360e-08    0.00   20.81
   57  148755.42        1.72083100e+01       -9.39366560e-08    0.00   21.25
   58  148755.68        1.74489200e+01       -1.04163206e-07    0.00   21.25
   59  148755.93        1.77459000e+01       -1.16992876e-07    0.00   21.25
   60  148756.17        1.80359300e+01       -1.31186096e-07    0.00   21.25
   61  148756.48        1.83829400e+01       -1.49160026e-07    0.00   20.89
   62  148756.73        1.86799300e+01       -1.56225646e-07    0.00   20.89
   63  148756.99        1.89535600e+01       -1.43767846e-07    0.00   20.89
   64  148757.24        1.92420000e+01       -1.59386346e-07    0.00   20.89
   65  148757.52        1.95792100e+01       -1.37816696e-07    0.00   21.01
   66  148757.77        1.98607500e+01       -1.37815546e-07    0.00   21.01
   67  148758.02        2.01589900e+01       -1.42340026e-07    0.00   21.01
   68  148758.33        2.04877600e+01       -1.18416066e-07    0.00   21.20
   69  148758.63        2.07815000e+01       -1.07693676e-07    0.00   21.20
   70  148758.87        2.10570500e+01       -1.76986366e-07    0.00   21.20
   71  148759.12        2.13382400e+01       -1.66449916e-07    0.00   21.20
   72  148759.47        2.16816200e+01       -1.31803566e-07    0.00   20.80
   73  148759.71        2.19592800e+01       -1.29014506e-07    0.00   20.80
   74  148759.97        2.22643100e+01       -1.45315026e-07    0.00   20.80
   75  148760.21        2.25458000e+01       -1.96695736e-07    0.00   20.80
   76  148760.56        2.28837700e+01       -2.58612906e-07    0.00   21.26
   77  148760.80        2.31658400e+01       -2.34379056e-07    0.00   21.26
   78  148761.05        2.34430000e+01       -2.01963966e-07    0.00   21.26
   79  148761.36        2.38060100e+01       -2.52105096e-07    0.00   20.89
   80  148761.64        2.40921500e+01       -2.57311346e-07    0.00   20.89
   81  148761.90        2.43682900e+01       -2.29978536e-07    0.00   20.89
   82  148762.14        2.46235200e+01       -2.52848846e-07    0.00   20.89
   83  148762.52        2.50027700e+01       -2.55513946e-07    0.00   21.01
   84  148762.80        2.52622700e+01       -2.69707176e-07    0.00   21.01
   85  148763.06        2.55148800e+01       -2.76400926e-07    0.00   21.01
   86  148763.36        2.58968800e+01       -2.48819846e-07    0.00   21.01
   87  148763.68        2.61561700e+01       -2.92390676e-07    0.00   21.19
   88  148763.93        2.64552000e+01       -3.13401616e-07    0.00   21.19
   89  148764.19        2.67307200e+01       -3.05344316e-07    0.00   21.19
   90  148764.45        2.70758700e+01       -3.11418276e-07    0.00   20.81
   91  148764.72        2.73689900e+01       -3.48853696e-07    0.00   20.81
   92  148764.97        2.76315500e+01       -3.01067756e-07    0.00   20.81
   93  148765.21        2.79383500e+01       -2.91275046e-07    0.00   20.81
   94  148765.54        2.82802500e+01       -3.15446926e-07    0.00   21.25
   95  148765.79        2.85578500e+01       -3.13959426e-07    0.00   21.25
   96  148766.04        2.88328300e+01       -3.24433906e-07    0.00   21.25
   97  148766.32        2.91402800e+01       -2.99518276e-07    0.00   21.25
   98  148766.60        2.94846000e+01       -3.02493276e-07    0.00   20.89
   99  148766.86        2.97393000e+01       -3.33916716e-07    0.00   20.89
  100  148767.12        3.00304800e+01       -3.55175576e-07    0.00   20.89
  101  148767.50        3.04101600e+01       -3.29082346e-07    0.00   21.00
  102  148767.75        3.06870200e+01       -3.40238596e-07    0.00   21.00
  103  148768.00        3.09513700e+01       -3.93292766e-07    0.00   21.00
  104  148768.26        3.13171000e+01       -3.88830266e-07    0.00   21.00
  105  148768.53        3.16099900e+01       -4.01597976e-07    0.00   21.23
  106  148768.78        3.18631300e+01       -3.66207866e-07    0.00   21.23
  107  148769.02        3.21623100e+01       -3.45568796e-07    0.00   21.23
  108  148769.30        3.25276700e+01       -3.67694536e-07    0.00   21.23
  109  148769.56        3.28184900e+01       -3.62983056e-07    0.00   20.96
  110  148769.81        3.30718700e+01       -3.46558356e-07    0.00   20.96
  111  148770.07        3.33751200e+01       -3.89076106e-07    0.00   20.96
  112  148770.34        3.37362800e+01       -3.87464646e-07    0.00   21.26
  113  148770.60        3.39924500e+01       -3.83064116e-07    0.00   21.26
  114  148770.84        3.42778700e+01       -3.65957856e-07    0.00   21.26
  115  148771.09        3.45735600e+01       -3.42591686e-07    0.00   21.26
  116  148771.40        3.49220500e+01       -3.58892226e-07    0.00   20.89
  117  148771.65        3.51681300e+01       -3.49843256e-07    0.00   20.89
  118  148771.90        3.54696100e+01       -3.98620906e-07    0.00   20.89
  119  148772.16        3.57872700e+01       -4.18578216e-07    0.00   20.89
  120  148772.45        3.60961500e+01       -3.74387026e-07    0.00   20.79
  121  148772.71        3.63872400e+01       -3.36579706e-07    0.00   20.79
  122  148772.95        3.66806800e+01       -3.36703656e-07    0.00   20.79
  123  148773.19        3.69964500e+01       -2.97408836e-07    0.00   20.79
  124  148773.55        3.73106600e+01       -2.84703096e-07    0.00   21.23
  125  148773.81        3.75942000e+01       -2.47515556e-07    0.00   21.23
  126  148774.05        3.79238200e+01       -1.80763936e-07    0.00   21.23
  127  148774.38        3.82383900e+01       -1.31490456e-07    0.00   20.81
  128  148774.67        3.85203800e+01       -9.02122860e-08    0.00   20.81
  129  148774.92        3.87968500e+01       -8.83356600e-09    0.00   20.81
  130  148775.17        3.90731600e+01        7.75659540e-08    0.00   20.81
  131  148775.53        3.94040900e+01        1.58325374e-07    0.00   21.25
  132  148775.78        3.96816900e+01        2.42865294e-07    0.00   21.25
  133  148776.04        3.99986400e+01        3.33416984e-07    0.00   21.25
  134  148776.32        4.03118700e+01        4.62333814e-07    0.00   21.23
  135  148776.63        4.05964800e+01        7.45950854e-07    0.00   21.23
  136  148776.87        4.09157100e+01        9.13294824e-07    0.00   21.23
  137  148777.12        4.11592700e+01        1.11726852e-06    0.00   21.23
  138  148777.50        4.14810700e+01        1.42982987e-06    0.00   20.80
  139  148777.75        4.17762800e+01        1.80790328e-06    0.00   20.80
  140  148777.99        4.20558300e+01        2.16998605e-06    0.00   20.80
  141  148778.24        4.23332200e+01        3.44068458e-06    0.00   20.80
  142  148778.52        4.26870800e+01        3.59309155e-06    0.00   21.20
  143  148778.78        4.29725400e+01        5.03720800e-06    0.00   21.20
  144  148779.03        4.32600300e+01        5.18831341e-06    0.00   21.20
  145  148779.37        4.36113700e+01        7.11803725e-06    0.00   20.96
  146  148779.61        4.38974400e+01        8.62772772e-06    0.00   20.96
  147  148779.85        4.41667700e+01        9.78952872e-06    0.00   20.96
  148  148780.10        4.44421700e+01        1.17073524e-05    0.00   20.96
  149  148780.52        4.48016300e+01        1.46777077e-05    0.00   20.94
  150  148780.76        4.50664600e+01        1.75244144e-05    0.00   20.94
  151  148781.00        4.53682400e+01        2.01265665e-05    0.00   20.94
