Repository: shortlab/2024-CryoHTS-Facility

# 2024-CryoHTS-Facility
Data repository for Alexis' RSI paper on the cryogenic HTS irradiation facility

File: data/figure09/Ic_2021-10-06_16-10-21104943_anneal193K.txt
# Ic = 38.53 A, n = 28.48 , Tavg = 0.00 K, Anneal193_00K___3600s
#idx    t_s     iHTS_A                vHTS_V                tHTS_K  tTAR_K
    0  148784.05        4.79314500e-02        6.00205800e-08    0.00   21.20
    1  148784.35        3.51386600e-01        2.81633100e-08    0.00   21.20
    2  148784.60        6.63528200e-01        5.38226700e-08    0.00   20.82
    3  148784.86        9.43755800e-01        4.48357000e-08    0.00   20.82
    4  148785.10        1.22920900e+00        3.36174800e-08    0.00   20.82
    5  148785.40        1.56209600e+00        2.38867600e-08    0.00   21.26
    6  148785.65        1.87521000e+00        3.77700800e-08    0.00   21.26
    7  148785.90        2.14596800e+00        3.12002900e-08    0.00   21.26
    8  148786.15        2.45898100e+00        4.53315300e-08    0.00   21.26
    9  148786.40        2.77209100e+00        1.83706100e-08    0.00   21.24
   10  148786.66        3.05945100e+00        7.68169300e-08    0.00   21.24
   11  148786.91        3.33951300e+00        1.00059640e-07    0.00   21.24
   12  148787.15        3.64667900e+00        5.18404000e-08    0.00   21.24
   13  148787.47        3.99146500e+00        5.46297400e-08    0.00   21.01
   14  148787.73        4.24604000e+00        6.73354700e-08    0.00   21.01
   15  148787.97        4.57181500e+00        5.99599500e-08    0.00   21.01
   16  148788.22        4.86078100e+00        5.17167200e-08    0.00   21.01
   17  148788.54        5.15275800e+00        2.81026600e-08    0.00   21.21
   18  148788.80        5.48034800e+00        6.10006000e-09    0.00   21.21
   19  148789.04        5.76093900e+00        1.56448500e-08    0.00   21.21
   20  148789.30        6.11229100e+00       -3.63067000e-09    0.00   21.21
   21  148789.55        6.41229300e+00        1.55208900e-08    0.00   20.97
   22  148789.79        6.69781900e+00       -5.98588000e-09    0.00   20.97
   23  148790.03        6.97484000e+00        9.57089000e-09    0.00   20.97
   24  148790.34        7.30253800e+00        3.38667200e-08    0.00   20.97
   25  148790.65        7.63478400e+00        1.13682800e-08    0.00   21.27
   26  148790.91        7.88023300e+00        3.05198400e-08    0.00   21.27
   27  148791.15        8.16928600e+00        4.92375500e-08    0.00   21.27
   28  148791.49        8.52739900e+00        2.06031800e-08    0.00   21.24
   29  148791.77        8.80161200e+00        7.33964000e-09    0.00   21.24
   30  148792.01        9.07780200e+00        2.00453700e-08    0.00   21.24
   31  148792.30        9.42130000e+00        2.33302600e-08    0.00   21.24
   32  148792.63        9.72920300e+00        2.35781800e-08    0.00   20.80
   33  148792.88        9.97317500e+00       -7.16427000e-09    0.00   20.80
   34  148793.14        1.02798400e+01       -2.34038000e-08    0.00   20.80
   35  148793.41        1.05717100e+01       -2.82693000e-09    0.00   21.24
   36  148793.67        1.09251200e+01       -1.09462000e-08    0.00   21.24
   37  148793.91        1.11648100e+01       -4.16878300e-08    0.00   21.24
   38  148794.15        1.14671700e+01       -2.54493100e-08    0.00   21.24
   39  148794.51        1.18031000e+01       -3.96425200e-08    0.00   20.82
   40  148794.78        1.20530200e+01       -2.08008700e-08    0.00   20.82
   41  148795.03        1.23504200e+01       -2.91680500e-08    0.00   20.82
   42  148795.36        1.27142700e+01       -1.88795200e-08    0.00   20.95
   43  148795.65        1.29730800e+01       -2.61930600e-08    0.00   20.95
   44  148795.89        1.32446800e+01       -3.49321100e-08    0.00   20.95
   45  148796.13        1.35540800e+01       -1.88175400e-08    0.00   20.95
   46  148796.49        1.38508500e+01       -2.29701400e-08    0.00   21.24
   47  148796.77        1.41416100e+01       -1.86935800e-08    0.00   21.24
   48  148797.01        1.44410600e+01       -3.28868000e-08    0.00   21.24
   49  148797.32        1.47738200e+01       -4.16878300e-08    0.00   21.24
   50  148797.59        1.50855400e+01       -5.84841700e-08    0.00   21.01
   51  148797.85        1.53426200e+01       -5.24102200e-08    0.00   21.01
   52  148798.10        1.56454600e+01       -7.08799900e-08    0.00   21.01
   53  148798.36        1.59834900e+01       -5.24722000e-08    0.00   21.24
   54  148798.61        1.62684700e+01       -5.16045200e-08    0.00   21.24
   55  148798.85        1.65268100e+01       -8.50114100e-08    0.00   21.24
   56  148799.11        1.68552100e+01       -7.60865700e-08    0.00   21.24
   57  148799.44        1.71954600e+01       -8.24084800e-08    0.00   20.97
   58  148799.74        1.74839800e+01       -9.69115800e-08    0.00   20.97
   59  148799.99        1.77507400e+01       -7.34215100e-08    0.00   20.97
   60  148800.26        1.81218400e+01       -6.82772400e-08    0.00   20.97
   61  148800.53        1.83849000e+01       -1.09741260e-07    0.00   20.95
   62  148800.78        1.86609600e+01       -9.01558600e-08    0.00   20.95
   63  148801.03        1.89657800e+01       -8.58173300e-08    0.00   20.95
   64  148801.32        1.92379200e+01       -1.03605330e-07    0.00   20.95
   65  148801.58        1.95780300e+01       -5.66251700e-08    0.00   21.23
   66  148801.83        1.98608700e+01       -9.31928400e-08    0.00   21.23
   67  148802.07        2.01427900e+01       -9.93287700e-08    0.00   21.23
   68  148802.38        2.04798000e+01       -1.01745950e-07    0.00   20.80
   69  148802.71        2.07607700e+01       -1.23500610e-07    0.00   20.80
   70  148802.95        2.10625500e+01       -1.38375600e-07    0.00   20.80
   71  148803.20        2.13399400e+01       -1.25793840e-07    0.00   20.80
   72  148803.46        2.16910500e+01       -1.57341200e-07    0.00   21.23
   73  148803.74        2.20066400e+01       -1.01498040e-07    0.00   21.23
   74  148803.98        2.22682900e+01       -1.18418330e-07    0.00   21.23
   75  148804.23        2.25789600e+01       -1.33789140e-07    0.00   21.23
   76  148804.59        2.28935100e+01       -1.25731860e-07    0.00   20.96
   77  148804.84        2.31676000e+01       -1.33415860e-07    0.00   20.96
   78  148805.08        2.34453700e+01       -1.50954560e-07    0.00   20.96
   79  148805.42        2.38012400e+01       -1.53123830e-07    0.00   20.94
   80  148805.68        2.40655700e+01       -1.51574350e-07    0.00   20.94
   81  148805.93        2.43722000e+01       -1.64651950e-07    0.00   20.94
   82  148806.19        2.46487800e+01       -1.40170180e-07    0.00   20.94
   83  148806.49        2.49904200e+01       -7.96165200e-08    0.00   20.90
   84  148806.75        2.52788100e+01       -9.69706900e-08    0.00   20.90
   85  148807.01        2.55430900e+01       -1.44260810e-07    0.00   20.90
   86  148807.26        2.59071400e+01       -1.52132160e-07    0.00   20.90
   87  148807.54        2.61936700e+01       -1.53433720e-07    0.00   20.79
   88  148807.82        2.64694700e+01       -1.40913930e-07    0.00   20.79
   89  148808.06        2.67451300e+01       -1.72461330e-07    0.00   20.79
   90  148808.39        2.70839700e+01       -1.45748310e-07    0.00   21.23
   91  148808.66        2.73861800e+01       -1.29509760e-07    0.00   21.23
   92  148808.91        2.76413800e+01       -1.61181120e-07    0.00   21.23
   93  148809.16        2.79455400e+01       -1.54301430e-07    0.00   21.23
   94  148809.50        2.82885400e+01       -1.69176430e-07    0.00   20.80
   95  148809.75        2.85933100e+01       -1.91860810e-07    0.00   20.80
   96  148809.99        2.88480200e+01       -1.52566020e-07    0.00   20.80
   97  148810.24        2.92071200e+01       -1.95703520e-07    0.00   20.80
   98  148810.51        2.94888100e+01       -2.09463070e-07    0.00   20.93
   99  148810.76        2.97553500e+01       -1.95518730e-07    0.00   20.93
  100  148811.01        3.00580000e+01       -2.11448160e-07    0.00   20.93
  101  148811.30        3.04249400e+01       -1.67566950e-07    0.00   20.93
  102  148811.65        3.06679100e+01       -1.66513300e-07    0.00   21.23
  103  148811.90        3.09578900e+01       -1.99238270e-07    0.00   21.23
  104  148812.15        3.12707600e+01       -2.21736690e-07    0.00   21.23
  105  148812.60        3.16110600e+01       -1.96325260e-07    0.00   21.00
  106  148812.85        3.18624000e+01       -2.14857010e-07    0.00   21.00
  107  148813.09        3.21645600e+01       -2.49255420e-07    0.00   21.00
  108  148813.34        3.25111200e+01       -2.26137210e-07    0.00   21.22
  109  148813.59        3.28175400e+01       -1.86904430e-07    0.00   21.22
  110  148813.83        3.30750600e+01       -1.83123700e-07    0.00   21.22
  111  148814.08        3.33630400e+01       -1.65521630e-07    0.00   21.22
  112  148814.43        3.37352200e+01       -2.01717440e-07    0.00   20.97
  113  148814.69        3.39769400e+01       -1.99734110e-07    0.00   20.97
  114  148814.95        3.42813300e+01       -1.80334640e-07    0.00   20.97
  115  148815.19        3.45857100e+01       -1.95333590e-07    0.00   20.97
  116  148815.48        3.49258800e+01       -1.75748190e-07    0.00   20.92
  117  148815.73        3.52117200e+01       -2.06923690e-07    0.00   20.92
  118  148815.99        3.54845200e+01       -2.21116900e-07    0.00   20.92
  119  148816.24        3.58384400e+01       -1.72649230e-07    0.00   20.92
  120  148816.55        3.61083500e+01       -1.93598250e-07    0.00   20.91
  121  148816.83        3.63861800e+01       -1.91429210e-07    0.00   20.91
  122  148817.07        3.66991600e+01       -1.31495490e-07    0.00   20.91
  123  148817.38        3.70412100e+01       -1.20835080e-07    0.00   20.79
  124  148817.67        3.72877600e+01       -9.62913500e-08    0.00   20.79
  125  148817.91        3.75988700e+01       -5.67486800e-08    0.00   20.79
  126  148818.15        3.79020800e+01       -2.52013200e-08    0.00   20.79
  127  148818.47        3.82256700e+01        5.85021000e-09    0.00   21.22
  128  148818.74        3.85322600e+01        8.00392000e-08    0.00   21.22
  129  148818.99        3.88083600e+01        1.28134990e-07    0.00   21.22
  130  148819.42        3.91697900e+01        1.78833900e-07    0.00   20.98
  131  148819.79        3.93897900e+01        3.48966540e-07    0.00   20.98
  132  148820.04        3.96914200e+01        4.44290410e-07    0.00   20.98
  133  148820.31        3.99867600e+01        5.68868410e-07    0.00   20.98
  134  148820.59        4.02988600e+01        7.01999530e-07    0.00   21.25
  135  148820.84        4.05888000e+01        8.84032160e-07    0.00   21.25
  136  148821.09        4.08481400e+01        1.02571640e-06    0.00   21.25
  137  148821.40        4.12153400e+01        1.30208123e-06    0.00   21.24
  138  148821.64        4.14850200e+01        1.67500951e-06    0.00   21.24
  139  148821.89        4.17593000e+01        1.96569152e-06    0.00   21.24
  140  148822.13        4.20495500e+01        2.31822867e-06    0.00   21.24
  141  148822.52        4.23843200e+01        3.40651970e-06    0.00   20.79
  142  148822.78        4.26588300e+01        3.61253799e-06    0.00   20.79
  143  148823.03        4.29404000e+01        5.01159214e-06    0.00   20.79
  144  148823.29        4.33443400e+01        5.21606119e-06    0.00   21.22
  145  148823.61        4.35962800e+01        7.07580606e-06    0.00   21.22
  146  148823.86        4.38673500e+01        8.41288119e-06    0.00   21.22
  147  148824.11        4.41783100e+01        9.80232859e-06    0.00   21.22
  148  148824.37        4.44936400e+01        1.16507313e-05    0.00   20.81
  149  148824.62        4.47779200e+01        1.49215542e-05    0.00   20.81
  150  148824.87        4.50632600e+01        1.70959049e-05    0.00   20.81
  151  148825.12        4.53772900e+01        1.99171934e-05    0.00   20.81
  152  148825.45        4.56992100e+01        2.56302404e-05    0.00   20.92

File: data/figure09/Ic_2021-10-06_16-12-34720955_Anneal193.txt
# Ic = 38.66 A, n = 29.04 , Tavg = 0.00 K, Anneal193_00K___3600s
#idx    t_s     iHTS_A                vHTS_V                tHTS_K  tTAR_K
    0  148918.13        6.52058300e-02       -9.41709750e-08    0.00   20.79
    1  148918.38        4.08031800e-01       -1.01236588e-07    0.00   21.25
    2  148918.62        6.82954000e-01       -7.46475730e-08    0.00   21.25
    3  148918.86        9.62538500e-01       -1.12082922e-07    0.00   21.25
    4  148919.12        1.24533700e+00       -1.03219917e-07    0.00   21.25
    5  148919.48        1.59483500e+00       -1.11525111e-07    0.00   21.25
    6  148919.77        1.86678600e+00       -1.15987603e-07    0.00   20.81
    7  148920.01        2.16508000e+00       -1.26214147e-07    0.00   20.81
    8  148920.30        2.51779000e+00       -8.77251540e-08    0.00   20.81
    9  148920.60        2.79508700e+00       -7.83043370e-08    0.00   20.99
   10  148920.85        3.07676400e+00       -6.85116470e-08    0.00   20.99
   11  148921.09        3.38053300e+00       -9.13819180e-08    0.00   20.99
   12  148921.40        3.65215000e+00       -7.62590290e-08    0.00   21.20
   13  148921.67        4.00958600e+00       -7.72506940e-08    0.00   21.20
   14  148921.91        4.28200900e+00       -1.00368881e-07    0.00   21.20
   15  148922.15        4.59173000e+00       -1.10347509e-07    0.00   21.20
   16  148922.50        4.90797700e+00       -9.88813840e-08    0.00   20.79
   17  148922.77        5.18627600e+00       -8.15892270e-08    0.00   20.79
   18  148923.01        5.49495200e+00       -1.13694686e-07    0.00   20.79
   19  148923.30        5.81948600e+00       -1.49952682e-07    0.00   20.79
   20  148923.64        6.12244300e+00       -1.42453273e-07    0.00   21.15
   21  148923.89        6.40210300e+00       -1.74186529e-07    0.00   21.15
   22  148924.13        6.71353100e+00       -1.32102777e-07    0.00   21.15
   23  148924.52        7.02911900e+00       -1.13385114e-07    0.00   20.90
   24  148924.79        7.31369700e+00       -1.26152792e-07    0.00   20.90
   25  148925.05        7.64806000e+00       -1.73008928e-07    0.00   20.90
   26  148925.33        7.94373100e+00       -1.24107484e-07    0.00   20.90
   27  148925.65        8.24280400e+00       -1.09728352e-07    0.00   20.99
   28  148925.89        8.51789300e+00       -1.03840346e-07    0.00   20.99
   29  148926.13        8.79633000e+00       -1.25594980e-07    0.00   20.99
   30  148926.49        9.14070400e+00       -1.43382958e-07    0.00   21.19
   31  148926.76        9.40843500e+00       -1.66811026e-07    0.00   21.19
   32  148927.01        9.70608300e+00       -1.72513096e-07    0.00   21.19
   33  148927.28        1.00417600e+01       -2.04246352e-07    0.00   20.79
   34  148927.61        1.03324700e+01       -2.06291659e-07    0.00   20.79
   35  148927.87        1.06005500e+01       -1.62410516e-07    0.00   20.79
   36  148928.11        1.09058100e+01       -1.55035013e-07    0.00   20.79
   37  148928.44        1.12158900e+01       -1.57204279e-07    0.00   21.25
   38  148928.70        1.14933700e+01       -1.54291162e-07    0.00   21.25
   39  148928.94        1.17921800e+01       -1.86953674e-07    0.00   21.25
   40  148929.19        1.20665500e+01       -1.87387080e-07    0.00   21.25
   41  148929.51        1.24060400e+01       -1.73875523e-07    0.00   20.90
   42  148929.78        1.26836100e+01       -1.66933865e-07    0.00   20.90
   43  148930.03        1.29887100e+01       -1.87696860e-07    0.00   20.90
   44  148930.31        1.33185300e+01       -2.09947352e-07    0.00   20.90
   45  148930.67        1.35763200e+01       -1.95072371e-07    0.00   20.99
   46  148930.91        1.38765200e+01       -2.06538502e-07    0.00   20.99
   47  148931.16        1.41542600e+01       -1.77408331e-07    0.00   20.99
   48  148931.48        1.45076500e+01       -1.87201027e-07    0.00   20.83
   49  148931.73        1.47884800e+01       -1.53112529e-07    0.00   20.83
   50  148931.97        1.50765900e+01       -1.39663066e-07    0.00   20.83
   51  148932.22        1.53633800e+01       -1.60735956e-07    0.00   20.83
   52  148932.53        1.56943400e+01       -1.60735956e-07    0.00   20.79
   53  148932.78        1.59724400e+01       -1.91167689e-07    0.00   20.79
   54  148933.03        1.62519900e+01       -1.89990086e-07    0.00   20.79
   55  148933.29        1.65621100e+01       -1.99968719e-07    0.00   20.79
   56  148933.54        1.69026900e+01       -1.51439093e-07    0.00   21.24
   57  148933.80        1.71845900e+01       -1.47782327e-07    0.00   21.24
   58  148934.04        1.74433600e+01       -1.73131774e-07    0.00   21.24
   59  148934.37        1.78281500e+01       -2.09141624e-07    0.00   20.89
   60  148934.62        1.81066500e+01       -2.39015555e-07    0.00   20.89
   61  148934.86        1.83685600e+01       -2.09203674e-07    0.00   20.89
   62  148935.11        1.86709900e+01       -2.14595912e-07    0.00   20.89
   63  148935.37        1.90156200e+01       -1.82800661e-07    0.00   20.98
   64  148935.61        1.92957500e+01       -1.80631393e-07    0.00   20.98
   65  148935.86        1.95725100e+01       -2.26433932e-07    0.00   20.98
   66  148936.10        1.98769800e+01       -2.05175108e-07    0.00   20.98
   67  148936.54        2.02236600e+01       -2.06042815e-07    0.00   21.18
   68  148936.78        2.04681200e+01       -2.25070392e-07    0.00   21.18
   69  148937.03        2.07751300e+01       -2.06290731e-07    0.00   21.18
   70  148937.42        2.11308000e+01       -1.95506372e-07    0.00   20.78
   71  148937.70        2.13655900e+01       -2.05051150e-07    0.00   20.78
   72  148937.94        2.16747900e+01       -2.28541220e-07    0.00   20.78
   73  148938.19        2.19603200e+01       -2.29780802e-07    0.00   20.78
   74  148938.54        2.23213800e+01       -2.53766705e-07    0.00   21.24
   75  148938.78        2.25789000e+01       -2.16703216e-07    0.00   21.24
   76  148939.04        2.28787400e+01       -1.95506372e-07    0.00   21.24
   77  148939.30        2.32352100e+01       -2.14162074e-07    0.00   21.24
   78  148939.58        2.35044900e+01       -2.40503182e-07    0.00   20.80
   79  148939.84        2.37840900e+01       -2.03315735e-07    0.00   20.80
   80  148940.10        2.40847400e+01       -2.01022510e-07    0.00   20.80
   81  148940.47        2.44260800e+01       -1.96250121e-07    0.00   21.25
   82  148940.72        2.46565600e+01       -2.55502185e-07    0.00   21.25
   83  148940.98        2.49801300e+01       -3.12337077e-07    0.00   21.25
   84  148941.22        2.53040700e+01       -2.68393929e-07    0.00   21.25
   85  148941.49        2.55983900e+01       -2.67092369e-07    0.00   21.18
   86  148941.75        2.58854000e+01       -2.81285575e-07    0.00   21.18
   87  148942.00        2.61779800e+01       -2.60584567e-07    0.00   21.18
   88  148942.26        2.65492500e+01       -2.76761103e-07    0.00   21.18
   89  148942.52        2.67968900e+01       -2.53952806e-07    0.00   20.78
   90  148942.80        2.70746300e+01       -2.39945537e-07    0.00   20.78
   91  148943.04        2.73795400e+01       -2.80975680e-07    0.00   20.78
   92  148943.29        2.77043300e+01       -2.61762169e-07    0.00   21.24
   93  148943.62        2.80025900e+01       -2.92317849e-07    0.00   21.24
   94  148943.86        2.82750200e+01       -3.19588638e-07    0.00   21.24
   95  148944.11        2.85790900e+01       -2.88351188e-07    0.00   21.24
   96  148944.44        2.88993400e+01       -2.35483044e-07    0.00   20.88
   97  148944.70        2.91756300e+01       -2.59406964e-07    0.00   20.88
   98  148944.96        2.94832100e+01       -2.72608505e-07    0.00   20.88
   99  148945.20        2.97677800e+01       -2.58787174e-07    0.00   20.88
  100  148945.49        3.00639300e+01       -2.62505918e-07    0.00   20.98
  101  148945.76        3.03922900e+01       -2.73414233e-07    0.00   20.98
  102  148946.01        3.06967800e+01       -2.46701256e-07    0.00   20.98
  103  148946.26        3.09901400e+01       -2.37156479e-07    0.00   20.98
  104  148946.53        3.13240000e+01       -2.76699031e-07    0.00   21.17
  105  148946.77        3.16058800e+01       -2.98515432e-07    0.00   21.17
  106  148947.02        3.18779400e+01       -3.07502256e-07    0.00   21.17
  107  148947.30        3.22498500e+01       -3.04403300e-07    0.00   20.78
  108  148947.61        3.25442000e+01       -2.72855938e-07    0.00   20.78
  109  148947.85        3.28110900e+01       -2.76388746e-07    0.00   20.78
  110  148948.10        3.30880900e+01       -2.81533012e-07    0.00   20.78
  111  148948.39        3.34372600e+01       -3.15993392e-07    0.00   21.24
  112  148948.68        3.37346700e+01       -2.86491340e-07    0.00   21.24
  113  148948.93        3.39880500e+01       -2.66720007e-07    0.00   21.24
  114  148949.17        3.42925100e+01       -2.67153860e-07    0.00   21.24
  115  148949.54        3.46389300e+01       -2.60088243e-07    0.00   20.88
  116  148949.79        3.49130900e+01       -3.01242366e-07    0.00   20.88
  117  148950.04        3.51903300e+01       -3.18410577e-07    0.00   20.88
  118  148950.36        3.55480100e+01       -2.87544985e-07    0.00   20.98
  119  148950.61        3.58375000e+01       -2.56679392e-07    0.00   20.98
  120  148950.86        3.60994700e+01       -2.45461175e-07    0.00   20.98
  121  148951.10        3.64072500e+01       -2.18562245e-07    0.00   20.98
  122  148951.41        3.67451400e+01       -2.41246596e-07    0.00   21.18
  123  148951.67        3.70048100e+01       -1.85403425e-07    0.00   21.18
  124  148951.91        3.73039200e+01       -1.48153985e-07    0.00   21.18
  125  148952.16        3.76084000e+01       -1.59000328e-07    0.00   21.18
  126  148952.49        3.79167300e+01       -1.22928388e-07    0.00   20.78
  127  148952.76        3.82208600e+01       -6.51015420e-08    0.00   20.78
  128  148953.00        3.85142200e+01       -4.79571700e-09    0.00   20.78
  129  148953.25        3.88262400e+01        8.16651760e-08    0.00   20.78
  130  148953.49        3.91475300e+01        1.23067236e-07    0.00   21.23
  131  148953.74        3.94391200e+01        2.46281756e-07    0.00   21.23
  132  148953.98        3.97073800e+01        3.62306696e-07    0.00   21.23
  133  148954.23        4.00365400e+01        4.72505596e-07    0.00   21.23
  134  148954.47        4.03139000e+01        6.20139896e-07    0.00   20.88
  135  148954.72        4.05942100e+01        8.00251266e-07    0.00   20.88
  136  148954.98        4.08936500e+01        9.86808456e-07    0.00   20.88
  137  148955.22        4.12110500e+01        1.22015991e-06    0.00   20.88
  138  148955.63        4.14659500e+01        1.59197273e-06    0.00   20.98
  139  148955.88        4.17712600e+01        1.89610435e-06    0.00   20.98
  140  148956.13        4.20790300e+01        2.25911613e-06    0.00   20.98
  141  148956.50        4.23911600e+01        2.87642831e-06    0.00   21.18
  142  148956.74        4.27064200e+01        4.08644694e-06    0.00   21.18
  143  148956.99        4.29813700e+01        4.25025779e-06    0.00   21.18
  144  148957.23        4.32978800e+01        5.49355921e-06    0.00   21.18
  145  148957.52        4.36099800e+01        6.90680740e-06    0.00   21.04
  146  148957.77        4.38928900e+01        8.24028844e-06    0.00   21.04
  147  148958.01        4.41875900e+01        9.82187190e-06    0.00   21.04
  148  148958.30        4.45147400e+01        1.13774862e-05    0.00   21.04
  149  148958.58        4.48038500e+01        1.39621420e-05    0.00   21.23
  150  148958.84        4.50889000e+01        1.71180577e-05    0.00   21.23
  151  148959.10        4.53902800e+01        2.05240593e-05    0.00   21.23

File: data/figure09/Ic_2021-10-06_16-14-02760409_anneal193K.txt
# Ic = 38.34 A, n = 27.46 , Tavg = 0.00 K, Anneal193_00K___3600s
#idx    t_s     iHTS_A                vHTS_V                tHTS_K  tTAR_K
    0  149006.41        1.23359300e-01        5.74298310e-08    0.00   21.21
    1  149006.67        4.15792400e-01        8.73037550e-08    0.00   21.21
    2  149006.92        6.58880300e-01        8.58162570e-08    0.00   21.21
    3  149007.16        9.69441500e-01        3.85262060e-08    0.00   21.21
    4  149007.43        1.31152600e+00        2.41470560e-08    0.00   20.78
    5  149007.70        1.55752400e+00        3.23902760e-08    0.00   20.78
    6  149007.95        1.86505200e+00        7.54657480e-08    0.00   20.78
    7  149008.19        2.17021100e+00        2.85475720e-08    0.00   20.78
    8  149008.49        2.51482400e+00        1.33007140e-08    0.00   21.22
    9  149008.73        2.79873000e+00        3.59230840e-08    0.00   21.22
   10  149008.98        3.07763000e+00        5.50126460e-08    0.00   21.22
   11  149009.22        3.40433900e+00        3.35678780e-08    0.00   21.22
   12  149009.56        3.70384600e+00        7.39782490e-08    0.00   20.93
   13  149009.81        3.98455300e+00        5.49506670e-08    0.00   20.93
   14  149010.06        4.28665600e+00        2.68741360e-08    0.00   20.93
   15  149010.40        4.63116500e+00        4.34225550e-08    0.00   20.93
   16  149010.67        4.88098100e+00        5.61282700e-08    0.00   20.93
   17  149010.91        5.18904500e+00        4.29887010e-08    0.00   20.93
   18  149011.16        5.50497000e+00        2.65022620e-08    0.00   20.93
   19  149011.48        5.81821700e+00        3.71006740e-08    0.00   21.21
   20  149011.74        6.14031500e+00        4.90625950e-08    0.00   21.21
   21  149011.98        6.40736000e+00        4.09433170e-08    0.00   21.21
   22  149012.22        6.74529500e+00        1.66475150e-08    0.00   21.21
   23  149012.53        7.03457200e+00        8.28033900e-09    0.00   20.78
   24  149012.81        7.31807800e+00        2.01803230e-08    0.00   20.78
   25  149013.05        7.62915600e+00        1.61078000e-10    0.00   20.78
   26  149013.43        7.94186900e+00       -1.28545300e-08    0.00   21.22
   27  149013.72        8.22308800e+00        9.45794100e-09    0.00   21.22
   28  149013.97        8.49855900e+00       -5.35506000e-09    0.00   21.22
   29  149014.22        8.83249600e+00        3.74724880e-08    0.00   21.22
   30  149014.50        9.13628400e+00        4.56537270e-08    0.00   20.80
   31  149014.77        9.41168100e+00        2.52006290e-08    0.00   20.80
   32  149015.01        9.71536300e+00        2.86094790e-08    0.00   20.80
   33  149015.27        1.00476500e+01       -2.25232670e-08    0.00   20.80
   34  149015.61        1.03401600e+01       -3.86998080e-08    0.00   20.93
   35  149015.87        1.06063800e+01       -1.69829400e-09    0.00   20.93
   36  149016.12        1.09174100e+01       -1.08711990e-08    0.00   20.93
   37  149016.37        1.11941800e+01       -3.64065820e-08    0.00   21.22
   38  149016.62        1.15246700e+01        8.28033900e-09    0.00   21.22
   39  149016.87        1.17975600e+01        1.78251180e-08    0.00   21.22
   40  149017.11        1.20706600e+01        7.80869000e-10    0.00   21.22
   41  149017.42        1.24183800e+01        9.20998900e-09    0.00   20.78
   42  149017.69        1.26874300e+01        1.91885420e-08    0.00   20.78
   43  149017.94        1.29959100e+01        2.29692550e-08    0.00   20.78
   44  149018.18        1.32712600e+01        2.76407900e-09    0.00   20.78
   45  149018.43        1.36061000e+01       -1.13671480e-08    0.00   21.21
   46  149018.70        1.38863600e+01       -5.01660433e-08    0.00   21.21
   47  149018.95        1.41395700e+01       -5.43806198e-08    0.00   21.21
   48  149019.20        1.44698000e+01       -9.25986000e-09    0.00   21.21
   49  149019.48        1.48087500e+01       -2.15317150e-08    0.00   20.95
   50  149019.74        1.51087300e+01       -5.70457197e-08    0.00   20.95
   51  149019.98        1.53634800e+01       -5.89670707e-08    0.00   20.95
   52  149020.24        1.56886600e+01       -4.83066713e-08    0.00   20.95
   53  149020.55        1.59761700e+01       -1.94633000e-09    0.00   20.91
   54  149020.80        1.62640000e+01        2.14428900e-09    0.00   20.91
   55  149021.05        1.65660800e+01       -1.17390220e-08    0.00   20.91
   56  149021.41        1.69229700e+01       -1.97963010e-08    0.00   20.91
   57  149021.68        1.72197200e+01       -3.38655490e-08    0.00   21.22
   58  149021.93        1.74678700e+01       -2.54983750e-08    0.00   21.22
   59  149022.18        1.77560400e+01       -3.86379270e-08    0.00   21.22
   60  149022.53        1.81274200e+01       -6.54748626e-08    0.00   20.77
   61  149022.78        1.83771700e+01       -6.27477937e-08    0.00   20.77
   62  149023.03        1.86798100e+01       -8.29529694e-08    0.00   20.77
   63  149023.36        1.90349000e+01       -5.17154876e-08    0.00   21.21
   64  149023.61        1.93086300e+01       -3.23779670e-08    0.00   21.21
   65  149023.85        1.95805700e+01       -7.22305077e-08    0.00   21.21
   66  149024.10        1.98792800e+01       -5.30169921e-08    0.00   21.21
   67  149024.40        2.02272000e+01       -9.04523581e-08    0.00   20.95
   68  149024.68        2.05044000e+01       -4.53935650e-08    0.00   20.95
   69  149024.92        2.07791900e+01       -1.62014170e-08    0.00   20.95
   70  149025.16        2.10848300e+01       -4.48357530e-08    0.00   20.95
   71  149025.42        2.13476200e+01       -7.34081103e-08    0.00   20.90
   72  149025.72        2.16871000e+01       -3.65305560e-08    0.00   20.90
   73  149025.96        2.19868200e+01       -4.83685609e-08    0.00   20.90
   74  149026.21        2.22736200e+01       -5.64878207e-08    0.00   20.90
   75  149026.53        2.26126400e+01       -8.85309942e-08    0.00   21.21
   76  149026.79        2.28861500e+01       -1.14624188e-07    0.00   21.21
   77  149027.03        2.31877800e+01       -7.93581022e-08    0.00   21.21
   78  149027.35        2.35168800e+01       -9.54726615e-08    0.00   20.77
   79  149027.62        2.38158200e+01       -1.04707545e-07    0.00   20.77
   80  149027.86        2.40915700e+01       -7.42758175e-08    0.00   20.77
   81  149028.12        2.43998800e+01       -1.09665874e-07    0.00   20.77
   82  149028.37        2.47077500e+01       -8.33247635e-08    0.00   21.20
   83  149028.62        2.50050800e+01       -6.26857290e-08    0.00   21.20
   84  149028.86        2.52925700e+01       -8.61758013e-08    0.00   21.20
   85  149029.11        2.55683600e+01       -5.22112465e-08    0.00   21.20
   86  149029.35        2.59084400e+01       -7.51434506e-08    0.00   20.96
   87  149029.68        2.62173400e+01       -7.68787798e-08    0.00   20.96
   88  149029.92        2.64872800e+01       -5.35126536e-08    0.00   20.96
   89  149030.16        2.67676200e+01       -1.00740739e-07    0.00   20.96
   90  149030.45        2.71113300e+01       -1.03095945e-07    0.00   20.90
   91  149030.70        2.73838300e+01       -1.02971987e-07    0.00   20.90
   92  149030.95        2.76618400e+01       -1.03901674e-07    0.00   20.90
   93  149031.19        2.79477100e+01       -5.84090036e-08    0.00   20.90
   94  149031.54        2.83166900e+01       -6.51027480e-08    0.00   21.21
   95  149031.79        2.85928300e+01       -6.85735784e-08    0.00   21.21
   96  149032.04        2.88703100e+01       -5.74173378e-08    0.00   21.21
   97  149032.35        2.92203200e+01       -6.72720171e-08    0.00   20.77
   98  149032.62        2.95256400e+01       -1.19830232e-07    0.00   20.77
   99  149032.86        2.97526200e+01       -1.51315622e-07    0.00   20.77
  100  149033.11        3.00889700e+01       -1.51191664e-07    0.00   20.77
  101  149033.46        3.04260700e+01       -1.14314104e-07    0.00   21.19
  102  149033.74        3.07466300e+01       -1.01484427e-07    0.00   21.19
  103  149033.98        3.09777300e+01       -7.96058609e-08    0.00   21.19
  104  149034.26        3.13153900e+01       -1.30056860e-07    0.00   21.19
  105  149034.56        3.16387000e+01       -1.03839695e-07    0.00   20.96
  106  149034.81        3.18891100e+01       -8.40683571e-08    0.00   20.96
  107  149035.06        3.21957200e+01       -8.55558667e-08    0.00   20.96
  108  149035.39        3.25436400e+01       -6.21277954e-08    0.00   20.89
  109  149035.65        3.28396500e+01       -9.94392567e-08    0.00   20.89
  110  149035.89        3.30976900e+01       -9.75798838e-08    0.00   20.89
  111  149036.15        3.33996600e+01       -6.00205507e-08    0.00   20.89
  112  149036.46        3.37540500e+01       -9.86335284e-08    0.00   21.22
  113  149036.72        3.39978300e+01       -9.94392567e-08    0.00   21.22
  114  149036.98        3.42962500e+01       -9.51007199e-08    0.00   21.22
  115  149037.22        3.46261600e+01       -9.38611380e-08    0.00   21.22
  116  149037.55        3.49462500e+01       -5.85950314e-08    0.00   20.76
  117  149037.79        3.51986000e+01       -1.21193821e-07    0.00   20.76
  118  149038.04        3.55065800e+01       -1.17103200e-07    0.00   20.76
  119  149038.35        3.58434600e+01       -7.14866837e-08    0.00   21.19
  120  149038.67        3.61342900e+01       -5.15913934e-08    0.00   21.19
  121  149038.92        3.64086400e+01       -8.06595902e-08    0.00   21.19
  122  149039.17        3.66975400e+01       -5.29549335e-08    0.00   21.19
  123  149039.52        3.70629800e+01        3.01590360e-08    0.00   20.96
  124  149039.79        3.73145600e+01        2.22257120e-08    0.00   20.96
  125  149040.04        3.76038500e+01        4.88767240e-08    0.00   20.96
  126  149040.32        3.79875000e+01        6.88339930e-08    0.00   20.88
  127  149040.63        3.82509400e+01        8.36469970e-08    0.00   20.88
  128  149040.89        3.85167700e+01        2.07357276e-07    0.00   20.88
  129  149041.14        3.88277600e+01        2.64378117e-07    0.00   20.88
  130  149041.42        3.91592600e+01        3.12907830e-07    0.00   21.22
  131  149041.67        3.94084400e+01        4.48146283e-07    0.00   21.22
  132  149041.92        3.97130700e+01        4.99712905e-07    0.00   21.22
  133  149042.17        4.00156100e+01        6.04457606e-07    0.00   21.22
  134  149042.51        4.03230100e+01        8.02790768e-07    0.00   20.77
  135  149042.77        4.05985100e+01        1.00409893e-06    0.00   20.77
  136  149043.03        4.08940400e+01        1.19034616e-06    0.00   20.77
  137  149043.27        4.12391400e+01        1.44693969e-06    0.00   21.19
  138  149043.56        4.15078800e+01        1.73972902e-06    0.00   21.19
  139  149043.81        4.17895400e+01        2.01627982e-06    0.00   21.19
  140  149044.06        4.20966000e+01        2.41430968e-06    0.00   21.19
  141  149044.45        4.24168900e+01        3.55590296e-06    0.00   20.97
  142  149044.70        4.26780200e+01        3.65723880e-06    0.00   20.97
  143  149044.94        4.29923900e+01        5.15762915e-06    0.00   20.97
  144  149045.19        4.32981200e+01        5.29633840e-06    0.00   20.97
  145  149045.51        4.36008400e+01        7.24173876e-06    0.00   20.89
  146  149045.77        4.38935700e+01        8.63000887e-06    0.00   20.89
  147  149046.01        4.42125000e+01        9.85180308e-06    0.00   20.89
  148  149046.32        4.45018900e+01        1.18170367e-05    0.00   20.89
  149  149046.62        4.48190400e+01        1.43258271e-05    0.00   21.22
  150  149046.87        4.50996100e+01        1.67826791e-05    0.00   21.22
  151  149047.11        4.53843800e+01        2.09726535e-05    0.00   21.22
