Repository: shortlab/2024-CryoHTS-Facility

# 2024-CryoHTS-Facility
Data repository for Alexis' RSI paper on the cryogenic HTS irradiation facility

File: data/figure09/Ic_2021-10-06_18-45-57671700_Anneal196.txt
# Ic = 38.45 A, n = 27.75 , Tavg = 0.00 K, Anneal196_00K___3600s
#idx    t_s     iHTS_A                vHTS_V                tHTS_K  tTAR_K
    0  158120.85        8.05621200e-02        2.51448654e-08    0.00   20.79
    1  158121.09        3.85867300e-01        2.01245694e-08    0.00   20.79
    2  158121.35        7.01618000e-01       -1.08029326e-08    0.00   20.79
    3  158121.64        9.86817800e-01        1.75214524e-08    0.00   21.13
    4  158121.89        1.28619600e+00        8.53458040e-09    0.00   21.13
    5  158122.14        1.55914900e+00       -1.96037906e-08    0.00   21.13
    6  158122.50        1.87352200e+00        2.48351674e-08    0.00   21.24
    7  158122.77        2.19557600e+00        4.85111344e-08    0.00   21.24
    8  158123.02        2.48331700e+00        7.11334594e-08    0.00   21.24
    9  158123.31        2.77010400e+00        1.09518774e-08    0.00   21.24
   10  158123.58        3.11659400e+00        2.01247654e-08    0.00   21.17
   11  158123.83        3.39438800e+00       -1.84881346e-08    0.00   21.17
   12  158124.09        3.65212500e+00        3.40700344e-08    0.00   21.17
   13  158124.40        4.02937800e+00        4.34908384e-08    0.00   21.07
   14  158124.72        4.30098900e+00        4.30569854e-08    0.00   21.07
   15  158124.96        4.60109200e+00        2.87398424e-08    0.00   21.07
   16  158125.21        4.88266800e+00        1.05800034e-08    0.00   21.07
   17  158125.47        5.22667700e+00       -3.46026676e-08    0.00   21.12
   18  158125.72        5.52293800e+00        9.21646640e-09    0.00   21.12
   19  158125.97        5.78881600e+00        9.34042440e-09    0.00   21.12
   20  158126.24        6.13457500e+00       -1.74964716e-08    0.00   21.12
   21  158126.55        6.44608700e+00        1.20055194e-08    0.00   20.81
   22  158126.80        6.72483800e+00        5.43574840e-09    0.00   20.81
   23  158127.05        7.00744600e+00       -5.16265560e-09    0.00   20.81
   24  158127.30        7.31339000e+00        6.86126540e-09    0.00   20.81
   25  158127.70        7.66672500e+00       -1.60088986e-08    0.00   21.00
   26  158127.94        7.90946100e+00       -4.92292316e-08    0.00   21.00
   27  158128.18        8.19548800e+00       -6.47236406e-08    0.00   21.00
   28  158128.52        8.55834800e+00       -5.16460676e-08    0.00   21.16
   29  158128.76        8.83362100e+00       -7.04257106e-08    0.00   21.16
   30  158129.01        9.10215700e+00       -7.22231016e-08    0.00   21.16
   31  158129.30        9.46697100e+00       -4.99106556e-08    0.00   21.16
   32  158129.61        9.75530100e+00       -7.20991436e-08    0.00   20.79
   33  158129.86        1.00030300e+01       -5.56127246e-08    0.00   20.79
   34  158130.10        1.03061700e+01       -2.98294536e-08    0.00   20.79
   35  158130.54        1.06429600e+01       -5.72861586e-08    0.00   21.24
   36  158130.81        1.09221000e+01       -9.58990866e-08    0.00   21.24
   37  158131.06        1.11944200e+01       -9.63329396e-08    0.00   21.24
   38  158131.37        1.15487800e+01       -1.25339121e-07    0.00   20.86
   39  158131.66        1.18453300e+01       -1.03584486e-07    0.00   20.86
   40  158131.91        1.20769100e+01       -7.32767456e-08    0.00   20.86
   41  158132.15        1.23792300e+01       -1.09906345e-07    0.00   20.86
   42  158132.51        1.27302100e+01       -6.52194726e-08    0.00   21.25
   43  158132.76        1.30090600e+01       -9.30480516e-08    0.00   21.25
   44  158133.01        1.32710400e+01       -1.09906345e-07    0.00   21.25
   45  158133.30        1.36386300e+01       -7.88548566e-08    0.00   21.16
   46  158133.60        1.39215200e+01       -6.83184176e-08    0.00   21.16
   47  158133.90        1.41641500e+01       -6.75126566e-08    0.00   21.16
   48  158134.14        1.44756400e+01       -5.20798626e-08    0.00   21.16
   49  158134.42        1.48251100e+01       -3.02012676e-08    0.00   20.78
   50  158134.73        1.51195800e+01       -7.47022046e-08    0.00   20.78
   51  158134.97        1.53666100e+01       -8.49287436e-08    0.00   20.78
   52  158135.23        1.57030600e+01       -7.69954286e-08    0.00   20.78
   53  158135.51        1.60136400e+01       -9.10026876e-08    0.00   21.25
   54  158135.77        1.62717700e+01       -9.06927926e-08    0.00   21.25
   55  158136.02        1.65723900e+01       -1.20380744e-07    0.00   21.25
   56  158136.30        1.69390800e+01       -1.23355737e-07    0.00   20.86
   57  158136.57        1.72122500e+01       -7.70574076e-08    0.00   20.86
   58  158136.83        1.74811500e+01       -4.38366526e-08    0.00   20.86
   59  158137.07        1.77818400e+01       -5.55506876e-08    0.00   20.86
   60  158137.36        1.80938700e+01       -9.24901846e-08    0.00   21.01
   61  158137.63        1.84064600e+01       -5.97032816e-08    0.00   21.01
   62  158137.88        1.86824500e+01       -7.12313796e-08    0.00   21.01
   63  158138.13        1.89688700e+01       -8.45568696e-08    0.00   21.01
   64  158138.44        1.93162200e+01       -6.96819046e-08    0.00   21.16
   65  158138.71        1.95813200e+01       -8.03422956e-08    0.00   21.16
   66  158138.95        1.98882500e+01       -9.35438276e-08    0.00   21.16
   67  158139.20        2.01986500e+01       -1.15298465e-07    0.00   21.16
   68  158139.50        2.05092400e+01       -1.07551087e-07    0.00   20.78
   69  158139.74        2.08188400e+01       -9.25520476e-08    0.00   20.78
   70  158139.99        2.10901100e+01       -1.29181537e-07    0.00   20.78
   71  158140.26        2.14391600e+01       -1.35999231e-07    0.00   20.78
   72  158140.51        2.16979500e+01       -1.46411709e-07    0.00   21.23
   73  158140.76        2.19994700e+01       -1.19388849e-07    0.00   21.23
   74  158141.01        2.22989100e+01       -9.83779556e-08    0.00   21.23
   75  158141.25        2.26405400e+01       -1.28065914e-07    0.00   21.23
   76  158141.50        2.29186800e+01       -9.76961866e-08    0.00   20.86
   77  158141.76        2.32432300e+01       -1.17839373e-07    0.00   20.86
   78  158142.01        2.34783400e+01       -1.40771617e-07    0.00   20.86
   79  158142.25        2.38042800e+01       -1.28685705e-07    0.00   20.86
   80  158142.53        2.41320600e+01       -1.66740832e-07    0.00   21.00
   81  158142.78        2.44113200e+01       -1.46659625e-07    0.00   21.00
   82  158143.03        2.46789700e+01       -1.61224698e-07    0.00   21.00
   83  158143.36        2.50451700e+01       -1.34511734e-07    0.00   21.16
   84  158143.73        2.53151800e+01       -1.80810073e-07    0.00   21.16
   85  158143.98        2.55773800e+01       -1.53973151e-07    0.00   21.16
   86  158144.25        2.59092700e+01       -1.81863717e-07    0.00   21.16
   87  158144.52        2.62206600e+01       -1.58311684e-07    0.00   20.78
   88  158144.77        2.64988000e+01       -1.37796623e-07    0.00   20.78
   89  158145.02        2.67718200e+01       -1.55460648e-07    0.00   20.78
   90  158145.30        2.71357000e+01       -1.76285604e-07    0.00   20.78
   91  158145.58        2.74193600e+01       -1.34697880e-07    0.00   21.24
   92  158145.88        2.76665400e+01       -1.36681459e-07    0.00   21.24
   93  158146.14        2.79752400e+01       -1.54779386e-07    0.00   21.24
   94  158146.44        2.83165000e+01       -1.85706909e-07    0.00   20.85
   95  158146.72        2.86081800e+01       -2.10684448e-07    0.00   20.85
   96  158146.97        2.88751800e+01       -1.65997586e-07    0.00   20.85
   97  158147.21        2.91889200e+01       -1.67609040e-07    0.00   20.85
   98  158147.50        2.95303100e+01       -1.84343371e-07    0.00   21.01
   99  158147.75        2.97898600e+01       -1.83475665e-07    0.00   21.01
  100  158148.00        3.00843500e+01       -2.09940700e-07    0.00   21.01
  101  158148.29        3.04336900e+01       -2.07709456e-07    0.00   21.01
  102  158148.67        3.07405400e+01       -1.70522053e-07    0.00   20.80
  103  158148.92        3.09891900e+01       -1.48023675e-07    0.00   20.80
  104  158149.17        3.12974900e+01       -1.74054857e-07    0.00   20.80
  105  158149.45        3.16529800e+01       -1.91223041e-07    0.00   20.78
  106  158149.73        3.19111200e+01       -1.62278846e-07    0.00   20.78
  107  158149.97        3.22017400e+01       -1.57754379e-07    0.00   20.78
  108  158150.22        3.25114500e+01       -1.60605413e-07    0.00   20.78
  109  158150.48        3.28473800e+01       -1.54655428e-07    0.00   21.23
  110  158150.74        3.31321800e+01       -1.49387213e-07    0.00   21.23
  111  158150.98        3.33841100e+01       -1.76719954e-07    0.00   21.23
  112  158151.30        3.37794500e+01       -2.05788107e-07    0.00   21.23
  113  158151.61        3.40288200e+01       -2.04424689e-07    0.00   20.85
  114  158151.85        3.43096200e+01       -1.98598777e-07    0.00   20.85
  115  158152.09        3.46071300e+01       -2.28224734e-07    0.00   20.85
  116  158152.43        3.49633700e+01       -2.02751370e-07    0.00   21.00
  117  158152.69        3.52082400e+01       -2.05788340e-07    0.00   21.00
  118  158152.94        3.55138800e+01       -2.31199726e-07    0.00   21.00
  119  158153.20        3.58203900e+01       -1.54779632e-07    0.00   21.00
  120  158153.52        3.61335100e+01       -1.26579192e-07    0.00   21.16
  121  158153.78        3.64162800e+01       -1.13067773e-07    0.00   21.16
  122  158154.02        3.67222400e+01       -7.48267356e-08    0.00   21.16
  123  158154.32        3.70833300e+01       -6.97444586e-08    0.00   20.78
  124  158154.61        3.73567500e+01       -4.67502536e-08    0.00   20.78
  125  158154.87        3.76283300e+01       -4.66652060e-09    0.00   20.78
  126  158155.11        3.79353900e+01        1.71500834e-08    0.00   20.78
  127  158155.37        3.82513900e+01        3.12193144e-08    0.00   21.24
  128  158155.64        3.85185300e+01        1.04664413e-07    0.00   21.24
  129  158155.88        3.88326000e+01        1.31191423e-07    0.00   21.24
  130  158156.13        3.91321600e+01        2.47649943e-07    0.00   21.24
  131  158156.45        3.94446000e+01        3.79293313e-07    0.00   20.85
  132  158156.71        3.97140900e+01        4.74864913e-07    0.00   20.85
  133  158156.95        4.00179800e+01        5.84195853e-07    0.00   20.85
  134  158157.20        4.02732000e+01        6.99476773e-07    0.00   20.85
  135  158157.56        4.06330700e+01        8.98801453e-07    0.00   21.01
  136  158157.81        4.08979900e+01        1.12595472e-06    0.00   21.01
  137  158158.06        4.11788200e+01        1.40293888e-06    0.00   21.01
  138  158158.31        4.15427300e+01        1.66015174e-06    0.00   21.15
  139  158158.63        4.18091200e+01        1.99415659e-06    0.00   21.15
  140  158158.88        4.21000600e+01        2.42738982e-06    0.00   21.15
  141  158159.12        4.23690000e+01        2.85814389e-06    0.00   21.15
  142  158159.47        4.27212300e+01        4.10974786e-06    0.00   20.78
  143  158159.71        4.29950300e+01        4.27752502e-06    0.00   20.78
  144  158159.97        4.32969600e+01        6.08266344e-06    0.00   20.78
  145  158160.22        4.35947600e+01        6.22323182e-06    0.00   20.78
  146  158160.52        4.39249100e+01        7.62321350e-06    0.00   21.24
  147  158160.77        4.41954800e+01        1.00987168e-05    0.00   21.24
  148  158161.02        4.44746900e+01        1.14453965e-05    0.00   21.24
  149  158161.44        4.48112000e+01        1.28764296e-05    0.00   21.24
  150  158161.70        4.51191300e+01        1.71126942e-05    0.00   20.86
  151  158161.95        4.54126000e+01        2.06360763e-05    0.00   20.86

File: data/figure09/Ic_2021-10-06_23-46-12364110_anneal202K.txt
# Ic = 38.62 A, n = 28.80 , Tavg = 0.00 K, Anneal202_00K___3600s
#idx    t_s     iHTS_A                vHTS_V                tHTS_K  tTAR_K
    0  176136.57        7.97696300e-02        2.71839530e-08    0.00   21.14
    1  176136.88        3.57113800e-01        2.16678330e-08    0.00   21.14
    2  176137.12        6.14929100e-01        2.96631130e-08    0.00   21.14
    3  176137.46        9.77968300e-01        4.41661830e-08    0.00   20.84
    4  176137.71        1.27535800e+00        2.99110330e-08    0.00   20.84
    5  176137.96        1.52826000e+00        6.13963230e-08    0.00   20.84
    6  176138.22        1.84233400e+00       -2.50394700e-09    0.00   20.84
    7  176138.49        2.18604900e+00       -2.50642770e-08    0.00   21.08
    8  176138.75        2.47492100e+00        3.67287130e-08    0.00   21.08
    9  176138.99        2.74472900e+00        2.30933530e-08    0.00   21.08
   10  176139.25        3.10730800e+00        1.26189130e-08    0.00   21.08
   11  176139.55        3.40865500e+00        2.58204230e-08    0.00   20.87
   12  176139.80        3.64876000e+00        1.94985730e-08    0.00   20.87
   13  176140.04        3.95442600e+00       -1.75028470e-08    0.00   20.87
   14  176140.32        4.26943500e+00        5.05748300e-09    0.00   20.87
   15  176140.68        4.60972700e+00        2.10484130e-08    0.00   21.06
   16  176140.92        4.85451000e+00       -1.35973770e-08    0.00   21.06
   17  176141.17        5.16420300e+00        8.15733300e-09    0.00   21.06
   18  176141.41        5.52167500e+00        7.41358300e-09    0.00   21.10
   19  176141.65        5.77293900e+00        9.70680300e-09    0.00   21.10
   20  176141.90        6.07492900e+00       -1.42170770e-08    0.00   21.10
   21  176142.15        6.38592200e+00       -3.86987670e-08    0.00   21.10
   22  176142.45        6.73076600e+00       -1.53946770e-08    0.00   20.84
   23  176142.74        7.01760100e+00        8.34326300e-09    0.00   20.84
   24  176143.00        7.28952300e+00       -2.92779670e-08    0.00   20.84
   25  176143.26        7.67229800e+00       -1.68201970e-08    0.00   20.84
   26  176143.54        7.92084200e+00       -2.46915270e-08    0.00   21.19
   27  176143.79        8.19347800e+00       -4.03721970e-08    0.00   21.19
   28  176144.05        8.49719500e+00       -6.37382670e-08    0.00   21.19
   29  176144.33        8.84991500e+00       -7.41507370e-08    0.00   20.79
   30  176144.64        9.10729500e+00       -7.29111570e-08    0.00   20.79
   31  176144.88        9.38574400e+00       -6.36143070e-08    0.00   20.79
   32  176145.13        9.68909000e+00       -6.54736770e-08    0.00   20.79
   33  176145.39        1.00034900e+01       -3.31826370e-08    0.00   21.12
   34  176145.65        1.02673500e+01       -2.36378770e-08    0.00   21.12
   35  176145.90        1.05925100e+01       -6.49778470e-08    0.00   21.12
   36  176146.16        1.08913100e+01       -4.29133370e-08    0.00   21.12
   37  176146.50        1.12168100e+01       -4.31612270e-08    0.00   21.13
   38  176146.75        1.14865700e+01       -3.41740970e-08    0.00   21.13
   39  176146.99        1.17739900e+01       -4.58880370e-08    0.00   21.13
   40  176147.25        1.20605000e+01       -5.02265670e-08    0.00   21.13
   41  176147.58        1.23897800e+01       -4.32849170e-08    0.00   20.84
   42  176147.82        1.26670100e+01       -9.93139170e-08    0.00   20.84
   43  176148.08        1.29490700e+01       -1.11461787e-07    0.00   20.84
   44  176148.44        1.32957500e+01       -7.26009770e-08    0.00   21.27
   45  176148.69        1.35606600e+01       -1.35075787e-07    0.00   21.27
   46  176148.93        1.38669300e+01       -1.46170017e-07    0.00   21.27
   47  176149.17        1.41403500e+01       -1.17907607e-07    0.00   21.27
   48  176149.46        1.44817200e+01       -1.04520147e-07    0.00   20.83
   49  176149.72        1.47656100e+01       -1.01731097e-07    0.00   20.83
   50  176149.98        1.50583800e+01       -9.69587070e-08    0.00   20.83
   51  176150.25        1.53700100e+01       -1.02102967e-07    0.00   20.83
   52  176150.50        1.56857400e+01       -1.10346167e-07    0.00   21.11
   53  176150.75        1.59798000e+01       -9.60910070e-08    0.00   21.11
   54  176151.00        1.62359400e+01       -9.08847670e-08    0.00   21.11
   55  176151.26        1.65563100e+01       -1.01731097e-07    0.00   21.11
   56  176151.52        1.68881000e+01       -1.60115287e-07    0.00   21.12
   57  176151.77        1.71736700e+01       -1.53297597e-07    0.00   21.12
   58  176152.03        1.74493300e+01       -1.47657517e-07    0.00   21.12
   59  176152.30        1.78184300e+01       -1.70651717e-07    0.00   20.85
   60  176152.61        1.81030500e+01       -1.40963777e-07    0.00   20.85
   61  176152.85        1.83560200e+01       -1.11647717e-07    0.00   20.85
   62  176153.09        1.86526700e+01       -1.88005817e-07    0.00   20.85
   63  176153.35        1.90006700e+01       -1.66499117e-07    0.00   21.30
   64  176153.64        1.92408400e+01       -1.45674177e-07    0.00   21.30
   65  176153.90        1.95584900e+01       -1.76477727e-07    0.00   21.30
   66  176154.14        1.98589700e+01       -1.55218937e-07    0.00   21.30
   67  176154.45        2.02026500e+01       -1.44186687e-07    0.00   20.82
   68  176154.71        2.04525300e+01       -1.56768417e-07    0.00   20.82
   69  176154.95        2.07572300e+01       -1.41831487e-07    0.00   20.82
   70  176155.20        2.10637300e+01       -1.78708977e-07    0.00   20.82
   71  176155.55        2.13788800e+01       -2.01703177e-07    0.00   21.12
   72  176155.80        2.16574400e+01       -1.79576677e-07    0.00   21.12
   73  176156.05        2.19640300e+01       -1.64143917e-07    0.00   21.12
   74  176156.39        2.23167900e+01       -1.67304847e-07    0.00   21.12
   75  176156.64        2.25552100e+01       -1.52491867e-07    0.00   21.12
   76  176156.89        2.28620900e+01       -1.55900707e-07    0.00   21.12
   77  176157.13        2.31696600e+01       -2.11867727e-07    0.00   21.12
   78  176157.39        2.34821500e+01       -1.87757907e-07    0.00   20.84
   79  176157.65        2.37589000e+01       -1.93150077e-07    0.00   20.84
   80  176157.89        2.40650600e+01       -1.91166747e-07    0.00   20.84
   81  176158.14        2.43866900e+01       -1.66313177e-07    0.00   20.84
   82  176158.56        2.46851200e+01       -1.65321057e-07    0.00   21.27
   83  176158.82        2.49671900e+01       -2.04057497e-07    0.00   21.27
   84  176159.06        2.52686000e+01       -2.16887147e-07    0.00   21.27
   85  176159.35        2.55999300e+01       -2.42980319e-07    0.00   20.85
   86  176159.65        2.58966600e+01       -2.20915787e-07    0.00   20.85
   87  176159.90        2.61564700e+01       -1.89988257e-07    0.00   20.85
   88  176160.15        2.64654900e+01       -2.26741817e-07    0.00   20.85
   89  176160.45        2.67739100e+01       -2.01764267e-07    0.00   21.11
   90  176160.72        2.70607600e+01       -2.08396027e-07    0.00   21.11
   91  176160.97        2.73565900e+01       -2.01950207e-07    0.00   21.11
   92  176161.21        2.76369700e+01       -1.88314827e-07    0.00   21.11
   93  176161.46        2.79792000e+01       -1.97921567e-07    0.00   21.12
   94  176161.73        2.82795200e+01       -2.34365237e-07    0.00   21.12
   95  176161.97        2.85639200e+01       -2.36410543e-07    0.00   21.12
   96  176162.22        2.88291900e+01       -2.49178221e-07    0.00   21.12
   97  176162.48        2.91871700e+01       -2.44467815e-07    0.00   20.83
   98  176162.74        2.95075500e+01       -2.83576577e-07    0.00   20.83
   99  176162.98        2.97491300e+01       -2.89030731e-07    0.00   20.83
  100  176163.22        3.00681300e+01       -2.54570396e-07    0.00   20.83
  101  176163.48        3.03936400e+01       -2.79485962e-07    0.00   21.26
  102  176163.72        3.06962000e+01       -2.37650123e-07    0.00   21.26
  103  176163.97        3.09603300e+01       -2.22899117e-07    0.00   21.26
  104  176164.21        3.12676200e+01       -2.78928048e-07    0.00   21.26
  105  176164.48        3.16116800e+01       -2.77316361e-07    0.00   20.91
  106  176164.73        3.18994100e+01       -2.74589049e-07    0.00   20.91
  107  176164.98        3.21730100e+01       -2.66531773e-07    0.00   20.91
  108  176165.24        3.25333300e+01       -2.36657871e-07    0.00   20.91
  109  176165.55        3.28234600e+01       -2.35418290e-07    0.00   21.11
  110  176165.83        3.30754400e+01       -2.36905787e-07    0.00   21.11
  111  176166.07        3.33834700e+01       -3.00248376e-07    0.00   21.11
  112  176166.45        3.37346000e+01       -3.22374896e-07    0.00   21.12
  113  176166.71        3.39752400e+01       -2.92377036e-07    0.00   21.12
  114  176166.95        3.42780300e+01       -2.68391144e-07    0.00   21.12
  115  176167.20        3.45879400e+01       -2.55871376e-07    0.00   21.12
  116  176167.49        3.49337800e+01       -2.41492237e-07    0.00   20.85
  117  176167.74        3.51818500e+01       -2.26245387e-07    0.00   20.85
  118  176168.00        3.54872000e+01       -2.49425555e-07    0.00   20.85
  119  176168.25        3.58454500e+01       -2.51594822e-07    0.00   20.85
  120  176168.51        3.61121600e+01       -2.31699547e-07    0.00   21.30
  121  176168.76        3.64054400e+01       -1.94326177e-07    0.00   21.30
  122  176169.00        3.67023200e+01       -2.18621967e-07    0.00   21.30
  123  176169.30        3.70674200e+01       -1.91475147e-07    0.00   21.30
  124  176169.56        3.73270400e+01       -1.76600167e-07    0.00   20.86
  125  176169.82        3.76116800e+01       -1.58316347e-07    0.00   20.86
  126  176170.07        3.79151400e+01       -1.18277807e-07    0.00   20.86
  127  176170.35        3.82478300e+01       -7.41482770e-08    0.00   21.11
  128  176170.64        3.85314700e+01       -3.13821670e-08    0.00   21.11
  129  176170.89        3.88066000e+01        7.44161530e-08    0.00   21.11
  130  176171.13        3.90866600e+01        1.59141573e-07    0.00   21.11
  131  176171.38        3.94371800e+01        2.01845173e-07    0.00   21.12
  132  176171.62        3.97191100e+01        3.20163263e-07    0.00   21.12
  133  176171.86        4.00044700e+01        4.16354823e-07    0.00   21.12
  134  176172.11        4.02639100e+01        5.92499413e-07    0.00   21.12
  135  176172.47        4.06053200e+01        8.22937693e-07    0.00   20.79
  136  176172.71        4.08730400e+01        9.89227613e-07    0.00   20.79
  137  176172.96        4.11838600e+01        1.24656481e-06    0.00   20.79
  138  176173.20        4.14613600e+01        1.53408584e-06    0.00   20.79
  139  176173.49        4.17553600e+01        1.88085888e-06    0.00   21.28
  140  176173.73        4.21019900e+01        2.36541145e-06    0.00   21.28
  141  176173.98        4.23562000e+01        2.72513813e-06    0.00   21.28
  142  176174.23        4.26547100e+01        4.06686158e-06    0.00   21.28
  143  176174.53        4.30042100e+01        4.31589359e-06    0.00   20.82
  144  176174.78        4.32823700e+01        5.71067114e-06    0.00   20.82
  145  176175.02        4.35627300e+01        6.93760930e-06    0.00   20.82
  146  176175.27        4.39297600e+01        7.92871700e-06    0.00   20.82
  147  176175.52        4.42135500e+01        1.00307379e-05    0.00   21.11
  148  176175.76        4.44595800e+01        1.16250881e-05    0.00   21.11
  149  176176.00        4.47621100e+01        1.35724093e-05    0.00   21.11
  150  176176.30        4.51279900e+01        1.68262444e-05    0.00   21.16
  151  176176.60        4.54181200e+01        2.04214645e-05    0.00   21.16

File: data/figure09/Ic_2021-10-06_23-47-43199371_anneal202K.txt
# Ic = 38.51 A, n = 28.07 , Tavg = 0.00 K, Anneal202_00K___3600s
#idx    t_s     iHTS_A                vHTS_V                tHTS_K  tTAR_K
    0  176225.56        9.81489800e-02        1.06132885e-07    0.00   21.08
    1  176225.82        3.73622000e-01        1.27577629e-07    0.00   21.08
    2  176226.07        6.55415500e-01        1.16669321e-07    0.00   21.08
    3  176226.48        1.00936800e+00        8.79730305e-08    0.00   21.17
    4  176226.75        1.27476200e+00        6.02684055e-08    0.00   21.17
    5  176226.99        1.54914600e+00        8.84068835e-08    0.00   21.17
    6  176227.25        1.89588600e+00        8.30766875e-08    0.00   21.17
    7  176227.53        2.21226700e+00        1.38547916e-07    0.00   20.82
    8  176227.79        2.47963200e+00        1.28011482e-07    0.00   20.82
    9  176228.03        2.75841900e+00        6.89454695e-08    0.00   20.82
   10  176228.41        3.12483500e+00        9.50386395e-08    0.00   21.25
   11  176228.68        3.41902300e+00        9.78896745e-08    0.00   21.25
   12  176228.92        3.66437400e+00        9.77037375e-08    0.00   21.25
   13  176229.17        3.95670400e+00        1.08550089e-07    0.00   21.25
   14  176229.41        4.31325700e+00        8.73532995e-08    0.00   20.85
   15  176229.66        4.62536600e+00        7.97918965e-08    0.00   20.85
   16  176229.91        4.87246500e+00        9.03283335e-08    0.00   20.85
   17  176230.16        5.18213200e+00        8.71054235e-08    0.00   20.85
   18  176230.48        5.53175800e+00        4.70049865e-08    0.00   21.03
   19  176230.73        5.81405600e+00        3.18821015e-08    0.00   21.03
   20  176230.97        6.09110400e+00        1.16149555e-08    0.00   21.03
   21  176231.22        6.41062700e+00        2.94029395e-08    0.00   21.03
   22  176231.51        6.73995600e+00        5.47903150e-09    0.00   21.15
   23  176231.79        6.99937400e+00        1.31024525e-08    0.00   21.15
   24  176232.03        7.30965200e+00        3.96914595e-08    0.00   21.15
   25  176232.34        7.63742800e+00        1.56435935e-08    0.00   21.15
   26  176232.64        7.93927600e+00        4.07451035e-08    0.00   20.81
   27  176232.89        8.20753500e+00        3.88857325e-08    0.00   20.81
   28  176233.14        8.49218400e+00        5.76034015e-08    0.00   20.81
   29  176233.51        8.86711200e+00        5.38846595e-08    0.00   21.12
   30  176233.77        9.10346700e+00        3.96294805e-08    0.00   21.12
   31  176234.01        9.40256200e+00       -1.78870655e-08    0.00   21.12
   32  176234.30        9.76528700e+00       -3.36917205e-08    0.00   21.12
   33  176234.61        1.00228400e+01       -6.73083950e-09    0.00   20.77
   34  176234.87        1.02965300e+01       -3.13605550e-09    0.00   20.77
   35  176235.12        1.06004800e+01       -4.76370255e-08    0.00   20.77
   36  176235.57        1.09454500e+01       -1.41683995e-08    0.00   21.06
   37  176235.82        1.11939900e+01       -1.23090505e-08    0.00   21.06
   38  176236.06        1.14875700e+01        5.09715345e-08    0.00   21.06
   39  176236.39        1.18425100e+01        2.98986655e-08    0.00   21.15
   40  176236.70        1.21025800e+01       -1.11314485e-08    0.00   21.15
   41  176236.95        1.23683500e+01       -2.29074635e-08    0.00   21.15
   42  176237.19        1.26583300e+01       -8.71426650e-09    0.00   21.15
   43  176237.48        1.30232800e+01       -5.33035500e-10    0.00   20.87
   44  176237.74        1.32933200e+01        8.02006950e-09    0.00   20.87
   45  176238.00        1.35699600e+01       -2.89194295e-08    0.00   20.87
   46  176238.30        1.39450000e+01       -3.21423385e-08    0.00   20.87
   47  176238.62        1.41893500e+01       -1.71063750e-09    0.00   21.26
   48  176238.88        1.44643500e+01       -3.87740935e-08    0.00   21.26
   49  176239.12        1.47701600e+01       -2.48907925e-08    0.00   21.26
   50  176239.55        1.51203100e+01       -1.00778055e-08    0.00   20.85
   51  176239.83        1.53608800e+01       -2.99110935e-08    0.00   20.85
   52  176240.07        1.56664400e+01       -8.15645550e-09    0.00   20.85
   53  176240.35        1.60155500e+01        1.82216750e-09    0.00   20.96
   54  176240.68        1.62843100e+01       -1.88788265e-08    0.00   20.96
   55  176240.93        1.65618700e+01       -4.92485475e-08    0.00   20.96
   56  176241.19        1.68722000e+01       -5.78635815e-08    0.00   20.96
   57  176241.50        1.72170200e+01       -6.38754845e-08    0.00   21.18
   58  176241.75        1.74798400e+01       -4.57776045e-08    0.00   21.18
   59  176242.00        1.77754000e+01       -5.97228885e-08    0.00   21.18
   60  176242.24        1.81394400e+01       -7.28624455e-08    0.00   21.18
   61  176242.49        1.83959900e+01       -6.59827715e-08    0.00   20.83
   62  176242.74        1.87094100e+01       -8.79853315e-08    0.00   20.83
   63  176243.00        1.89838100e+01       -9.79639565e-08    0.00   20.83
   64  176243.32        1.92734200e+01       -7.05692205e-08    0.00   20.83
   65  176243.68        1.96027300e+01       -3.88979305e-08    0.00   21.25
   66  176243.93        1.98818200e+01       -4.15630295e-08    0.00   21.25
   67  176244.17        2.01809600e+01       -2.77417025e-08    0.00   21.25
   68  176244.52        2.05086400e+01       -5.81734125e-08    0.00   20.83
   69  176244.76        2.07802000e+01       -6.20780915e-08    0.00   20.83
   70  176245.01        2.10772900e+01       -8.19733645e-08    0.00   20.83
   71  176245.30        2.14006100e+01       -9.90176005e-08    0.00   20.83
   72  176245.62        2.17025000e+01       -1.04967589e-07    0.00   21.05
   73  176245.87        2.19771200e+01       -7.93082655e-08    0.00   21.05
   74  176246.12        2.22906000e+01       -7.82546215e-08    0.00   21.05
   75  176246.39        2.26157900e+01       -1.09244143e-07    0.00   21.14
   76  176246.66        2.29092200e+01       -9.59186485e-08    0.00   21.14
   77  176246.90        2.31827700e+01       -7.86885195e-08    0.00   21.14
   78  176247.15        2.34747700e+01       -7.88745355e-08    0.00   21.14
   79  176247.46        2.38098800e+01       -7.69532595e-08    0.00   20.76
   80  176247.73        2.40934500e+01       -1.05835479e-07    0.00   20.76
   81  176247.98        2.44053100e+01       -9.92037245e-08    0.00   20.76
   82  176248.23        2.47015800e+01       -1.02302676e-07    0.00   20.76
   83  176248.52        2.50100500e+01       -1.15504205e-07    0.00   21.27
   84  176248.78        2.52915600e+01       -1.07384954e-07    0.00   21.27
   85  176249.02        2.55670800e+01       -1.37320817e-07    0.00   21.27
   86  176249.32        2.58610300e+01       -1.52319738e-07    0.00   21.27
   87  176249.64        2.62082500e+01       -1.40481747e-07    0.00   20.79
   88  176249.88        2.64777800e+01       -1.17177639e-07    0.00   20.79
   89  176250.13        2.67591600e+01       -1.15194310e-07    0.00   20.79
   90  176250.37        2.71264100e+01       -8.55683415e-08    0.00   20.99
   91  176250.63        2.74002800e+01       -1.08810471e-07    0.00   20.99
   92  176250.88        2.76378000e+01       -1.33540097e-07    0.00   20.99
   93  176251.12        2.79721200e+01       -1.26784386e-07    0.00   20.99
   94  176251.42        2.83215400e+01       -9.88318505e-08    0.00   21.15
   95  176251.69        2.85866300e+01       -1.10359947e-07    0.00   21.15
   96  176251.93        2.88699800e+01       -1.73640518e-07    0.00   21.15
   97  176252.18        2.92572500e+01       -1.73330623e-07    0.00   21.15
   98  176252.51        2.94683500e+01       -1.61306695e-07    0.00   20.95
   99  176252.76        2.97696200e+01       -1.58765541e-07    0.00   20.95
  100  176253.01        3.00758200e+01       -1.73268592e-07    0.00   20.95
  101  176253.31        3.03759700e+01       -1.50646208e-07    0.00   20.95
  102  176253.59        3.07279500e+01       -1.74941955e-07    0.00   21.17
  103  176253.85        3.09757300e+01       -1.96014826e-07    0.00   21.17
  104  176254.10        3.12809700e+01       -1.46431624e-07    0.00   21.17
  105  176254.37        3.16489700e+01       -1.64653460e-07    0.00   20.81
  106  176254.63        3.19124100e+01       -1.43828506e-07    0.00   20.81
  107  176254.88        3.21645200e+01       -1.56162332e-07    0.00   20.81
  108  176255.12        3.25068700e+01       -1.62608152e-07    0.00   20.81
  109  176255.51        3.28441800e+01       -1.47175372e-07    0.00   21.06
  110  176255.75        3.30980400e+01       -1.68000327e-07    0.00   21.06
  111  176256.00        3.33996500e+01       -2.05311651e-07    0.00   21.06
  112  176256.28        3.37640600e+01       -2.05683525e-07    0.00   21.13
  113  176256.56        3.39738900e+01       -1.67380537e-07    0.00   21.13
  114  176256.84        3.42967700e+01       -1.77731035e-07    0.00   21.13
  115  176257.08        3.45952100e+01       -1.47857143e-07    0.00   21.13
  116  176257.51        3.49570400e+01       -1.53497234e-07    0.00   21.13
  117  176257.77        3.51930100e+01       -1.60128990e-07    0.00   21.10
  118  176258.02        3.54987800e+01       -1.50150367e-07    0.00   21.10
  119  176258.30        3.58604500e+01       -1.33354049e-07    0.00   21.10
  120  176258.61        3.61258900e+01       -1.13024926e-07    0.00   21.25
  121  176258.86        3.64061700e+01       -9.35015015e-08    0.00   21.25
  122  176259.11        3.67129200e+01       -1.00257188e-07    0.00   21.25
  123  176259.37        3.70633200e+01       -1.09120178e-07    0.00   20.76
  124  176259.61        3.73330100e+01       -5.42687255e-08    0.00   20.76
  125  176259.85        3.76227900e+01       -3.08406475e-08    0.00   20.76
  126  176260.10        3.79201500e+01       -5.36726150e-09    0.00   20.76
  127  176260.51        3.82414300e+01        5.24591845e-08    0.00   20.98
  128  176260.79        3.85130300e+01        9.20637925e-08    0.00   20.98
  129  176261.04        3.88172700e+01        1.32226212e-07    0.00   20.98
  130  176261.31        3.91601700e+01        2.26372378e-07    0.00   20.98
  131  176261.62        3.94326400e+01        3.06697216e-07    0.00   21.15
  132  176261.88        3.97053400e+01        4.28548012e-07    0.00   21.15
  133  176262.12        4.00054600e+01        5.49531103e-07    0.00   21.15
  134  176262.50        4.03315900e+01        7.43959357e-07    0.00   20.79
  135  176262.75        4.06019600e+01        9.43531867e-07    0.00   20.79
  136  176262.99        4.08903400e+01        1.05868893e-06    0.00   20.79
  137  176263.26        4.12462300e+01        1.23625889e-06    0.00   20.79
  138  176263.60        4.15002300e+01        1.65771637e-06    0.00   21.23
  139  176263.86        4.17775000e+01        1.95645535e-06    0.00   21.23
  140  176264.11        4.20887900e+01        2.36217016e-06    0.00   21.23
  141  176264.42        4.24248400e+01        2.75015896e-06    0.00   21.23
  142  176264.67        4.27191400e+01        4.12609293e-06    0.00   20.90
  143  176264.91        4.29857300e+01        4.29052163e-06    0.00   20.90
  144  176265.17        4.32903700e+01        5.58730647e-06    0.00   20.90
  145  176265.53        4.36063600e+01        6.92493700e-06    0.00   21.01
  146  176265.81        4.38994100e+01        8.09448051e-06    0.00   21.01
  147  176266.06        4.41950300e+01        9.54776382e-06    0.00   21.01
  148  176266.42        4.45246400e+01        1.15494991e-05    0.00   21.01
  149  176266.70        4.47841800e+01        1.42136039e-05    0.00   21.14
  150  176266.94        4.51023600e+01        1.60571069e-05    0.00   21.14
  151  176267.19        4.53966100e+01        1.96347818e-05    0.00   21.14
  152  176267.57        4.57256000e+01        2.52151216e-05    0.00   20.83

File: data/figure09/Ic_2021-10-06_23-48-28498940_Anneal202.txt
# Ic = 38.65 A, n = 28.57 , Tavg = 0.00 K, Anneal202_00K___3600s
#idx    t_s     iHTS_A                vHTS_V                tHTS_K  tTAR_K
    0  176271.65        7.16425400e-02        2.26841975e-08    0.00   21.25
    1  176271.89        3.77533500e-01        2.77664689e-08    0.00   21.25
    2  176272.14        6.71477600e-01        4.05961195e-08    0.00   21.25
    3  176272.43        9.99078300e-01        3.40884906e-09    0.00   20.89
    4  176272.70        1.27731700e+00        2.20645245e-08    0.00   20.89
    5  176272.94        1.55186900e+00        5.32398330e-08    0.00   20.89
    6  176273.18        1.87492800e+00       -8.67710854e-09    0.00   20.89
    7  176273.49        2.21681400e+00       -1.31395762e-08    0.00   20.89
    8  176273.76        2.48619300e+00        8.42904396e-09    0.00   21.29
    9  176274.00        2.76492800e+00        2.30560658e-08    0.00   21.29
   10  176274.29        3.11830900e+00        8.86287746e-09    0.00   21.29
   11  176274.54        3.42211900e+00        3.12992712e-08    0.00   20.84
   12  176274.79        3.67547700e+00       -1.85945834e-09    0.00   20.84
   13  176275.04        3.98026200e+00       -1.51229617e-08    0.00   20.84
   14  176275.33        4.33828900e+00        2.29313276e-09    0.00   21.11
   15  176275.62        4.62887000e+00        1.43790355e-08    0.00   21.11
   16  176275.87        4.87792700e+00        2.39857906e-08    0.00   21.11
   17  176276.11        5.18695800e+00       -4.35711881e-08    0.00   21.11
   18  176276.48        5.53654000e+00       -6.85485691e-08    0.00   21.14
   19  176276.74        5.82922900e+00       -7.28250281e-08    0.00   21.14
   20  176276.98        6.09514900e+00       -3.37164721e-08    0.00   21.14
   21  176277.23        6.43543200e+00       -5.26200701e-08    0.00   21.14
   22  176277.59        6.75244700e+00       -4.88395211e-08    0.00   20.84
   23  176277.86        7.00023300e+00       -3.79311991e-08    0.00   20.84
   24  176278.10        7.31408700e+00       -6.83628501e-08    0.00   20.84
   25  176278.40        7.67227700e+00       -6.35905141e-08    0.00   21.17
   26  176278.65        7.94676200e+00       -1.95234844e-08    0.00   21.17
   27  176278.90        8.20952800e+00       -3.91087741e-08    0.00   21.17
   28  176279.15        8.49891800e+00       -3.35926441e-08    0.00   21.17
   29  176279.48        8.86117500e+00       -2.35520634e-08    0.00   20.91
   30  176279.73        9.13742700e+00       -4.12780561e-08    0.00   20.91
   31  176279.97        9.41101900e+00       -7.64200741e-08    0.00   20.91
   32  176280.22        9.72045000e+00       -7.74117181e-08    0.00   20.91
   33  176280.52        1.00290000e+01       -7.89611631e-08    0.00   21.15
   34  176280.79        1.03101200e+01       -7.44367721e-08    0.00   21.15
   35  176281.03        1.06079600e+01       -1.01893352e-07    0.00   21.15
   36  176281.31        1.09714300e+01       -7.63580281e-08    0.00   21.12
   37  176281.75        1.12060200e+01       -8.71423991e-08    0.00   21.12
   38  176282.01        1.14934600e+01       -6.45820531e-08    0.00   21.12
   39  176282.26        1.18113300e+01       -8.93736501e-08    0.00   21.12
   40  176282.54        1.21074100e+01       -7.74737651e-08    0.00   20.81
   41  176282.78        1.23825700e+01       -6.38383661e-08    0.00   20.81
   42  176283.04        1.26739400e+01       -8.05106281e-08    0.00   20.81
   43  176283.36        1.30388700e+01       -1.20796909e-07    0.00   20.81
   44  176283.62        1.33093500e+01       -1.32882685e-07    0.00   21.20
   45  176283.87        1.35959400e+01       -1.60835059e-07    0.00   21.20
   46  176284.11        1.38823000e+01       -1.32634807e-07    0.00   21.20
   47  176284.48        1.41926100e+01       -8.80101811e-08    0.00   21.20
   48  176284.75        1.44859200e+01       -1.30465742e-07    0.00   20.92
   49  176284.99        1.47770700e+01       -1.08091328e-07    0.00   20.92
   50  176285.29        1.51229700e+01       -1.13793398e-07    0.00   20.92
   51  176285.56        1.53939800e+01       -1.22718288e-07    0.00   21.04
   52  176285.82        1.56740500e+01       -1.36911426e-07    0.00   21.04
   53  176286.07        1.59794800e+01       -1.54513379e-07    0.00   21.04
   54  176286.46        1.63038500e+01       -1.28606232e-07    0.00   21.12
   55  176286.71        1.65736000e+01       -1.18255870e-07    0.00   21.12
   56  176286.97        1.68736500e+01       -1.29597973e-07    0.00   21.12
   57  176287.21        1.71934200e+01       -1.64616025e-07    0.00   21.12
   58  176287.48        1.75038300e+01       -1.53583855e-07    0.00   20.82
   59  176287.76        1.77851400e+01       -1.03442915e-07    0.00   20.82
   60  176288.01        1.80886500e+01       -1.04930368e-07    0.00   20.82
   61  176288.29        1.84138800e+01       -1.40816081e-07    0.00   20.82
   62  176288.68        1.87209900e+01       -1.72487268e-07    0.00   21.18
   63  176288.93        1.89837400e+01       -2.05026145e-07    0.00   21.18
   64  176289.17        1.92654900e+01       -1.53397879e-07    0.00   21.18
   65  176289.53        1.96183700e+01       -1.38399107e-07    0.00   20.82
   66  176289.79        1.98855000e+01       -1.93498177e-07    0.00   20.82
   67  176290.04        2.01922500e+01       -2.13331309e-07    0.00   20.82
   68  176290.35        2.05065900e+01       -1.59905630e-07    0.00   20.82
   69  176290.59        2.08074000e+01       -1.59161876e-07    0.00   21.13
   70  176290.84        2.10918800e+01       -1.28606329e-07    0.00   21.13
   71  176291.10        2.13504600e+01       -1.60029668e-07    0.00   21.13
   72  176291.38        2.17338500e+01       -1.65607739e-07    0.00   21.09
   73  176291.63        2.20246400e+01       -1.81412297e-07    0.00   21.09
   74  176291.88        2.22930900e+01       -2.26037026e-07    0.00   21.09
   75  176292.13        2.25800500e+01       -2.18599593e-07    0.00   21.09
   76  176292.40        2.29159500e+01       -1.83891467e-07    0.00   20.80
   77  176292.66        2.32003700e+01       -1.97960654e-07    0.00   20.80
   78  176292.91        2.34805700e+01       -1.84077407e-07    0.00   20.80
   79  176293.15        2.37829800e+01       -1.99572081e-07    0.00   20.80
   80  176293.40        2.41189600e+01       -1.81040451e-07    0.00   21.25
   81  176293.67        2.44416800e+01       -1.65669612e-07    0.00   21.25
   82  176293.91        2.46780500e+01       -2.06265710e-07    0.00   21.25
   83  176294.16        2.49810300e+01       -2.32606777e-07    0.00   21.25
   84  176294.43        2.53479900e+01       -1.89035681e-07    0.00   20.74
   85  176294.68        2.56031100e+01       -1.81908152e-07    0.00   20.74
   86  176294.93        2.58751300e+01       -1.69078441e-07    0.00   20.74
   87  176295.17        2.61613400e+01       -1.79552868e-07    0.00   20.74
   88  176295.47        2.65165200e+01       -1.82713888e-07    0.00   21.06
   89  176295.73        2.67991900e+01       -2.15500591e-07    0.00   21.06
   90  176295.97        2.70735300e+01       -2.41407649e-07    0.00   21.06
   91  176296.22        2.73894100e+01       -2.29941701e-07    0.00   21.06
   92  176296.48        2.76978800e+01       -2.45932247e-07    0.00   21.09
   93  176296.73        2.79687900e+01       -2.33660485e-07    0.00   21.09
   94  176296.97        2.82846600e+01       -2.12277757e-07    0.00   21.09
   95  176297.24        2.86418900e+01       -2.54671179e-07    0.00   21.09
   96  176297.49        2.89023500e+01       -2.62852365e-07    0.00   20.79
   97  176297.73        2.92093600e+01       -1.96659062e-07    0.00   20.79
   98  176297.98        2.94838500e+01       -2.01555401e-07    0.00   20.79
   99  176298.24        2.98256200e+01       -2.10480314e-07    0.00   20.79
  100  176298.60        3.01113900e+01       -2.36387444e-07    0.00   21.28
  101  176298.85        3.03917900e+01       -2.67996530e-07    0.00   21.28
  102  176299.11        3.06958300e+01       -2.47047833e-07    0.00   21.28
  103  176299.49        3.10281900e+01       -2.74256506e-07    0.00   20.83
  104  176299.75        3.13188700e+01       -2.28454186e-07    0.00   20.83
  105  176299.99        3.16064400e+01       -1.93064325e-07    0.00   20.83
  106  176300.25        3.19445800e+01       -2.24239615e-07    0.00   20.83
  107  176300.54        3.22280300e+01       -2.48287378e-07    0.00   21.04
  108  176300.81        3.25091200e+01       -2.28640082e-07    0.00   21.04
  109  176301.06        3.28129400e+01       -2.30747338e-07    0.00   21.04
  110  176301.46        3.31444700e+01       -2.51324320e-07    0.00   21.09
  111  176301.71        3.34166200e+01       -2.49712917e-07    0.00   21.09
  112  176301.96        3.37155300e+01       -2.37193258e-07    0.00   21.09
  113  176302.20        3.39892400e+01       -2.58204046e-07    0.00   21.09
  114  176302.53        3.43352000e+01       -2.47977581e-07    0.00   20.78
  115  176302.78        3.46120700e+01       -2.52316027e-07    0.00   20.78
  116  176303.03        3.49099100e+01       -2.58203999e-07    0.00   20.78
  117  176303.31        3.52411200e+01       -2.29569725e-07    0.00   20.78
  118  176303.63        3.55485000e+01       -1.84821070e-07    0.00   21.21
  119  176303.88        3.58154300e+01       -1.59037973e-07    0.00   21.21
  120  176304.14        3.61009400e+01       -1.80730547e-07    0.00   21.21
  121  176304.48        3.64510300e+01       -1.63748361e-07    0.00   20.80
  122  176304.72        3.67381000e+01       -1.81598184e-07    0.00   20.80
  123  176304.97        3.70359500e+01       -1.73602896e-07    0.00   20.80
  124  176305.21        3.73093400e+01       -1.62074780e-07    0.00   20.80
  125  176305.51        3.76136900e+01       -8.31757201e-08    0.00   21.05
  126  176305.77        3.79363500e+01       -3.61337141e-08    0.00   21.05
  127  176306.01        3.82173300e+01       -4.93971681e-08    0.00   21.05
  128  176306.36        3.85712400e+01        2.69608672e-08    0.00   21.11
  129  176306.68        3.88352000e+01        1.40196376e-07    0.00   21.11
  130  176306.93        3.91273200e+01        2.01431621e-07    0.00   21.11
  131  176307.18        3.94116700e+01        2.56840841e-07    0.00   21.11
  132  176307.46        3.97463900e+01        3.90343591e-07    0.00   20.75
  133  176307.71        4.00256100e+01        5.91341464e-07    0.00   20.75
  134  176307.96        4.02983400e+01        6.83876100e-07    0.00   20.75
  135  176308.20        4.05977000e+01        7.99219005e-07    0.00   20.75
  136  176308.46        4.09513000e+01        1.02661993e-06    0.00   21.31
  137  176308.74        4.12557100e+01        1.28315098e-06    0.00   21.31
  138  176308.99        4.14821400e+01        1.52381540e-06    0.00   21.31
  139  176309.24        4.18471200e+01        1.83203693e-06    0.00   21.31
  140  176309.55        4.21327600e+01        2.23192539e-06    0.00   20.78
  141  176309.80        4.23824600e+01        2.74374791e-06    0.00   20.78
  142  176310.06        4.26885400e+01        4.01977139e-06    0.00   20.78
  143  176310.30        4.30546700e+01        4.17515272e-06    0.00   21.17
  144  176310.55        4.33396500e+01        5.96058153e-06    0.00   21.17
  145  176310.81        4.35947100e+01        6.21110061e-06    0.00   21.17
  146  176311.05        4.38733800e+01        7.88100056e-06    0.00   21.17
  147  176311.36        4.42436400e+01        9.54098386e-06    0.00   21.05
  148  176311.63        4.45126000e+01        1.10766373e-05    0.00   21.05
  149  176311.88        4.47651600e+01        1.31673079e-05    0.00   21.05
  150  176312.12        4.50995900e+01        1.61866752e-05    0.00   21.05
  151  176312.47        4.54344100e+01        1.95918616e-05    0.00   20.70
  152  176312.73        4.57059900e+01        2.35208941e-05    0.00   20.70
