Repository: shortlab/2024-CryoHTS-Facility

# 2024-CryoHTS-Facility
Data repository for Alexis' RSI paper on the cryogenic HTS irradiation facility

File: data/figure09/Ic_2021-10-06_23-49-14302738_anneal202K.txt
# Ic = 38.81 A, n = 29.32 , Tavg = 0.00 K, Anneal202_00K___3600s
#idx    t_s     iHTS_A                vHTS_V                tHTS_K  tTAR_K
    0  176316.53        1.37550100e-01       -4.01807250e-08    0.00   21.09
    1  176316.83        3.82654900e-01       -7.54465460e-08    0.00   21.09
    2  176317.07        6.60777700e-01       -5.83404400e-08    0.00   21.09
    3  176317.47        1.00214600e+00       -6.08815630e-08    0.00   21.09
    4  176317.72        1.28323200e+00       -2.24983400e-09    0.00   20.77
    5  176317.96        1.55359100e+00       -4.60504300e-09    0.00   20.77
    6  176318.21        1.85972200e+00       -2.79090150e-08    0.00   20.77
    7  176318.53        2.20667600e+00       -4.04286950e-08    0.00   21.26
    8  176318.78        2.48673300e+00       -3.23714450e-08    0.00   21.26
    9  176319.02        2.77040900e+00       -5.12129440e-08    0.00   21.26
   10  176319.32        3.12355300e+00       -6.88148940e-08    0.00   21.26
   11  176319.63        3.40762000e+00       -5.56134490e-08    0.00   20.75
   12  176319.89        3.67129500e+00       -7.39591270e-08    0.00   20.75
   13  176320.13        3.98164700e+00       -1.00176081e-07    0.00   20.75
   14  176320.50        4.33466500e+00       -8.92678450e-08    0.00   21.12
   15  176320.74        4.64249000e+00       -6.62117930e-08    0.00   21.12
   16  176320.98        4.88232700e+00       -5.27004550e-08    0.00   21.12
   17  176321.25        5.21533900e+00       -9.10032460e-08    0.00   21.12
   18  176321.56        5.53814800e+00       -7.96611460e-08    0.00   21.09
   19  176321.80        5.79224600e+00       -9.70771370e-08    0.00   21.09
   20  176322.05        6.09452400e+00       -1.36185657e-07    0.00   21.09
   21  176322.34        6.47639500e+00       -1.50998546e-07    0.00   20.82
   22  176322.60        6.75698100e+00       -1.50440738e-07    0.00   20.82
   23  176322.85        7.00376400e+00       -1.10464531e-07    0.00   20.82
   24  176323.09        7.31701400e+00       -1.41019989e-07    0.00   20.82
   25  176323.50        7.67509800e+00       -8.08387530e-08    0.00   21.23
   26  176323.75        7.93104400e+00       -7.93512250e-08    0.00   21.23
   27  176324.00        8.21039400e+00       -1.01229651e-07    0.00   21.23
   28  176324.26        8.58336800e+00       -1.12757671e-07    0.00   21.23
   29  176324.53        8.85586100e+00       -1.08109276e-07    0.00   20.71
   30  176324.77        9.11189800e+00       -1.15980558e-07    0.00   20.71
   31  176325.02        9.40814500e+00       -8.04048420e-08    0.00   20.71
   32  176325.34        9.75433900e+00       -1.53539589e-07    0.00   21.11
   33  176325.66        1.00350500e+01       -1.65563437e-07    0.00   21.11
   34  176325.90        1.03096800e+01       -1.45730286e-07    0.00   21.11
   35  176326.15        1.05881100e+01       -1.31785101e-07    0.00   21.11
   36  176326.46        1.09530700e+01       -1.02779116e-07    0.00   21.03
   37  176326.74        1.12356200e+01       -7.74918480e-08    0.00   21.03
   38  176326.99        1.14928000e+01       -9.00115250e-08    0.00   21.03
   39  176327.25        1.18523200e+01       -9.55895990e-08    0.00   21.03
   40  176327.53        1.21076200e+01       -1.23356011e-07    0.00   20.72
   41  176327.79        1.23818300e+01       -1.50378681e-07    0.00   20.72
   42  176328.04        1.26885300e+01       -1.50254723e-07    0.00   20.72
   43  176328.36        1.30398500e+01       -1.21434675e-07    0.00   20.72
   44  176328.67        1.33056900e+01       -1.25215369e-07    0.00   21.23
   45  176328.91        1.35828900e+01       -1.81739852e-07    0.00   21.23
   46  176329.16        1.38881800e+01       -1.57196327e-07    0.00   21.23
   47  176329.40        1.42169800e+01       -1.50502668e-07    0.00   20.79
   48  176329.69        1.45098000e+01       -1.51742333e-07    0.00   20.79
   49  176329.94        1.47736900e+01       -1.11022441e-07    0.00   20.79
   50  176330.19        1.50586700e+01       -1.08791210e-07    0.00   20.79
   51  176330.55        1.53931100e+01       -1.17902070e-07    0.00   21.16
   52  176330.79        1.56756600e+01       -1.78827072e-07    0.00   21.16
   53  176331.04        1.59748400e+01       -2.03742485e-07    0.00   21.16
   54  176331.36        1.63145500e+01       -1.56514762e-07    0.00   21.02
   55  176331.62        1.66124700e+01       -1.48147646e-07    0.00   21.02
   56  176331.87        1.68818900e+01       -2.07151311e-07    0.00   21.02
   57  176332.12        1.71881100e+01       -2.02626870e-07    0.00   21.02
   58  176332.37        1.75233700e+01       -1.67299045e-07    0.00   20.84
   59  176332.61        1.78130000e+01       -1.70707871e-07    0.00   20.84
   60  176332.86        1.80947100e+01       -1.42507589e-07    0.00   20.84
   61  176333.11        1.83728200e+01       -1.68662575e-07    0.00   20.84
   62  176333.51        1.87274700e+01       -1.50936684e-07    0.00   21.32
   63  176333.76        1.89978600e+01       -1.97420664e-07    0.00   21.32
   64  176334.00        1.92750600e+01       -1.95437348e-07    0.00   21.32
   65  176334.31        1.95792100e+01       -2.06283610e-07    0.00   21.32
   66  176334.60        1.99166600e+01       -1.83227556e-07    0.00   20.82
   67  176334.91        2.01921200e+01       -2.04982058e-07    0.00   20.82
   68  176335.15        2.04488800e+01       -2.48491063e-07    0.00   20.82
   69  176335.52        2.08260700e+01       -1.97544755e-07    0.00   21.14
   70  176335.77        2.10937500e+01       -1.64882165e-07    0.00   21.14
   71  176336.02        2.13559900e+01       -2.10002655e-07    0.00   21.14
   72  176336.36        2.17238000e+01       -1.93268407e-07    0.00   21.14
   73  176336.62        2.20188800e+01       -1.81120583e-07    0.00   21.01
   74  176336.86        2.22757800e+01       -1.58312423e-07    0.00   21.01
   75  176337.11        2.25793900e+01       -1.54531722e-07    0.00   21.01
   76  176337.49        2.29259000e+01       -2.28224392e-07    0.00   20.84
   77  176337.79        2.32013600e+01       -2.36219643e-07    0.00   20.84
   78  176338.03        2.34720300e+01       -2.54441380e-07    0.00   20.84
   79  176338.48        2.38111100e+01       -2.34236325e-07    0.00   20.84
   80  176338.75        2.41042800e+01       -2.02007403e-07    0.00   21.28
   81  176339.00        2.44004700e+01       -1.89549686e-07    0.00   21.28
   82  176339.35        2.46734500e+01       -2.10622442e-07    0.00   21.28
   83  176339.69        2.50114900e+01       -2.34360283e-07    0.00   20.81
   84  176339.94        2.52958900e+01       -2.32996751e-07    0.00   20.81
   85  176340.19        2.55553200e+01       -2.62250696e-07    0.00   20.81
   86  176340.45        2.59100600e+01       -2.42913343e-07    0.00   21.20
   87  176340.70        2.61909600e+01       -2.11985973e-07    0.00   21.20
   88  176340.94        2.64888300e+01       -2.63862142e-07    0.00   21.20
   89  176341.18        2.67741400e+01       -2.39318564e-07    0.00   21.20
   90  176341.52        2.71210900e+01       -2.74584417e-07    0.00   21.04
   91  176341.76        2.73856300e+01       -2.28224335e-07    0.00   21.04
   92  176342.00        2.76690200e+01       -2.12667684e-07    0.00   21.04
   93  176342.29        2.80153600e+01       -2.31633162e-07    0.00   21.04
   94  176342.61        2.83198800e+01       -2.16014533e-07    0.00   20.86
   95  176342.87        2.85927100e+01       -2.82951515e-07    0.00   20.86
   96  176343.11        2.88729200e+01       -3.12267434e-07    0.00   20.86
   97  176343.51        2.92120500e+01       -2.97702442e-07    0.00   21.24
   98  176343.75        2.95014100e+01       -2.86484300e-07    0.00   21.24
   99  176344.00        2.97579200e+01       -2.75700008e-07    0.00   21.24
  100  176344.26        3.01406600e+01       -2.82703600e-07    0.00   21.24
  101  176344.51        3.04254200e+01       -2.86050449e-07    0.00   20.77
  102  176344.77        3.07106000e+01       -3.24911086e-07    0.00   20.77
  103  176345.01        3.09814800e+01       -3.11771604e-07    0.00   20.77
  104  176345.30        3.13312800e+01       -3.32968315e-07    0.00   20.77
  105  176345.61        3.16373100e+01       -3.32968315e-07    0.00   21.17
  106  176345.85        3.18903400e+01       -3.20324663e-07    0.00   21.17
  107  176346.10        3.22098300e+01       -3.29373551e-07    0.00   21.17
  108  176346.54        3.25561100e+01       -3.31604784e-07    0.00   21.02
  109  176346.81        3.28205000e+01       -3.30241253e-07    0.00   21.02
  110  176347.05        3.30993800e+01       -2.96958698e-07    0.00   21.02
  111  176347.32        3.34467800e+01       -3.01731056e-07    0.00   21.02
  112  176347.63        3.37562300e+01       -3.26832423e-07    0.00   20.86
  113  176347.87        3.39903900e+01       -3.49578601e-07    0.00   20.86
  114  176348.12        3.43039800e+01       -3.67490441e-07    0.00   20.86
  115  176348.49        3.46610400e+01       -3.40715649e-07    0.00   21.29
  116  176348.75        3.49399000e+01       -3.29373549e-07    0.00   21.29
  117  176348.99        3.51979500e+01       -3.36810991e-07    0.00   21.29
  118  176349.25        3.55568700e+01       -3.54041066e-07    0.00   21.29
  119  176349.52        3.58519100e+01       -3.17349684e-07    0.00   20.78
  120  176349.78        3.61070500e+01       -3.39166181e-07    0.00   20.78
  121  176350.03        3.64074100e+01       -3.01669076e-07    0.00   20.78
  122  176350.37        3.67181500e+01       -2.64853737e-07    0.00   20.78
  123  176350.67        3.70727300e+01       -2.24505612e-07    0.00   21.20
  124  176350.92        3.73168800e+01       -2.04362539e-07    0.00   21.20
  125  176351.17        3.76013000e+01       -1.76410152e-07    0.00   21.20
  126  176351.49        3.79769200e+01       -1.79942937e-07    0.00   20.99
  127  176351.74        3.82493200e+01       -1.49077551e-07    0.00   20.99
  128  176352.00        3.85194500e+01       -8.15827550e-08    0.00   20.99
  129  176352.25        3.88748200e+01       -3.11940640e-08    0.00   20.99
  130  176352.54        3.91757600e+01        9.13379470e-08    0.00   20.85
  131  176352.82        3.94117700e+01        2.03767573e-07    0.00   20.85
  132  176353.07        3.97185600e+01        2.23724818e-07    0.00   20.85
  133  176353.48        4.00660700e+01        3.52579135e-07    0.00   21.24
  134  176353.73        4.03124200e+01        5.70001578e-07    0.00   21.24
  135  176353.98        4.05987500e+01        7.16396079e-07    0.00   21.24
  136  176354.24        4.08907800e+01        9.34376374e-07    0.00   21.24
  137  176354.57        4.12394400e+01        1.14801814e-06    0.00   20.85
  138  176354.81        4.14861500e+01        1.39308327e-06    0.00   20.85
  139  176355.06        4.17691800e+01        1.68450873e-06    0.00   20.85
  140  176355.35        4.21416700e+01        2.08154648e-06    0.00   20.85
  141  176355.63        4.24024600e+01        2.61828499e-06    0.00   21.26
  142  176355.87        4.26849500e+01        3.90025951e-06    0.00   21.26
  143  176356.12        4.29927300e+01        4.04113787e-06    0.00   21.26
  144  176356.38        4.33500100e+01        5.61974408e-06    0.00   21.05
  145  176356.64        4.35863700e+01        6.77125269e-06    0.00   21.05
  146  176356.89        4.38932700e+01        6.92948518e-06    0.00   21.05
  147  176357.14        4.41987200e+01        9.60406675e-06    0.00   21.05
  148  176357.51        4.45237100e+01        1.11368084e-05    0.00   20.87
  149  176357.76        4.47934800e+01        1.27140511e-05    0.00   20.87
  150  176358.01        4.50943900e+01        1.54304684e-05    0.00   20.87
  151  176358.36        4.54005100e+01        1.96539680e-05    0.00   20.87
  152  176358.66        4.57241700e+01        2.36482071e-05    0.00   21.32

File: data/figure09/Ic_2021-10-07_02-18-58466341_anneal205K.txt
# Ic = 38.85 A, n = 29.72 , Tavg = 0.00 K, Anneal205_00K___3600s
#idx    t_s     iHTS_A                vHTS_V                tHTS_K  tTAR_K
    0  185301.83        4.76108700e-02        1.40630030e-08    0.00   20.94
    1  185302.08        3.31544100e-01       -2.00873470e-08    0.00   20.94
    2  185302.32        6.89607500e-01       -1.52529970e-08    0.00   21.17
    3  185302.58        9.70359300e-01       -2.18227570e-08    0.00   21.17
    4  185302.83        1.25335300e+00       -3.22909700e-09    0.00   21.17
    5  185303.07        1.52825100e+00       -1.35175870e-08    0.00   21.17
    6  185303.37        1.89068500e+00        2.90681300e-09    0.00   20.75
    7  185303.62        2.15145000e+00        1.04744300e-09    0.00   20.75
    8  185303.87        2.45446900e+00        3.46462300e-09    0.00   20.75
    9  185304.13        2.73864000e+00       -2.78347070e-08    0.00   20.75
   10  185304.47        3.03939100e+00       -5.25022870e-08    0.00   21.20
   11  185304.76        3.36256500e+00       -1.44472670e-08    0.00   21.20
   12  185305.01        3.64332900e+00        3.27868300e-09    0.00   21.20
   13  185305.36        3.99240300e+00       -1.44472670e-08    0.00   20.88
   14  185305.67        4.29262400e+00       -4.53121670e-08    0.00   20.88
   15  185305.92        4.56857800e+00       -3.95478970e-08    0.00   20.88
   16  185306.18        4.82882300e+00       -6.29759070e-08    0.00   20.88
   17  185306.48        5.20220700e+00       -5.26874170e-08    0.00   21.03
   18  185306.76        5.48091600e+00       -1.19672970e-08    0.00   21.03
   19  185307.00        5.75578100e+00       -4.38244370e-08    0.00   21.03
   20  185307.30        6.12186800e+00       -9.23538870e-08    0.00   21.21
   21  185307.61        6.42711900e+00       -9.88616670e-08    0.00   21.21
   22  185307.86        6.69170500e+00       -8.23752970e-08    0.00   21.21
   23  185308.11        6.97976400e+00       -8.17555070e-08    0.00   21.21
   24  185308.47        7.32079000e+00       -6.58269370e-08    0.00   20.80
   25  185308.73        7.64019000e+00       -6.91737970e-08    0.00   20.80
   26  185308.98        7.87559300e+00       -1.04501747e-07    0.00   20.80
   27  185309.22        8.20335400e+00       -6.45873570e-08    0.00   20.80
   28  185309.56        8.53130900e+00       -9.04945270e-08    0.00   21.23
   29  185309.82        8.80308800e+00       -7.73550070e-08    0.00   21.23
   30  185310.07        9.07614800e+00       -1.00101247e-07    0.00   21.23
   31  185310.41        9.42530700e+00       -1.31400577e-07    0.00   20.88
   32  185310.72        9.70784300e+00       -1.08716307e-07    0.00   20.88
   33  185310.97        9.96516300e+00       -1.38900017e-07    0.00   20.88
   34  185311.22        1.02518100e+01       -1.61769987e-07    0.00   20.88
   35  185311.57        1.06145900e+01       -1.77201557e-07    0.00   20.95
   36  185311.86        1.08858300e+01       -1.30468517e-07    0.00   20.95
   37  185312.10        1.11650500e+01       -1.07784237e-07    0.00   20.95
   38  185312.50        1.14988000e+01       -1.41748677e-07    0.00   21.21
   39  185312.75        1.17903100e+01       -1.71994387e-07    0.00   21.21
   40  185312.99        1.20414300e+01       -1.51603327e-07    0.00   21.21
   41  185313.26        1.24133300e+01       -1.69639197e-07    0.00   21.21
   42  185313.54        1.26907400e+01       -1.63565257e-07    0.00   20.76
   43  185313.79        1.29705300e+01       -1.17390967e-07    0.00   20.76
   44  185314.03        1.32409400e+01       -1.38401817e-07    0.00   20.76
   45  185314.28        1.35436400e+01       -1.59474647e-07    0.00   20.76
   46  185314.58        1.38874500e+01       -2.00566667e-07    0.00   21.23
   47  185314.84        1.41333900e+01       -2.00504697e-07    0.00   21.23
   48  185315.08        1.44148200e+01       -1.79059987e-07    0.00   21.23
   49  185315.41        1.47792600e+01       -2.20090027e-07    0.00   20.84
   50  185315.70        1.50548300e+01       -2.10979127e-07    0.00   20.84
   51  185315.95        1.53322200e+01       -1.85691737e-07    0.00   20.84
   52  185316.19        1.56371900e+01       -2.02178127e-07    0.00   20.84
   53  185316.48        1.59804400e+01       -1.48752297e-07    0.00   20.97
   54  185316.73        1.62643300e+01       -1.50487707e-07    0.00   20.97
   55  185316.99        1.65398800e+01       -1.76456877e-07    0.00   20.97
   56  185317.24        1.68938200e+01       -2.21391617e-07    0.00   20.97
   57  185317.52        1.71992700e+01       -1.95918337e-07    0.00   21.20
   58  185317.77        1.74451900e+01       -2.10483417e-07    0.00   21.20
   59  185318.01        1.77479900e+01       -2.23251077e-07    0.00   21.20
   60  185318.32        1.80552100e+01       -2.32981757e-07    0.00   21.20
   61  185318.62        1.83811100e+01       -2.12838617e-07    0.00   20.75
   62  185318.88        1.86550400e+01       -2.63909237e-07    0.00   20.75
   63  185319.12        1.89385600e+01       -2.90002357e-07    0.00   20.75
   64  185319.42        1.92735700e+01       -2.53124907e-07    0.00   21.23
   65  185319.70        1.95484200e+01       -2.34779147e-07    0.00   21.23
   66  185319.96        1.98688700e+01       -2.56471767e-07    0.00   21.23
   67  185320.20        2.01595600e+01       -2.62483727e-07    0.00   21.23
   68  185320.46        2.04720300e+01       -3.05497087e-07    0.00   20.86
   69  185320.72        2.07572900e+01       -3.14360077e-07    0.00   20.86
   70  185320.97        2.10622900e+01       -3.06550727e-07    0.00   20.86
   71  185321.22        2.13396700e+01       -3.19628277e-07    0.00   20.86
   72  185321.48        2.16809400e+01       -2.95580467e-07    0.00   20.95
   73  185321.72        2.19761900e+01       -2.70912857e-07    0.00   20.95
   74  185321.97        2.22663500e+01       -3.16653297e-07    0.00   20.95
   75  185322.21        2.25460400e+01       -2.90622147e-07    0.00   20.95
   76  185322.53        2.28893100e+01       -3.18636617e-07    0.00   21.21
   77  185322.79        2.31660000e+01       -3.24958467e-07    0.00   21.21
   78  185323.04        2.34429500e+01       -3.01158577e-07    0.00   21.21
   79  185323.32        2.37543900e+01       -3.27189777e-07    0.00   21.21
   80  185323.59        2.40941700e+01       -2.88576987e-07    0.00   20.80
   81  185323.84        2.43708000e+01       -2.62483857e-07    0.00   20.80
   82  185324.08        2.46488600e+01       -3.03761817e-07    0.00   20.80
   83  185324.43        2.49966800e+01       -3.44419977e-07    0.00   21.14
   84  185324.68        2.52693000e+01       -3.25516417e-07    0.00   21.14
   85  185324.92        2.55395900e+01       -3.11199287e-07    0.00   21.14
   86  185325.16        2.58444500e+01       -3.24338817e-07    0.00   21.14
   87  185325.54        2.61421400e+01       -3.22169547e-07    0.00   20.87
   88  185325.78        2.64627000e+01       -3.46899137e-07    0.00   20.87
   89  185326.03        2.67360400e+01       -3.57993357e-07    0.00   20.87
   90  185326.35        2.70629800e+01       -3.71752677e-07    0.00   20.87
   91  185326.61        2.73861100e+01       -3.64129277e-07    0.00   20.94
   92  185326.87        2.76269900e+01       -3.73612047e-07    0.00   20.94
   93  185327.12        2.79198100e+01       -3.60534497e-07    0.00   20.94
   94  185327.43        2.82851000e+01       -3.71070907e-07    0.00   21.16
   95  185327.70        2.85587400e+01       -3.31094517e-07    0.00   21.16
   96  185327.94        2.88352100e+01       -3.33635647e-07    0.00   21.16
   97  185328.19        2.91489600e+01       -3.46837157e-07    0.00   21.16
   98  185328.43        2.94879900e+01       -3.63137607e-07    0.00   20.75
   99  185328.68        2.97449700e+01       -3.51299637e-07    0.00   20.75
  100  185328.92        3.00516200e+01       -3.75533397e-07    0.00   20.75
  101  185329.17        3.03585200e+01       -3.52663127e-07    0.00   20.75
  102  185329.52        3.06947000e+01       -3.57187517e-07    0.00   21.25
  103  185329.78        3.09540300e+01       -3.52910967e-07    0.00   21.25
  104  185330.02        3.12587200e+01       -4.24744527e-07    0.00   21.25
  105  185330.27        3.15877300e+01       -4.25550247e-07    0.00   21.25
  106  185330.53        3.18969400e+01       -3.99457127e-07    0.00   20.84
  107  185330.78        3.21717300e+01       -4.39309567e-07    0.00   20.84
  108  185331.03        3.24777500e+01       -4.32553867e-07    0.00   20.84
  109  185331.28        3.28400800e+01       -4.47056937e-07    0.00   20.84
  110  185331.54        3.30924600e+01       -4.47552767e-07    0.00   20.87
  111  185331.78        3.33790100e+01       -4.17740907e-07    0.00   20.87
  112  185332.03        3.36820400e+01       -4.05964917e-07    0.00   20.87
  113  185332.29        3.40196200e+01       -3.79252007e-07    0.00   21.09
  114  185332.53        3.42680300e+01       -4.09435737e-07    0.00   21.09
  115  185332.79        3.45794000e+01       -4.19910167e-07    0.00   21.09
  116  185333.04        3.48893400e+01       -4.32987717e-07    0.00   21.09
  117  185333.29        3.51629200e+01       -4.51395457e-07    0.00   21.09
  118  185333.56        3.55176400e+01       -3.96915997e-07    0.00   20.73
  119  185333.82        3.57951000e+01       -4.27099727e-07    0.00   20.73
  120  185334.06        3.60591000e+01       -4.46313187e-07    0.00   20.73
  121  185334.41        3.64260700e+01       -3.62517697e-07    0.00   21.24
  122  185334.68        3.66983200e+01       -3.40267267e-07    0.00   21.24
  123  185334.93        3.70002200e+01       -3.33821527e-07    0.00   21.24
  124  185335.17        3.72807700e+01       -2.99547337e-07    0.00   21.24
  125  185335.48        3.76268200e+01       -2.71347087e-07    0.00   20.86
  126  185335.74        3.79483500e+01       -2.43580537e-07    0.00   20.86
  127  185335.98        3.81852300e+01       -2.01682797e-07    0.00   20.86
  128  185336.25        3.85188200e+01       -1.15346177e-07    0.00   20.86
  129  185336.61        3.88320500e+01       -4.30167970e-08    0.00   20.96
  130  185336.88        3.91047700e+01        3.01183130e-08    0.00   20.96
  131  185337.14        3.93755400e+01        5.08192630e-08    0.00   20.96
  132  185337.44        3.97176200e+01        1.79797363e-07    0.00   21.12
  133  185337.71        3.99927000e+01        2.97557283e-07    0.00   21.12
  134  185337.96        4.02624900e+01        4.27279133e-07    0.00   21.12
  135  185338.21        4.05630000e+01        5.98836733e-07    0.00   21.12
  136  185338.45        4.08996200e+01        8.35906043e-07    0.00   20.73
  137  185338.69        4.11699600e+01        1.05462960e-06    0.00   20.73
  138  185338.94        4.14491500e+01        1.33725340e-06    0.00   20.73
  139  185339.20        4.17581000e+01        1.71854762e-06    0.00   20.73
  140  185339.52        4.20662700e+01        2.06947218e-06    0.00   21.22
  141  185339.78        4.23557900e+01        2.67382847e-06    0.00   21.22
  142  185340.02        4.26522000e+01        3.83667666e-06    0.00   21.22
  143  185340.36        4.30010700e+01        4.03302583e-06    0.00   20.89
  144  185340.67        4.33070800e+01        5.76093567e-06    0.00   20.89
  145  185340.91        4.35509800e+01        5.84906984e-06    0.00   20.89
  146  185341.16        4.38434800e+01        7.98746647e-06    0.00   20.89
  147  185341.42        4.42167500e+01        9.06397807e-06    0.00   21.02
  148  185341.68        4.44754600e+01        1.10878373e-05    0.00   21.02
  149  185341.92        4.47543900e+01        1.26661920e-05    0.00   21.02
  150  185342.18        4.50406500e+01        1.58888471e-05    0.00   21.02
  151  185342.50        4.54086100e+01        1.97576323e-05    0.00   21.13
  152  185342.76        4.56756700e+01        2.33277410e-05    0.00   21.13

File: data/figure09/Ic_2021-10-07_02-20-27935486_Anneal205.txt
# Ic = 38.69 A, n = 29.02 , Tavg = 0.00 K, Anneal205_00K___3600s
#idx    t_s     iHTS_A                vHTS_V                tHTS_K  tTAR_K
    0  185390.50        8.77890100e-02        5.36117820e-08    0.00   20.86
    1  185390.75        3.69321400e-01        5.19383520e-08    0.00   20.86
    2  185390.99        6.43686700e-01        6.55117420e-08    0.00   20.86
    3  185391.25        9.87597200e-01        8.90637320e-08    0.00   20.86
    4  185391.59        1.29226400e+00        6.79908920e-08    0.00   21.06
    5  185391.84        1.53861100e+00        4.33852520e-08    0.00   21.06
    6  185392.09        1.84955600e+00        1.05240232e-07    0.00   21.06
    7  185392.50        2.19560600e+00        1.24019852e-07    0.00   21.18
    8  185392.75        2.48514400e+00        6.59455920e-08    0.00   21.18
    9  185392.99        2.74974000e+00        4.60503520e-08    0.00   21.18
   10  185393.27        3.06856600e+00        4.04722420e-08    0.00   21.18
   11  185393.59        3.40651800e+00        3.67535120e-08    0.00   20.82
   12  185393.87        3.65435200e+00        1.47509920e-08    0.00   20.82
   13  185394.12        3.96216300e+00       -5.76407800e-09    0.00   20.82
   14  185394.44        4.30583200e+00        2.99357420e-08    0.00   21.31
   15  185394.71        4.58593900e+00        2.12586820e-08    0.00   21.31
   16  185394.96        4.86284500e+00        4.15877720e-08    0.00   21.31
   17  185395.21        5.17187200e+00        2.46675220e-08    0.00   21.31
   18  185395.48        5.52227400e+00        5.97476020e-08    0.00   20.84
   19  185395.74        5.81442000e+00        6.26606120e-08    0.00   20.84
   20  185395.98        6.07883300e+00        5.86319820e-08    0.00   20.84
   21  185396.23        6.37373500e+00        2.68987620e-08    0.00   20.84
   22  185396.53        6.74484600e+00        3.21049920e-08    0.00   21.19
   23  185396.78        6.99197700e+00        2.53492920e-08    0.00   21.19
   24  185397.02        7.29853900e+00       -1.48758800e-09    0.00   21.19
   25  185397.29        7.65465300e+00        2.10107620e-08    0.00   21.19
   26  185397.58        7.92544600e+00        7.62331200e-09    0.00   21.21
   27  185397.84        8.20230900e+00       -3.27249680e-08    0.00   21.21
   28  185398.08        8.51587900e+00       -7.68547800e-09    0.00   21.21
   29  185398.39        8.85803900e+00       -1.61154800e-09    0.00   20.88
   30  185398.67        9.09745700e+00       -2.14448080e-08    0.00   20.88
   31  185398.92        9.39695300e+00       -1.34495280e-08    0.00   20.88
   32  185399.17        9.69965700e+00        1.29535020e-08    0.00   20.88
   33  185399.52        1.00169400e+01        1.36344200e-09    0.00   21.25
   34  185399.78        1.02929700e+01       -6.56985800e-09    0.00   21.25
   35  185400.02        1.05900800e+01        4.89665200e-09    0.00   21.25
   36  185400.33        1.09417000e+01       -3.68147680e-08    0.00   21.25
   37  185400.63        1.12087100e+01       -3.17942780e-08    0.00   20.82
   38  185400.88        1.14744700e+01       -1.05270800e-09    0.00   20.82
   39  185401.14        1.17619000e+01        1.08472520e-08    0.00   20.82
   40  185401.51        1.21092000e+01        1.11655200e-09    0.00   21.16
   41  185401.77        1.23645100e+01       -3.71244680e-08    0.00   21.16
   42  185402.02        1.26518800e+01        4.46342200e-09    0.00   21.16
   43  185402.27        1.30235500e+01        5.64102200e-09    0.00   21.16
   44  185402.54        1.32873400e+01       -9.66778800e-09    0.00   21.16
   45  185402.79        1.35677700e+01       -4.38181980e-08    0.00   21.16
   46  185403.04        1.38729800e+01       -6.52009380e-08    0.00   21.16
   47  185403.32        1.41998300e+01       -5.78254380e-08    0.00   20.82
   48  185403.63        1.44716300e+01       -7.84644380e-08    0.00   20.82
   49  185403.88        1.47584700e+01       -3.50171780e-08    0.00   20.82
   50  185404.13        1.50624000e+01       -2.42328380e-08    0.00   20.82
   51  185404.53        1.53800800e+01       -8.17493180e-08    0.00   21.30
   52  185404.81        1.56572600e+01       -8.03857880e-08    0.00   21.30
   53  185405.05        1.59576400e+01       -6.69363480e-08    0.00   21.30
   54  185405.31        1.62886600e+01       -6.32795880e-08    0.00   20.73
   55  185405.65        1.65688200e+01       -7.76587080e-08    0.00   20.73
   56  185405.89        1.68399500e+01       -1.04619258e-07    0.00   20.73
   57  185406.14        1.71706000e+01       -1.19803708e-07    0.00   20.73
   58  185406.40        1.74854000e+01       -8.45373680e-08    0.00   21.14
   59  185406.69        1.77485200e+01       -7.32571880e-08    0.00   21.14
   60  185406.94        1.80758800e+01       -1.03502938e-07    0.00   21.14
   61  185407.18        1.83603200e+01       -7.74717580e-08    0.00   21.14
   62  185407.49        1.86881600e+01       -8.21821580e-08    0.00   21.09
   63  185407.75        1.89911600e+01       -1.19555498e-07    0.00   21.09
   64  185407.99        1.92560300e+01       -1.02945128e-07    0.00   21.09
   65  185408.24        1.96123300e+01       -9.33383780e-08    0.00   21.09
   66  185408.57        1.99037300e+01       -8.06946680e-08    0.00   20.88
   67  185408.82        2.01807500e+01       -9.60034780e-08    0.00   20.88
   68  185409.06        2.04580900e+01       -9.53836880e-08    0.00   20.88
   69  185409.46        2.08222900e+01       -9.23467180e-08    0.00   21.25
   70  185409.70        2.10768800e+01       -1.31083588e-07    0.00   21.25
   71  185409.95        2.13478300e+01       -1.37033578e-07    0.00   21.25
   72  185410.19        2.16615800e+01       -1.15836758e-07    0.00   21.25
   73  185410.44        2.20028800e+01       -1.61639238e-07    0.00   20.82
   74  185410.70        2.22657800e+01       -1.55875188e-07    0.00   20.82
   75  185410.94        2.25651300e+01       -1.61267358e-07    0.00   20.82
   76  185411.19        2.28714700e+01       -1.72981388e-07    0.00   20.82
   77  185411.51        2.32246100e+01       -1.96533408e-07    0.00   21.16
   78  185411.81        2.34636500e+01       -1.53024268e-07    0.00   21.16
   79  185412.06        2.37646700e+01       -1.57424918e-07    0.00   21.16
   80  185412.51        2.40695800e+01       -1.84447868e-07    0.00   20.99
   81  185412.81        2.43883100e+01       -1.73539568e-07    0.00   20.99
   82  185413.05        2.46612400e+01       -1.53520358e-07    0.00   20.99
   83  185413.40        2.50193100e+01       -1.47198508e-07    0.00   20.85
   84  185413.68        2.53127500e+01       -1.45834968e-07    0.00   20.85
   85  185413.93        2.55534500e+01       -1.52156818e-07    0.00   20.85
   86  185414.17        2.58362600e+01       -1.46206838e-07    0.00   20.85
   87  185414.48        2.61997300e+01       -1.22035038e-07    0.00   21.16
   88  185414.74        2.65146200e+01       -1.52466718e-07    0.00   21.16
   89  185414.98        2.67503800e+01       -1.92877018e-07    0.00   21.16
   90  185415.22        2.70763800e+01       -2.03785318e-07    0.00   21.16
   91  185415.49        2.73971700e+01       -1.71308328e-07    0.00   20.81
   92  185415.76        2.76557300e+01       -2.17544648e-07    0.00   20.81
   93  185416.02        2.79537600e+01       -2.03165528e-07    0.00   20.81
   94  185416.30        2.83127800e+01       -1.78064038e-07    0.00   20.81
   95  185416.55        2.86085500e+01       -1.64180748e-07    0.00   21.19
   96  185416.79        2.88597000e+01       -1.50421408e-07    0.00   21.19
   97  185417.04        2.91654300e+01       -1.71680198e-07    0.00   21.19
   98  185417.28        2.94705000e+01       -1.76948418e-07    0.00   21.19
   99  185417.54        2.97904800e+01       -1.96967628e-07    0.00   21.08
  100  185417.79        3.00729200e+01       -2.33969608e-07    0.00   21.08
  101  185418.04        3.03792300e+01       -2.66695068e-07    0.00   21.08
  102  185418.37        3.07402400e+01       -1.93870068e-07    0.00   20.88
  103  185418.61        3.10016000e+01       -1.95295588e-07    0.00   20.88
  104  185418.86        3.12772400e+01       -2.39858438e-07    0.00   20.88
  105  185419.10        3.15843300e+01       -2.62852628e-07    0.00   20.88
  106  185419.35        3.19166100e+01       -2.72769258e-07    0.00   21.19
  107  185419.62        3.22259700e+01       -2.70414058e-07    0.00   21.19
  108  185419.90        3.24978600e+01       -2.86900458e-07    0.00   21.19
  109  185420.15        3.28020800e+01       -2.64402098e-07    0.00   21.19
  110  185420.45        3.31156300e+01       -3.16712328e-07    0.00   20.79
  111  185420.78        3.34001700e+01       -2.61117218e-07    0.00   20.79
  112  185421.02        3.37023900e+01       -2.50580798e-07    0.00   20.79
  113  185421.37        3.40253300e+01       -2.46428208e-07    0.00   21.16
  114  185421.68        3.42917700e+01       -2.54361508e-07    0.00   21.16
  115  185421.93        3.45891700e+01       -2.76054138e-07    0.00   21.16
  116  185422.19        3.48989800e+01       -2.92788458e-07    0.00   21.16
  117  185422.46        3.52217000e+01       -2.49713088e-07    0.00   21.07
  118  185422.72        3.55207100e+01       -2.44940718e-07    0.00   21.07
  119  185422.97        3.58086000e+01       -2.54299538e-07    0.00   21.07
  120  185423.22        3.60815200e+01       -2.55477138e-07    0.00   21.07
  121  185423.52        3.64151800e+01       -2.45932378e-07    0.00   20.88
  122  185423.80        3.67067500e+01       -2.38061568e-07    0.00   20.88
  123  185424.05        3.70067000e+01       -2.45437468e-07    0.00   20.88
  124  185424.38        3.72993400e+01       -1.84698248e-07    0.00   20.88
  125  185424.69        3.76405700e+01       -1.54266608e-07    0.00   21.21
  126  185424.95        3.79198100e+01       -1.05799108e-07    0.00   21.21
  127  185425.19        3.81786500e+01       -1.02576208e-07    0.00   21.21
  128  185425.49        3.85493000e+01       -1.30166880e-08    0.00   20.80
  129  185425.76        3.88345900e+01        4.62351520e-08    0.00   20.80
  130  185426.01        3.91171900e+01        1.47880552e-07    0.00   20.80
  131  185426.28        3.94488700e+01        2.16677142e-07    0.00   21.17
  132  185426.62        3.97350200e+01        3.09583512e-07    0.00   21.17
  133  185426.87        4.00028900e+01        4.65460462e-07    0.00   21.17
  134  185427.13        4.02760100e+01        6.11048912e-07    0.00   21.17
  135  185427.54        4.06244700e+01        7.67483672e-07    0.00   20.98
  136  185427.80        4.08891400e+01        9.86888992e-07    0.00   20.98
  137  185428.06        4.11858600e+01        1.23895720e-06    0.00   20.98
  138  185428.41        4.15228900e+01        1.53131169e-06    0.00   20.89
  139  185428.66        4.18044700e+01        1.85273429e-06    0.00   20.89
  140  185428.91        4.20837200e+01        2.22999988e-06    0.00   20.89
  141  185429.17        4.23457000e+01        2.70029581e-06    0.00   20.89
  142  185429.54        4.27168400e+01        3.93367597e-06    0.00   21.23
  143  185429.79        4.29848700e+01        4.21437818e-06    0.00   21.23
  144  185430.05        4.32739000e+01        5.74953335e-06    0.00   21.23
  145  185430.45        4.36084100e+01        6.68268766e-06    0.00   20.79
  146  185430.72        4.38842900e+01        8.11185908e-06    0.00   20.79
  147  185430.97        4.41660400e+01        9.74556082e-06    0.00   20.79
  148  185431.22        4.44543800e+01        1.07714356e-05    0.00   20.79
  149  185431.50        4.48151200e+01        1.42188877e-05    0.00   21.18
  150  185431.74        4.51206600e+01        1.70780982e-05    0.00   21.18
  151  185431.99        4.53914500e+01        1.95886773e-05    0.00   21.18
  152  185432.26        4.57287300e+01        2.41259043e-05    0.00   21.18
