Repository: shortlab/2024-CryoHTS-Facility

# 2024-CryoHTS-Facility
Data repository for Alexis' RSI paper on the cryogenic HTS irradiation facility

File: data/figure09/Ic_2021-10-07_02-22-43486340_anneal205K.txt
# Ic = 38.70 A, n = 28.80 , Tavg = 0.00 K, Anneal205_00K___3600s
#idx    t_s     iHTS_A                vHTS_V                tHTS_K  tTAR_K
    0  185525.75        1.28639700e-01        3.76707580e-08    0.00   20.81
    1  185526.03        3.94064400e-01        3.28983850e-08    0.00   21.06
    2  185526.31        6.69730600e-01        4.38066660e-08    0.00   21.06
    3  185526.55        9.72662000e-01        2.44692590e-08    0.00   21.06
    4  185526.82        1.27820800e+00       -3.19315140e-08    0.00   21.06
    5  185527.07        1.58962500e+00       -3.33570280e-08    0.00   21.17
    6  185527.34        1.87182600e+00       -2.87086130e-08    0.00   21.17
    7  185527.59        2.15279700e+00       -1.72425220e-08    0.00   21.17
    8  185527.93        2.52533800e+00       -5.21862100e-09    0.00   20.82
    9  185528.23        2.79272400e+00       -6.08632500e-09    0.00   20.82
   10  185528.47        3.08004300e+00       -2.04654230e-08    0.00   20.82
   11  185528.71        3.39227800e+00       -8.81339500e-09    0.00   20.82
   12  185528.96        3.70340600e+00        1.83333500e-08    0.00   21.26
   13  185529.20        3.98523300e+00        8.97454100e-09    0.00   21.26
   14  185529.45        4.29236000e+00        8.97454100e-09    0.00   21.26
   15  185529.70        4.60225400e+00        1.05859910e-08    0.00   21.26
   16  185530.06        4.91629100e+00       -4.08563460e-08    0.00   20.89
   17  185530.31        5.19648300e+00       -5.87680230e-08    0.00   20.89
   18  185530.56        5.50372100e+00       -2.47416070e-08    0.00   20.89
   19  185530.88        5.82948300e+00       -6.37883140e-08    0.00   21.10
   20  185531.17        6.13288500e+00       -1.11883941e-07    0.00   21.10
   21  185531.42        6.41352500e+00       -9.49637010e-08    0.00   21.10
   22  185531.67        6.70078800e+00       -6.44700820e-08    0.00   21.10
   23  185532.00        7.04762200e+00       -9.43439120e-08    0.00   21.14
   24  185532.25        7.33727900e+00       -8.80840430e-08    0.00   21.14
   25  185532.50        7.63214600e+00       -6.42841450e-08    0.00   21.14
   26  185532.77        7.95435800e+00       -4.91612930e-08    0.00   21.14
   27  185533.02        8.24567400e+00       -2.38119230e-08    0.00   20.87
   28  185533.28        8.50767100e+00       -4.40790240e-08    0.00   20.87
   29  185533.53        8.82715600e+00       -7.66799250e-08    0.00   20.87
   30  185533.95        9.14517000e+00       -1.18515683e-07    0.00   20.87
   31  185534.21        9.41787100e+00       -9.26085030e-08    0.00   21.27
   32  185534.46        9.71856700e+00       -9.25465240e-08    0.00   21.27
   33  185534.71        1.00006700e+01       -6.22388410e-08    0.00   21.27
   34  185535.02        1.03018500e+01       -5.33758590e-08    0.00   20.93
   35  185535.27        1.06159800e+01       -1.07731354e-07    0.00   20.93
   36  185535.51        1.09189800e+01       -1.12503730e-07    0.00   20.93
   37  185535.83        1.12286600e+01       -1.04384364e-07    0.00   20.93
   38  185536.15        1.15310900e+01       -1.28245879e-07    0.00   21.05
   39  185536.40        1.17996700e+01       -1.19072887e-07    0.00   21.05
   40  185536.64        1.20734200e+01       -8.34349870e-08    0.00   21.05
   41  185536.99        1.24148600e+01       -7.34563750e-08    0.00   21.15
   42  185537.25        1.27003000e+01       -6.63907740e-08    0.00   21.15
   43  185537.51        1.29946200e+01       -9.00667350e-08    0.00   21.15
   44  185537.80        1.33170700e+01       -1.23163498e-07    0.00   21.15
   45  185538.17        1.36244600e+01       -1.25208804e-07    0.00   20.76
   46  185538.43        1.38894300e+01       -1.62272220e-07    0.00   20.76
   47  185538.67        1.41636300e+01       -1.51177986e-07    0.00   20.76
   48  185539.03        1.45110700e+01       -1.11387496e-07    0.00   21.22
   49  185539.27        1.47807700e+01       -1.01904716e-07    0.00   21.22
   50  185539.52        1.50810800e+01       -1.09714065e-07    0.00   21.22
   51  185539.78        1.54178000e+01       -1.55020682e-07    0.00   21.22
   52  185540.12        1.57089700e+01       -1.53719124e-07    0.00   20.88
   53  185540.36        1.59841400e+01       -1.16407792e-07    0.00   20.88
   54  185540.61        1.62608600e+01       -1.44484259e-07    0.00   20.88
   55  185541.00        1.66192600e+01       -1.90844518e-07    0.00   21.05
   56  185541.24        1.69150200e+01       -1.83469023e-07    0.00   21.05
   57  185541.49        1.71896000e+01       -1.89914834e-07    0.00   21.05
   58  185541.84        1.74975100e+01       -1.54338873e-07    0.00   21.05
   59  185542.18        1.78156100e+01       -1.51487790e-07    0.00   21.18
   60  185542.42        1.80944800e+01       -1.48140926e-07    0.00   21.18
   61  185542.67        1.83540100e+01       -1.83716852e-07    0.00   21.18
   62  185543.01        1.87296700e+01       -1.84460600e-07    0.00   20.76
   63  185543.26        1.90047300e+01       -1.83221020e-07    0.00   20.76
   64  185543.50        1.92748200e+01       -1.79440303e-07    0.00   20.76
   65  185543.80        1.96184300e+01       -1.88613190e-07    0.00   20.76
   66  185544.14        1.99109400e+01       -1.97662119e-07    0.00   21.18
   67  185544.38        2.01946100e+01       -2.03798037e-07    0.00   21.18
   68  185544.63        2.04802500e+01       -1.99521488e-07    0.00   21.18
   69  185545.04        2.08300700e+01       -2.29395349e-07    0.00   20.83
   70  185545.31        2.10950000e+01       -1.35435238e-07    0.00   20.83
   71  185545.55        2.13754500e+01       -1.41695114e-07    0.00   20.83
   72  185545.87        2.17367900e+01       -1.65371078e-07    0.00   21.04
   73  185546.18        2.20058400e+01       -1.85824137e-07    0.00   21.04
   74  185546.43        2.23036500e+01       -1.83406957e-07    0.00   21.04
   75  185546.68        2.25603200e+01       -1.67044510e-07    0.00   21.04
   76  185547.04        2.29221500e+01       -2.10243849e-07    0.00   21.13
   77  185547.31        2.32018600e+01       -2.63173886e-07    0.00   21.13
   78  185547.55        2.34755200e+01       -2.33919834e-07    0.00   21.13
   79  185547.80        2.38308800e+01       -2.36956839e-07    0.00   21.13
   80  185548.04        2.41267600e+01       -2.13714765e-07    0.00   20.76
   81  185548.29        2.44086100e+01       -2.33548030e-07    0.00   20.76
   82  185548.53        2.46821400e+01       -2.48175064e-07    0.00   20.76
   83  185548.94        2.50329000e+01       -2.21462134e-07    0.00   21.18
   84  185549.22        2.53131800e+01       -2.01566889e-07    0.00   21.18
   85  185549.47        2.55716100e+01       -2.11483522e-07    0.00   21.18
   86  185549.71        2.58554500e+01       -2.10367901e-07    0.00   21.18
   87  185549.96        2.62166500e+01       -2.51583906e-07    0.00   20.85
   88  185550.21        2.65232400e+01       -2.31812620e-07    0.00   20.85
   89  185550.47        2.67661100e+01       -2.24808998e-07    0.00   20.85
   90  185550.71        2.70572700e+01       -2.61190644e-07    0.00   20.85
   91  185551.03        2.74306600e+01       -2.57100033e-07    0.00   21.04
   92  185551.28        2.76713700e+01       -2.61872413e-07    0.00   21.04
   93  185551.52        2.79785900e+01       -3.24719073e-07    0.00   21.04
   94  185551.80        2.83244600e+01       -2.74516120e-07    0.00   21.04
   95  185552.10        2.86257500e+01       -2.49228706e-07    0.00   21.09
   96  185552.38        2.88781600e+01       -2.66025003e-07    0.00   21.09
   97  185552.63        2.91801200e+01       -2.45509969e-07    0.00   21.09
   98  185552.90        2.95338800e+01       -2.51335990e-07    0.00   21.09
   99  185553.18        2.98199800e+01       -2.70797382e-07    0.00   20.83
  100  185553.43        3.00903000e+01       -2.74578129e-07    0.00   20.83
  101  185553.69        3.03979400e+01       -2.41233594e-07    0.00   20.83
  102  185554.01        3.07584700e+01       -2.64971636e-07    0.00   21.14
  103  185554.27        3.09889900e+01       -2.77305441e-07    0.00   21.14
  104  185554.51        3.13017300e+01       -2.85300722e-07    0.00   21.14
  105  185554.80        3.16122100e+01       -3.15360500e-07    0.00   21.14
  106  185555.08        3.19282500e+01       -2.95589223e-07    0.00   20.79
  107  185555.38        3.22033500e+01       -2.80528345e-07    0.00   20.79
  108  185555.62        3.25066300e+01       -2.97014739e-07    0.00   20.79
  109  185556.02        3.28724300e+01       -2.73462748e-07    0.00   21.08
  110  185556.29        3.31042500e+01       -2.42039434e-07    0.00   21.08
  111  185556.54        3.34175300e+01       -2.72347127e-07    0.00   21.08
  112  185556.78        3.37616800e+01       -2.61376858e-07    0.00   21.08
  113  185557.08        3.40294400e+01       -2.74640347e-07    0.00   21.11
  114  185557.36        3.43111500e+01       -3.02282947e-07    0.00   21.11
  115  185557.60        3.46059900e+01       -2.58029996e-07    0.00   21.11
  116  185557.92        3.49768300e+01       -2.32184785e-07    0.00   20.76
  117  185558.20        3.52058100e+01       -2.53877408e-07    0.00   20.76
  118  185558.45        3.55048700e+01       -2.53071682e-07    0.00   20.76
  119  185558.71        3.57989400e+01       -2.42473287e-07    0.00   20.76
  120  185559.05        3.61442400e+01       -2.31812912e-07    0.00   21.21
  121  185559.30        3.64177700e+01       -1.78201185e-07    0.00   21.21
  122  185559.54        3.67275200e+01       -1.84027349e-07    0.00   21.21
  123  185559.84        3.70880700e+01       -1.89853552e-07    0.00   21.21
  124  185560.21        3.73202400e+01       -1.76899965e-07    0.00   20.79
  125  185560.46        3.76284600e+01       -1.49009467e-07    0.00   20.79
  126  185560.71        3.79387100e+01       -1.43989177e-07    0.00   20.79
  127  185561.01        3.82681100e+01       -6.70114020e-08    0.00   21.01
  128  185561.29        3.85441400e+01        2.63287980e-08    0.00   21.01
  129  185561.54        3.88324100e+01        3.32084540e-08    0.00   21.01
  130  185561.84        3.91372700e+01        1.19730977e-07    0.00   21.01
  131  185562.10        3.94394100e+01        2.05261838e-07    0.00   20.81
  132  185562.36        3.97208700e+01        2.84470852e-07    0.00   20.81
  133  185562.61        3.99956800e+01        4.81377765e-07    0.00   20.81
  134  185562.96        4.03377400e+01        5.88911135e-07    0.00   20.80
  135  185563.22        4.06195100e+01        7.58485365e-07    0.00   20.80
  136  185563.47        4.08991000e+01        9.59978715e-07    0.00   20.80
  137  185563.72        4.12253500e+01        1.16909546e-06    0.00   20.80
  138  185564.01        4.15290900e+01        1.48252269e-06    0.00   21.18
  139  185564.29        4.17918300e+01        1.86889905e-06    0.00   21.18
  140  185564.54        4.20908800e+01        2.25533740e-06    0.00   21.18
  141  185564.83        4.24111500e+01        2.64648612e-06    0.00   21.18
  142  185565.19        4.27105100e+01        3.92573029e-06    0.00   20.83
  143  185565.43        4.29996200e+01        4.16967841e-06    0.00   20.83
  144  185565.68        4.32932600e+01        5.36202711e-06    0.00   20.83
  145  185566.04        4.36290600e+01        6.66600044e-06    0.00   21.02
  146  185566.30        4.39012200e+01        8.15609628e-06    0.00   21.02
  147  185566.55        4.41801100e+01        9.21172029e-06    0.00   21.02
  148  185566.81        4.45282700e+01        1.10519967e-05    0.00   21.02
  149  185567.12        4.48131500e+01        1.33442850e-05    0.00   21.07
  150  185567.38        4.50656300e+01        1.49634827e-05    0.00   21.07
  151  185567.62        4.53990700e+01        1.93316909e-05    0.00   21.07
  152  185567.87        4.57164500e+01        2.28194893e-05    0.00   21.07

File: data/figure09/Ic_2021-10-07_02-24-58126893_Anneal205.txt
# Ic = 38.46 A, n = 27.57 , Tavg = 0.00 K, Anneal205_00K___3600s
#idx    t_s     iHTS_A                vHTS_V                tHTS_K  tTAR_K
    0  185661.32        9.10862700e-02        3.90278956e-08    0.00   21.08
    1  185661.56        3.95099000e-01        2.92352876e-08    0.00   21.08
    2  185661.87        6.87784900e-01        3.48753556e-08    0.00   21.00
    3  185662.14        1.01546700e+00        3.77263906e-08    0.00   21.00
    4  185662.43        1.28724700e+00        3.82221796e-08    0.00   21.00
    5  185662.69        1.56692600e+00        4.42960526e-08    0.00   21.00
    6  185662.93        1.91236400e+00        5.60719726e-08    0.00   20.81
    7  185663.17        2.19070700e+00        3.20243046e-08    0.00   20.81
    8  185663.42        2.49323000e+00        3.12185836e-08    0.00   20.81
    9  185663.66        2.77685200e+00        6.35713746e-08    0.00   20.81
   10  185664.01        3.11093400e+00        3.89658996e-08    0.00   21.27
   11  185664.26        3.41273400e+00        1.85749646e-08    0.00   21.27
   12  185664.51        3.68383100e+00        7.21244116e-08    0.00   21.27
   13  185664.82        4.03806500e+00        8.42102236e-08    0.00   21.27
   14  185665.10        4.33472700e+00        4.58455156e-08    0.00   20.81
   15  185665.40        4.60957600e+00        3.36977316e-08    0.00   20.81
   16  185665.64        4.86871900e+00        3.54331646e-08    0.00   20.81
   17  185665.94        5.26654200e+00        1.96906486e-08    0.00   21.16
   18  185666.27        5.51734300e+00        1.92568336e-08    0.00   21.16
   19  185666.52        5.80034900e+00        7.91476760e-09    0.00   21.16
   20  185666.80        6.15576100e+00        6.03485786e-08    0.00   21.16
   21  185667.12        6.45350600e+00        6.04105576e-08    0.00   21.02
   22  185667.37        6.72953900e+00        2.99791136e-08    0.00   21.02
   23  185667.63        7.01734800e+00        4.28086636e-08    0.00   21.02
   24  185667.97        7.36868600e+00        7.91900426e-08    0.00   20.88
   25  185668.21        7.64508700e+00        8.41483226e-08    0.00   20.88
   26  185668.45        7.91775100e+00        8.08014836e-08    0.00   20.88
   27  185668.70        8.22947500e+00        3.71066416e-08    0.00   20.88
   28  185669.05        8.57625300e+00        6.67520160e-09    0.00   21.21
   29  185669.29        8.84081200e+00        3.41316766e-08    0.00   21.21
   30  185669.55        9.11488500e+00        1.72735216e-08    0.00   21.21
   31  185669.82        9.47239200e+00        4.35046000e-11    0.00   20.78
   32  185670.14        9.75844500e+00        8.03873160e-09    0.00   20.78
   33  185670.39        1.00054100e+01        2.92973506e-08    0.00   20.78
   34  185670.65        1.03144300e+01       -1.60089334e-08    0.00   20.78
   35  185670.98        1.06623700e+01       -6.15434140e-09    0.00   21.14
   36  185671.23        1.09623000e+01        1.89469516e-08    0.00   21.14
   37  185671.47        1.12044100e+01        3.19624616e-08    0.00   21.14
   38  185671.72        1.15071100e+01       -3.86105140e-09    0.00   21.14
   39  185672.03        1.18384600e+01       -3.35486854e-08    0.00   20.97
   40  185672.29        1.20868600e+01       -4.11720374e-08    0.00   20.97
   41  185672.54        1.23883800e+01       -3.30528584e-08    0.00   20.97
   42  185672.83        1.27508500e+01       -1.44593184e-08    0.00   20.97
   43  185673.15        1.30406400e+01       -3.08836114e-08    0.00   20.74
   44  185673.40        1.32840100e+01       -1.37775554e-08    0.00   20.74
   45  185673.64        1.35953700e+01       -1.89837464e-08    0.00   20.74
   46  185673.98        1.39451100e+01       -1.58228444e-08    0.00   21.28
   47  185674.24        1.42080800e+01       -3.05117404e-08    0.00   21.28
   48  185674.49        1.44787400e+01       -8.08382554e-08    0.00   21.28
   49  185674.76        1.48233700e+01       -3.74533294e-08    0.00   21.28
   50  185675.07        1.50819100e+01       -2.10910144e-08    0.00   20.81
   51  185675.36        1.53753100e+01       -2.84664514e-08    0.00   20.81
   52  185675.60        1.56840600e+01       -7.63138274e-08    0.00   20.81
   53  185675.97        1.60357600e+01       -5.49932354e-08    0.00   21.25
   54  185676.25        1.62919800e+01       -4.54485514e-08    0.00   21.25
   55  185676.49        1.65810900e+01       -1.90457244e-08    0.00   21.25
   56  185676.74        1.68936100e+01       -7.26981640e-09    0.00   21.25
   57  185677.04        1.72362600e+01       -1.79920904e-08    0.00   21.01
   58  185677.30        1.74898600e+01       -5.44975264e-08    0.00   21.01
   59  185677.55        1.77705500e+01       -7.02401924e-08    0.00   21.01
   60  185677.86        1.81620900e+01       -7.57564214e-08    0.00   20.88
   61  185678.14        1.83939900e+01       -5.33201904e-08    0.00   20.88
   62  185678.38        1.86917500e+01       -5.04071984e-08    0.00   20.88
   63  185678.64        1.90022900e+01       -7.97230474e-08    0.00   20.88
   64  185678.95        1.93179500e+01       -4.96014774e-08    0.00   21.27
   65  185679.21        1.95922400e+01       -5.35681044e-08    0.00   21.27
   66  185679.47        1.98953400e+01       -5.20186404e-08    0.00   21.27
   67  185679.71        2.02024500e+01       -6.15013574e-08    0.00   21.27
   68  185680.04        2.05189300e+01       -1.27862254e-08    0.00   20.75
   69  185680.33        2.07995700e+01       -1.99757364e-08    0.00   20.75
   70  185680.57        2.11011900e+01       -7.70579704e-08    0.00   20.75
   71  185680.94        2.14279700e+01       -6.86908674e-08    0.00   21.16
   72  185681.20        2.17109200e+01       -5.74107734e-08    0.00   21.16
   73  185681.45        2.20040200e+01       -7.34632154e-08    0.00   21.16
   74  185681.69        2.22875700e+01       -5.74107734e-08    0.00   21.16
   75  185682.02        2.26218200e+01       -5.76586874e-08    0.00   21.06
   76  185682.27        2.29042800e+01       -3.31771644e-08    0.00   21.06
   77  185682.51        2.32041900e+01       -6.40243640e-09    0.00   21.06
   78  185682.86        2.35281500e+01       -3.13797874e-08    0.00   20.84
   79  185683.11        2.38311400e+01       -6.94346104e-08    0.00   20.84
   80  185683.36        2.40984800e+01       -8.48053264e-08    0.00   20.84
   81  185683.61        2.44072800e+01       -5.32582754e-08    0.00   20.84
   82  185683.85        2.47275500e+01       -2.40663904e-08    0.00   21.20
   83  185684.10        2.50260500e+01       -8.39376734e-08    0.00   21.20
   84  185684.36        2.53034400e+01       -9.28006064e-08    0.00   21.20
   85  185684.61        2.55774500e+01       -8.44335024e-08    0.00   21.20
   86  185684.86        2.59364300e+01       -9.86265914e-08    0.00   20.72
   87  185685.13        2.62202200e+01       -7.76778394e-08    0.00   20.72
   88  185685.38        2.65017200e+01       -5.36921394e-08    0.00   20.72
   89  185685.63        2.67543400e+01       -1.05878081e-07    0.00   20.72
   90  185685.87        2.71339500e+01       -9.68292134e-08    0.00   21.15
   91  185686.14        2.74279800e+01       -1.11146259e-07    0.00   21.15
   92  185686.39        2.76729100e+01       -1.24905498e-07    0.00   21.15
   93  185686.64        2.79880200e+01       -8.78423224e-08    0.00   21.15
   94  185686.98        2.83243700e+01       -9.29865424e-08    0.00   20.99
   95  185687.23        2.86295400e+01       -5.60473244e-08    0.00   20.99
   96  185687.49        2.88752800e+01       -2.76611464e-08    0.00   20.99
   97  185687.75        2.92423400e+01       -7.65002474e-08    0.00   20.99
   98  185688.18        2.95311700e+01       -8.32559094e-08    0.00   20.86
   99  185688.43        2.97768300e+01       -7.50127614e-08    0.00   20.86
  100  185688.68        3.00922200e+01       -6.95586494e-08    0.00   20.86
  101  185688.95        3.04520300e+01       -6.47863004e-08    0.00   21.22
  102  185689.22        3.07184800e+01       -1.06250018e-07    0.00   21.22
  103  185689.46        3.09906900e+01       -1.20381192e-07    0.00   21.22
  104  185689.70        3.12793400e+01       -7.71821604e-08    0.00   21.22
  105  185689.95        3.16739000e+01       -7.51368674e-08    0.00   20.70
  106  185690.22        3.19440300e+01       -1.16662516e-07    0.00   20.70
  107  185690.46        3.22007400e+01       -1.45234642e-07    0.00   20.70
  108  185690.72        3.25089900e+01       -1.82669705e-07    0.00   20.70
  109  185690.98        3.28615400e+01       -1.30483740e-07    0.00   21.16
  110  185691.23        3.31253200e+01       -1.16352623e-07    0.00   21.16
  111  185691.47        3.34175800e+01       -1.60047523e-07    0.00   21.16
  112  185691.72        3.37434900e+01       -1.30855611e-07    0.00   21.16
  113  185691.97        3.40298000e+01       -1.26145239e-07    0.00   21.02
  114  185692.21        3.43327100e+01       -1.20691124e-07    0.00   21.02
  115  185692.46        3.46145900e+01       -9.93085134e-08    0.00   21.02
  116  185692.70        3.49238500e+01       -8.01571324e-08    0.00   21.02
  117  185693.07        3.52474000e+01       -6.74515234e-08    0.00   20.88
  118  185693.32        3.55199700e+01       -9.24908694e-08    0.00   20.88
  119  185693.57        3.58265400e+01       -9.85647704e-08    0.00   20.88
  120  185693.87        3.61672700e+01       -9.45981414e-08    0.00   20.88
  121  185694.13        3.64386300e+01       -6.61499724e-08    0.00   21.23
  122  185694.38        3.67286800e+01       -8.57971834e-08    0.00   21.23
  123  185694.63        3.70407700e+01       -8.07769174e-08    0.00   21.23
  124  185694.99        3.73573000e+01       -3.69580614e-08    0.00   20.65
  125  185695.25        3.76579600e+01       -5.28705140e-09    0.00   20.65
  126  185695.49        3.79393900e+01        4.44197356e-08    0.00   20.65
  127  185695.75        3.82882400e+01        7.41074866e-08    0.00   20.65
  128  185696.01        3.85633900e+01        1.34784618e-07    0.00   20.97
  129  185696.26        3.88461300e+01        2.41821834e-07    0.00   20.97
  130  185696.51        3.91416300e+01        2.64320148e-07    0.00   20.97
  131  185696.81        3.94170200e+01        3.48487376e-07    0.00   20.97
  132  185697.12        3.97570200e+01        4.97794629e-07    0.00   21.04
  133  185697.37        4.00256100e+01        5.78367300e-07    0.00   21.04
  134  185697.62        4.02795600e+01        7.09390859e-07    0.00   21.04
  135  185697.94        4.06472600e+01        9.06112133e-07    0.00   20.85
  136  185698.22        4.09289100e+01        1.16227125e-06    0.00   20.85
  137  185698.47        4.12099400e+01        1.38750285e-06    0.00   20.85
  138  185698.71        4.14853200e+01        1.60015273e-06    0.00   20.85
  139  185699.00        4.18202900e+01        1.86405921e-06    0.00   21.22
  140  185699.26        4.21121700e+01        2.36336185e-06    0.00   21.22
  141  185699.50        4.23772800e+01        2.75711429e-06    0.00   21.22
  142  185699.75        4.27440800e+01        4.01751876e-06    0.00   21.22
  143  185700.04        4.30261300e+01        4.26016646e-06    0.00   21.06
  144  185700.30        4.33112000e+01        5.67843137e-06    0.00   21.06
  145  185700.54        4.35940000e+01        6.85894493e-06    0.00   21.06
  146  185700.92        4.39409800e+01        7.87056577e-06    0.00   21.17
  147  185701.21        4.42453100e+01        9.56853708e-06    0.00   21.17
  148  185701.47        4.44892900e+01        1.08428242e-05    0.00   21.17
  149  185701.71        4.47977100e+01        1.33258866e-05    0.00   21.17
  150  185701.99        4.51264900e+01        1.60069717e-05    0.00   21.06
  151  185702.24        4.54437900e+01        1.92394833e-05    0.00   21.06
  152  185702.49        4.56937700e+01        2.36823197e-05    0.00   21.06

File: data/figure09/Ic_2021-10-07_04-55-36208042_Anneal208.txt
# Ic = 38.78 A, n = 29.28 , Tavg = 0.00 K, Anneal208_00K___3600s
#idx    t_s     iHTS_A                vHTS_V                tHTS_K  tTAR_K
    0  194698.66        5.72121600e-02        5.60599010e-08    0.00   20.89
    1  194699.05        4.00889900e-01        6.25676810e-08    0.00   21.10
    2  194699.32        6.50737000e-01       -2.63409900e-09    0.00   21.10
    3  194699.56        9.53438800e-01        1.24267610e-08    0.00   21.10
    4  194699.94        1.30289600e+00        3.04626210e-08    0.00   21.10
    5  194700.20        1.54497300e+00        1.75090310e-08    0.00   21.19
    6  194700.44        1.85183000e+00       -1.05673990e-08    0.00   21.19
    7  194700.69        2.15910800e+00       -1.66413490e-08    0.00   21.19
    8  194700.96        2.50443700e+00        1.29225510e-08    0.00   20.79
    9  194701.24        2.79878200e+00       -1.86247090e-08    0.00   20.79
   10  194701.49        3.06435000e+00        1.95228100e-09    0.00   20.79
   11  194701.75        3.42488600e+00        4.47796910e-08    0.00   20.79
   12  194702.07        3.69396900e+00        1.39447100e-09    0.00   21.27
   13  194702.32        3.97272300e+00       -2.22814590e-08    0.00   21.27
   14  194702.56        4.27456300e+00       -8.89401900e-09    0.00   21.27
   15  194703.00        4.61879300e+00       -1.71372190e-08    0.00   21.27
   16  194703.25        4.89838500e+00        1.56496110e-08    0.00   20.75
   17  194703.49        5.17653800e+00       -2.57217900e-09    0.00   20.75
   18  194703.75        5.55260000e+00       -2.09179290e-08    0.00   20.75
   19  194704.01        5.81165400e+00       -3.84579490e-08    0.00   21.05
   20  194704.29        6.08924200e+00       -3.30657890e-08    0.00   21.05
   21  194704.54        6.40025200e+00       -8.09134790e-08    0.00   21.05
   22  194704.78        6.76932400e+00       -4.15568890e-08    0.00   21.12
   23  194705.05        7.02381100e+00       -3.86438890e-08    0.00   21.12
   24  194705.30        7.30682500e+00       -7.17406090e-08    0.00   21.12
   25  194705.55        7.61581100e+00       -7.93640090e-08    0.00   21.12
   26  194705.84        7.94183900e+00       -5.89109790e-08    0.00   21.12
   27  194706.15        8.23911700e+00       -4.04412690e-08    0.00   20.82
   28  194706.41        8.51168100e+00       -2.74876890e-08    0.00   20.82
   29  194706.65        8.81404600e+00       -3.18265390e-08    0.00   20.82
   30  194706.98        9.12447800e+00       -4.22392490e-08    0.00   21.28
   31  194707.23        9.42492400e+00       -5.89736090e-08    0.00   21.28
   32  194707.48        9.70213100e+00       -1.47826790e-08    0.00   21.28
   33  194707.72        9.99703100e+00       -7.53114900e-09    0.00   21.28
   34  194708.10        1.02808500e+01       -8.67401490e-08    0.00   20.87
   35  194708.40        1.05983700e+01       -9.85781090e-08    0.00   20.87
   36  194708.64        1.09012800e+01       -1.33100339e-07    0.00   20.87
   37  194708.95        1.12359500e+01       -1.16551979e-07    0.00   21.07
   38  194709.25        1.15010000e+01       -9.91978990e-08    0.00   21.07
   39  194709.51        1.17872500e+01       -8.30214090e-08    0.00   21.07
   40  194709.81        1.20810400e+01       -5.74241390e-08    0.00   21.07
   41  194710.09        1.24000600e+01       -7.93646590e-08    0.00   21.17
   42  194710.39        1.26799800e+01       -7.07495990e-08    0.00   21.17
   43  194710.63        1.29858600e+01       -8.35172490e-08    0.00   21.17
   44  194710.98        1.33016000e+01       -9.56650990e-08    0.00   20.83
   45  194711.23        1.35927600e+01       -1.04280169e-07    0.00   20.83
   46  194711.47        1.38731500e+01       -9.27520990e-08    0.00   20.83
   47  194711.71        1.41503200e+01       -1.09858259e-07    0.00   20.83
   48  194712.03        1.44464600e+01       -1.20022799e-07    0.00   21.26
   49  194712.29        1.47697800e+01       -9.51692690e-08    0.00   21.26
   50  194712.53        1.50722600e+01       -1.12461419e-07    0.00   21.26
   51  194712.79        1.53553400e+01       -1.19031219e-07    0.00   21.26
   52  194713.05        1.56965800e+01       -1.39484269e-07    0.00   20.88
   53  194713.29        1.59705100e+01       -1.37005109e-07    0.00   20.88
   54  194713.54        1.62495200e+01       -1.28761919e-07    0.00   20.88
   55  194713.81        1.66007900e+01       -1.70907549e-07    0.00   20.88
   56  194714.13        1.69027700e+01       -1.76609609e-07    0.00   21.08
   57  194714.39        1.71820000e+01       -1.47665479e-07    0.00   21.08
   58  194714.63        1.74642800e+01       -1.24113509e-07    0.00   21.08
   59  194714.95        1.78292000e+01       -1.43636849e-07    0.00   20.79
   60  194715.21        1.80912500e+01       -1.37810839e-07    0.00   20.79
   61  194715.45        1.83683600e+01       -1.51012339e-07    0.00   20.79
   62  194715.69        1.86739500e+01       -1.72580979e-07    0.00   20.79
   63  194716.05        1.90145200e+01       -1.55970639e-07    0.00   20.82
   64  194716.31        1.92661300e+01       -1.76671589e-07    0.00   20.82
   65  194716.56        1.95666100e+01       -1.96132949e-07    0.00   20.82
   66  194716.90        1.99168800e+01       -2.12309429e-07    0.00   20.82
   67  194717.23        2.02196200e+01       -2.08652679e-07    0.00   21.20
   68  194717.49        2.04581600e+01       -1.67684649e-07    0.00   21.20
   69  194717.73        2.08235800e+01       -2.01029279e-07    0.00   21.20
   70  194718.12        2.11125300e+01       -1.88261629e-07    0.00   20.85
   71  194718.37        2.13604100e+01       -1.65329479e-07    0.00   20.85
   72  194718.61        2.16720600e+01       -1.50268649e-07    0.00   20.85
   73  194719.00        2.19771600e+01       -1.80514359e-07    0.00   21.06
   74  194719.30        2.22950800e+01       -2.25325079e-07    0.00   21.06
   75  194719.55        2.25700100e+01       -2.24705289e-07    0.00   21.06
   76  194719.82        2.28810700e+01       -2.14974609e-07    0.00   21.06
   77  194720.18        2.32229600e+01       -2.39332299e-07    0.00   21.16
   78  194720.42        2.34686100e+01       -2.19189169e-07    0.00   21.16
   79  194720.67        2.37529000e+01       -2.53897329e-07    0.00   21.16
   80  194720.92        2.41230300e+01       -2.37410959e-07    0.00   20.83
   81  194721.16        2.44225200e+01       -2.43298949e-07    0.00   20.83
   82  194721.41        2.46719700e+01       -2.19127189e-07    0.00   20.83
   83  194721.66        2.49580800e+01       -1.93220029e-07    0.00   20.83
   84  194721.99        2.53224400e+01       -2.09582449e-07    0.00   21.27
   85  194722.24        2.55962500e+01       -2.51232239e-07    0.00   21.27
   86  194722.48        2.58646900e+01       -2.10388169e-07    0.00   21.27
   87  194722.75        2.62064000e+01       -2.04934029e-07    0.00   21.27
   88  194723.03        2.65089100e+01       -2.16648039e-07    0.00   20.87
   89  194723.29        2.67587600e+01       -2.12309519e-07    0.00   20.87
   90  194723.53        2.70666500e+01       -2.11503789e-07    0.00   20.87
   91  194723.88        2.74296600e+01       -2.73916509e-07    0.00   21.07
   92  194724.18        2.76944500e+01       -2.89907059e-07    0.00   21.07
   93  194724.42        2.79637300e+01       -2.54703149e-07    0.00   21.07
   94  194724.66        2.82769400e+01       -2.61644859e-07    0.00   21.07
   95  194725.00        2.86160200e+01       -3.03542589e-07    0.00   21.16
   96  194725.27        2.88684500e+01       -2.85072889e-07    0.00   21.16
   97  194725.53        2.91673900e+01       -2.83771329e-07    0.00   21.16
   98  194725.86        2.95213600e+01       -2.89597339e-07    0.00   21.16
   99  194726.22        2.97816500e+01       -2.77945319e-07    0.00   20.81
  100  194726.46        3.00770700e+01       -2.32514809e-07    0.00   20.81
  101  194726.71        3.03869300e+01       -2.47699629e-07    0.00   20.81
  102  194727.03        3.07245100e+01       -2.63938089e-07    0.00   21.25
  103  194727.27        3.09852600e+01       -2.90836919e-07    0.00   21.25
  104  194727.52        3.12948600e+01       -3.16620129e-07    0.00   21.25
  105  194727.77        3.16108400e+01       -3.39180429e-07    0.00   21.25
  106  194728.04        3.19273800e+01       -3.16186269e-07    0.00   20.85
  107  194728.29        3.22038200e+01       -3.24863309e-07    0.00   20.85
  108  194728.54        3.24976300e+01       -2.78936979e-07    0.00   20.85
  109  194728.84        3.28506000e+01       -2.64805799e-07    0.00   20.85
  110  194729.14        3.31122900e+01       -2.75961989e-07    0.00   21.07
  111  194729.38        3.33880000e+01       -2.92076499e-07    0.00   21.07
  112  194729.63        3.37168800e+01       -2.68152659e-07    0.00   21.07
  113  194729.97        3.40379000e+01       -2.50302749e-07    0.00   21.15
  114  194730.25        3.43124400e+01       -2.68958729e-07    0.00   21.15
  115  194730.50        3.46060100e+01       -3.04349009e-07    0.00   21.15
  116  194730.92        3.49707100e+01       -3.04845009e-07    0.00   21.15
  117  194731.18        3.52320000e+01       -3.30070399e-07    0.00   20.82
  118  194731.43        3.55032900e+01       -3.00878369e-07    0.00   20.82
  119  194731.68        3.58187400e+01       -3.14761629e-07    0.00   20.82
  120  194732.07        3.61489700e+01       -3.27591249e-07    0.00   21.24
  121  194732.31        3.64078600e+01       -2.86809169e-07    0.00   21.24
  122  194732.56        3.67150600e+01       -2.47824479e-07    0.00   21.24
  123  194732.95        3.70572800e+01       -2.22475129e-07    0.00   21.24
  124  194733.24        3.73475700e+01       -1.72272269e-07    0.00   20.85
  125  194733.49        3.76137000e+01       -1.98055469e-07    0.00   20.85
  126  194733.73        3.79695500e+01       -1.35704759e-07    0.00   20.85
  127  194734.01        3.82008500e+01       -5.68676690e-08    0.00   21.07
  128  194734.26        3.85190300e+01       -7.78042900e-09    0.00   21.07
  129  194734.51        3.88282100e+01        3.12042610e-08    0.00   21.07
  130  194734.82        3.91785000e+01        8.95263510e-08    0.00   21.07
  131  194735.10        3.94464800e+01        2.04806991e-07    0.00   21.15
  132  194735.36        3.97109200e+01        3.07010101e-07    0.00   21.15
  133  194735.60        4.00156600e+01        4.47640091e-07    0.00   21.15
  134  194735.88        4.03555700e+01        5.47240091e-07    0.00   20.81
  135  194736.14        4.06134500e+01        7.13344051e-07    0.00   20.81
  136  194736.38        4.08895600e+01        9.31200651e-07    0.00   20.81
  137  194736.62        4.11845800e+01        1.14769351e-06    0.00   20.81
  138  194736.87        4.15194800e+01        1.47946643e-06    0.00   21.27
  139  194737.14        4.18144900e+01        1.88325881e-06    0.00   21.27
  140  194737.38        4.20774800e+01        2.21837859e-06    0.00   21.27
  141  194737.63        4.23747900e+01        2.64033077e-06    0.00   21.27
  142  194737.97        4.27208700e+01        3.32135465e-06    0.00   20.85
  143  194738.22        4.30019500e+01        4.83456889e-06    0.00   20.85
  144  194738.46        4.33029500e+01        5.00699411e-06    0.00   20.85
  145  194738.71        4.35690600e+01        6.44372640e-06    0.00   20.85
  146  194738.97        4.38755200e+01        8.32360763e-06    0.00   21.07
  147  194739.24        4.42459500e+01        9.23234183e-06    0.00   21.07
  148  194739.48        4.44676100e+01        1.04642339e-05    0.00   21.07
  149  194739.73        4.48152300e+01        1.33130928e-05    0.00   21.07
  150  194740.05        4.51211500e+01        1.65539060e-05    0.00   21.14
  151  194740.30        4.54024800e+01        1.95838051e-05    0.00   21.14
  152  194740.54        4.56809000e+01        2.37904350e-05    0.00   21.14
