Repository: shortlab/2024-CryoHTS-Facility

# 2024-CryoHTS-Facility
Data repository for Alexis' RSI paper on the cryogenic HTS irradiation facility

File: data/figure09/Ic_2021-10-07_04-57-52585090_Anneal208.txt
# Ic = 38.49 A, n = 27.69 , Tavg = 0.00 K, Anneal208_00K___3600s
#idx    t_s     iHTS_A                vHTS_V                tHTS_K  tTAR_K
    0  194834.11        1.18466000e-01        3.47701820e-08    0.00   21.05
    1  194834.36        3.87521700e-01        7.80934200e-09    0.00   21.05
    2  194834.61        6.66039200e-01        4.76618020e-08    0.00   21.05
    3  194834.90        1.03062500e+00        5.14425220e-08    0.00   21.05
    4  194835.18        1.28926700e+00        2.57212620e-08    0.00   21.14
    5  194835.42        1.56164800e+00        7.40028520e-08    0.00   21.14
    6  194835.67        1.86641600e+00        6.58216320e-08    0.00   21.14
    7  194836.02        2.17105400e+00        2.35519920e-08    0.00   20.80
    8  194836.27        2.52032200e+00       -1.88415980e-08    0.00   20.80
    9  194836.51        2.77223100e+00       -4.99548680e-08    0.00   20.80
   10  194836.80        3.08385400e+00       -3.26004080e-08    0.00   20.80
   11  194837.15        3.42386500e+00       -2.11959180e-08    0.00   21.26
   12  194837.40        3.67702700e+00       -4.81567680e-08    0.00   21.26
   13  194837.64        3.98465600e+00       -3.78682580e-08    0.00   21.26
   14  194838.01        4.32916200e+00        1.47518820e-08    0.00   21.26
   15  194838.28        4.58875400e+00       -1.23868800e-09    0.00   20.84
   16  194838.52        4.88576000e+00       -1.75391580e-08    0.00   20.84
   17  194838.77        5.24988900e+00        1.73630200e-09    0.00   20.84
   18  194839.07        5.54424700e+00       -7.56054800e-09    0.00   21.06
   19  194839.32        5.81758500e+00       -1.84068680e-08    0.00   21.06
   20  194839.56        6.09961800e+00       -3.21661980e-08    0.00   21.06
   21  194839.97        6.45846200e+00       -1.02256380e-08    0.00   21.14
   22  194840.24        6.76099200e+00       -2.18157080e-08    0.00   21.14
   23  194840.50        7.00831700e+00       -4.03474180e-08    0.00   21.14
   24  194840.76        7.32747000e+00       -5.65859080e-08    0.00   21.14
   25  194841.06        7.67247900e+00       -1.96464480e-08    0.00   20.81
   26  194841.32        7.91037800e+00       -2.70839180e-08    0.00   20.81
   27  194841.56        8.21941800e+00       -3.29719280e-08    0.00   20.81
   28  194841.80        8.57897500e+00       -1.63615580e-08    0.00   21.25
   29  194842.05        8.86231000e+00       -2.34271580e-08    0.00   21.25
   30  194842.31        9.11407100e+00        6.26076200e-09    0.00   21.25
   31  194842.55        9.41552000e+00        1.19012420e-08    0.00   21.25
   32  194842.82        9.77618600e+00       -3.66279080e-08    0.00   21.25
   33  194843.10        1.00356800e+01       -4.47469580e-08    0.00   20.85
   34  194843.37        1.03057000e+01        1.53106920e-08    0.00   20.85
   35  194843.62        1.06137600e+01        1.83476620e-08    0.00   20.85
   36  194844.00        1.09660100e+01       -3.73714580e-08    0.00   21.05
   37  194844.30        1.12053200e+01       -8.29879980e-08    0.00   21.05
   38  194844.54        1.15071300e+01       -8.35458180e-08    0.00   21.05
   39  194844.81        1.18456000e+01       -1.46871380e-08    0.00   21.05
   40  194845.10        1.21083300e+01        7.56332200e-09    0.00   21.15
   41  194845.35        1.23892200e+01        1.58685020e-08    0.00   21.15
   42  194845.59        1.26914400e+01        1.44429920e-08    0.00   21.15
   43  194845.93        1.30423000e+01        2.29510200e-09    0.00   20.80
   44  194846.23        1.33167200e+01       -1.43772480e-08    0.00   20.80
   45  194846.47        1.35881200e+01       -7.49757800e-09    0.00   20.80
   46  194846.72        1.39027100e+01       -2.90042880e-08    0.00   20.80
   47  194847.06        1.42052300e+01       -5.23703780e-08    0.00   21.25
   48  194847.31        1.44779300e+01       -1.39433980e-08    0.00   21.25
   49  194847.57        1.47779500e+01       -2.67110680e-08    0.00   21.25
   50  194847.91        1.51749900e+01       -6.43323180e-08    0.00   20.84
   51  194848.67        1.53756000e+01       -1.41924280e-08    0.00   20.84
   52  194849.00        1.57213000e+01        6.82262000e-10    0.00   21.05
   53  194849.26        1.60004100e+01       -8.11874800e-09    0.00   21.05
   54  194849.51        1.62665500e+01       -2.52869180e-08    0.00   21.05
   55  194849.79        1.66178600e+01       -6.18544980e-08    0.00   21.05
   56  194850.06        1.69198300e+01       -2.08244280e-08    0.00   21.13
   57  194850.32        1.71990300e+01       -2.88197180e-08    0.00   21.13
   58  194850.57        1.74754600e+01       -6.46435480e-08    0.00   21.13
   59  194850.87        1.78430800e+01       -5.25576580e-08    0.00   20.80
   60  194851.12        1.81287600e+01       -4.95826680e-08    0.00   20.80
   61  194851.37        1.84091700e+01       -1.38827880e-08    0.00   20.80
   62  194851.62        1.86678500e+01       -4.11535280e-08    0.00   20.80
   63  194852.01        1.90313400e+01       -2.78900280e-08    0.00   21.25
   64  194852.26        1.93129000e+01       -5.19378680e-08    0.00   21.25
   65  194852.52        1.95831300e+01       -8.46007780e-08    0.00   21.25
   66  194852.98        1.99301500e+01       -9.37116880e-08    0.00   20.84
   67  194853.22        2.01819600e+01       -9.09226280e-08    0.00   20.84
   68  194853.47        2.04788100e+01       -7.97044380e-08    0.00   20.84
   69  194853.71        2.07841100e+01       -9.87939580e-08    0.00   20.84
   70  194853.96        2.11253000e+01       -6.07388780e-08    0.00   21.04
   71  194854.23        2.13964100e+01       -3.73728780e-08    0.00   21.04
   72  194854.47        2.16852300e+01       -2.51011680e-08    0.00   21.04
   73  194854.77        2.20471200e+01       -1.13419580e-08    0.00   21.04
   74  194855.21        2.23390000e+01       -6.96021680e-08    0.00   21.13
   75  194855.46        2.25808500e+01       -3.63814480e-08    0.00   21.13
   76  194855.70        2.28892300e+01       -2.57830480e-08    0.00   21.13
   77  194856.04        2.32328200e+01       -2.88200180e-08    0.00   20.79
   78  194856.34        2.34856900e+01       -1.18069698e-07    0.00   20.79
   79  194856.58        2.37881200e+01       -1.22160308e-07    0.00   20.79
   80  194856.97        2.41491200e+01       -1.00405698e-07    0.00   21.25
   81  194857.22        2.44138800e+01       -1.00343718e-07    0.00   21.25
   82  194857.46        2.46872800e+01       -1.10322328e-07    0.00   21.25
   83  194857.70        2.49921300e+01       -9.73067580e-08    0.00   21.25
   84  194858.00        2.53355700e+01       -6.60073880e-08    0.00   20.83
   85  194858.26        2.56161300e+01       -8.94354280e-08    0.00   20.83
   86  194858.50        2.58821800e+01       -1.14660858e-07    0.00   20.83
   87  194858.81        2.62475900e+01       -4.76616180e-08    0.00   20.83
   88  194859.06        2.65268100e+01       -8.39192980e-08    0.00   21.06
   89  194859.32        2.67756500e+01       -1.36787338e-07    0.00   21.06
   90  194859.56        2.70844000e+01       -1.06665578e-07    0.00   21.06
   91  194859.96        2.74366700e+01       -1.07037448e-07    0.00   21.12
   92  194860.27        2.77078100e+01       -1.66165528e-07    0.00   21.12
   93  194860.51        2.79818300e+01       -1.61765198e-07    0.00   21.12
   94  194860.86        2.82938500e+01       -1.75090748e-07    0.00   21.12
   95  194861.20        2.86395300e+01       -1.66227768e-07    0.00   20.79
   96  194861.45        2.88767600e+01       -1.33874758e-07    0.00   20.79
   97  194861.69        2.91887400e+01       -1.41312238e-07    0.00   20.79
   98  194862.01        2.95266700e+01       -1.76392308e-07    0.00   21.24
   99  194862.27        2.98082600e+01       -1.45712738e-07    0.00   21.24
  100  194862.51        3.00813100e+01       -1.44163268e-07    0.00   21.24
  101  194862.81        3.04598600e+01       -1.53769998e-07    0.00   21.24
  102  194863.22        3.07412000e+01       -1.03629048e-07    0.00   20.82
  103  194863.47        3.09818700e+01       -1.36787768e-07    0.00   20.82
  104  194863.75        3.13229300e+01       -1.32263308e-07    0.00   20.82
  105  194864.06        3.16600600e+01       -1.67467338e-07    0.00   21.05
  106  194864.31        3.19049800e+01       -1.77321988e-07    0.00   21.05
  107  194864.55        3.21995000e+01       -1.71124098e-07    0.00   21.05
  108  194864.95        3.25756900e+01       -1.80420938e-07    0.00   21.05
  109  194865.22        3.28713200e+01       -1.44535138e-07    0.00   21.12
  110  194865.48        3.30996400e+01       -1.46394508e-07    0.00   21.12
  111  194865.72        3.34297100e+01       -1.42675768e-07    0.00   21.12
  112  194866.01        3.37684800e+01       -1.11624328e-07    0.00   20.79
  113  194866.28        3.40351600e+01       -1.20797558e-07    0.00   20.79
  114  194866.52        3.43102700e+01       -1.49866018e-07    0.00   20.79
  115  194866.80        3.46613700e+01       -1.31768178e-07    0.00   20.79
  116  194867.09        3.49120500e+01       -1.03567778e-07    0.00   21.25
  117  194867.35        3.52099400e+01       -1.32264018e-07    0.00   21.25
  118  194867.59        3.55147600e+01       -1.58543068e-07    0.00   21.25
  119  194867.94        3.58747900e+01       -1.61456078e-07    0.00   20.82
  120  194868.21        3.61108800e+01       -1.40507208e-07    0.00   20.82
  121  194868.47        3.64166500e+01       -1.24950508e-07    0.00   20.82
  122  194868.71        3.67287500e+01       -1.11377128e-07    0.00   20.82
  123  194868.96        3.70952400e+01       -7.45616580e-08    0.00   21.06
  124  194869.21        3.73329900e+01       -1.78509580e-08    0.00   21.06
  125  194869.45        3.76347100e+01        5.56782000e-10    0.00   21.06
  126  194869.70        3.79324500e+01        1.80348320e-08    0.00   21.06
  127  194870.02        3.82535200e+01        8.79470320e-08    0.00   21.11
  128  194870.29        3.85679300e+01        1.55380082e-07    0.00   21.11
  129  194870.53        3.88356700e+01        1.76328952e-07    0.00   21.11
  130  194870.80        3.92069400e+01        2.69421262e-07    0.00   21.11
  131  194871.06        3.94646300e+01        3.89412422e-07    0.00   20.80
  132  194871.32        3.97317200e+01        4.54924122e-07    0.00   20.80
  133  194871.57        4.00213000e+01        5.82538682e-07    0.00   20.80
  134  194871.93        4.03418800e+01        7.03273592e-07    0.00   21.24
  135  194872.19        4.06127400e+01        9.19952892e-07    0.00   21.24
  136  194872.45        4.09053200e+01        1.08754479e-06    0.00   21.24
  137  194872.70        4.12043700e+01        1.35380659e-06    0.00   21.24
  138  194873.01        4.15245400e+01        1.61089528e-06    0.00   20.82
  139  194873.26        4.17977500e+01        1.89469689e-06    0.00   20.82
  140  194873.50        4.21072400e+01        2.23837017e-06    0.00   20.82
  141  194873.75        4.24524400e+01        2.68133373e-06    0.00   20.82
  142  194874.13        4.27243700e+01        4.14552444e-06    0.00   21.06
  143  194874.37        4.30035700e+01        4.23595173e-06    0.00   21.06
  144  194874.62        4.33075200e+01        5.52895658e-06    0.00   21.06
  145  194874.88        4.36329600e+01        6.72515030e-06    0.00   21.12
  146  194875.20        4.39394200e+01        8.10095901e-06    0.00   21.12
  147  194875.45        4.42059400e+01        9.31320528e-06    0.00   21.12
  148  194875.69        4.44651300e+01        1.12556875e-05    0.00   21.12
  149  194876.02        4.48279300e+01        1.32763251e-05    0.00   20.79
  150  194876.31        4.51099000e+01        1.61191135e-05    0.00   20.79
  151  194876.56        4.54097800e+01        1.82957521e-05    0.00   20.79
  152  194876.97        4.57355900e+01        2.33057581e-05    0.00   21.25

File: data/figure09/Ic_2021-10-07_04-58-37680681_Anneal208.txt
# Ic = 38.70 A, n = 28.52 , Tavg = 0.00 K, Anneal208_00K___3600s
#idx    t_s     iHTS_A                vHTS_V                tHTS_K  tTAR_K
    0  194880.34        8.70839700e-02        2.04592480e-08    0.00   20.78
    1  194880.58        3.87775600e-01        4.53065800e-09    0.00   20.78
    2  194880.83        7.18937800e-01        1.16582380e-08    0.00   20.78
    3  194881.18        1.00976900e+00       -6.37763200e-09    0.00   21.14
    4  194881.43        1.29252100e+00       -3.12311920e-08    0.00   21.14
    5  194881.67        1.56175200e+00       -1.32573020e-08    0.00   21.14
    6  194882.05        1.91885500e+00       -4.14639200e-09    0.00   21.25
    7  194882.30        2.21648600e+00        1.92138000e-10    0.00   21.25
    8  194882.55        2.49266400e+00       -2.59010020e-08    0.00   21.25
    9  194882.83        2.82080800e+00       -3.68093020e-08    0.00   21.25
   10  194883.15        3.11798000e+00       -3.21608820e-08    0.00   20.82
   11  194883.39        3.39319500e+00       -4.46186520e-08    0.00   20.82
   12  194883.63        3.69767000e+00       -6.34602520e-08    0.00   20.82
   13  194883.88        4.03144500e+00       -2.81940820e-08    0.00   21.09
   14  194884.15        4.32674400e+00       -3.76146920e-08    0.00   21.09
   15  194884.40        4.60734000e+00       -5.10640020e-08    0.00   21.09
   16  194884.65        4.88374400e+00       -3.74286220e-08    0.00   21.09
   17  194885.06        5.23803400e+00       -5.01962920e-08    0.00   21.11
   18  194885.31        5.52089500e+00       -1.61078620e-08    0.00   21.11
   19  194885.57        5.79440300e+00       -3.73666520e-08    0.00   21.11
   20  194885.89        6.16895500e+00       -4.93285920e-08    0.00   21.11
   21  194886.17        6.46231300e+00       -7.54217320e-08    0.00   20.80
   22  194886.42        6.73025200e+00       -8.29831720e-08    0.00   20.80
   23  194886.67        7.00943800e+00       -1.12051312e-07    0.00   20.80
   24  194886.91        7.36079000e+00       -1.13166932e-07    0.00   21.26
   25  194887.16        7.66831000e+00       -8.58342020e-08    0.00   21.26
   26  194887.40        7.91949000e+00       -1.08022672e-07    0.00   21.26
   27  194887.64        8.22253500e+00       -9.03586720e-08    0.00   21.26
   28  194888.00        8.54653100e+00       -7.31904920e-08    0.00   20.81
   29  194888.27        8.83476100e+00       -9.55649020e-08    0.00   20.81
   30  194888.52        9.11162400e+00       -1.01576862e-07    0.00   20.81
   31  194888.84        9.47527300e+00       -9.19081420e-08    0.00   20.81
   32  194889.12        9.75598000e+00       -1.10067982e-07    0.00   21.09
   33  194889.37        1.00058300e+01       -1.14096612e-07    0.00   21.09
   34  194889.62        1.02947500e+01       -8.15576520e-08    0.00   21.09
   35  194889.86        1.06552000e+01       -6.18483820e-08    0.00   21.10
   36  194890.11        1.09592500e+01       -8.71358320e-08    0.00   21.10
   37  194890.39        1.12005800e+01       -8.81894920e-08    0.00   21.10
   38  194890.64        1.15001000e+01       -8.11858720e-08    0.00   21.10
   39  194891.05        1.18447000e+01       -1.21100322e-07    0.00   20.81
   40  194891.31        1.20863200e+01       -1.53639282e-07    0.00   20.81
   41  194891.56        1.23889700e+01       -1.64423622e-07    0.00   20.81
   42  194891.81        1.27473500e+01       -1.43970562e-07    0.00   21.25
   43  194892.06        1.30288800e+01       -1.51655962e-07    0.00   21.25
   44  194892.30        1.33137900e+01       -1.32814352e-07    0.00   21.25
   45  194892.56        1.35891700e+01       -1.49610652e-07    0.00   21.25
   46  194892.93        1.39472000e+01       -1.65043412e-07    0.00   20.81
   47  194893.20        1.42041100e+01       -1.65167372e-07    0.00   20.81
   48  194893.44        1.44764800e+01       -1.49052842e-07    0.00   20.81
   49  194893.68        1.47624200e+01       -1.15212322e-07    0.00   20.81
   50  194893.99        1.51310300e+01       -1.24137292e-07    0.00   21.09
   51  194894.24        1.54073700e+01       -1.43660672e-07    0.00   21.09
   52  194894.50        1.56777200e+01       -1.65725182e-07    0.00   21.09
   53  194894.76        1.60454500e+01       -1.82459502e-07    0.00   21.09
   54  194895.03        1.63029200e+01       -1.77129312e-07    0.00   21.10
   55  194895.28        1.66130200e+01       -1.64361642e-07    0.00   21.10
   56  194895.53        1.68851500e+01       -1.80972012e-07    0.00   21.10
   57  194895.82        1.72372200e+01       -1.96590632e-07    0.00   20.80
   58  194896.07        1.75174200e+01       -1.57481832e-07    0.00   20.80
   59  194896.33        1.77896400e+01       -1.88595242e-07    0.00   20.80
   60  194896.58        1.81019600e+01       -2.05639462e-07    0.00   20.80
   61  194896.88        1.84364800e+01       -2.02416552e-07    0.00   20.80
   62  194897.16        1.87304000e+01       -1.89153052e-07    0.00   21.25
   63  194897.41        1.90016700e+01       -1.98821772e-07    0.00   21.25
   64  194897.65        1.92794000e+01       -2.01362912e-07    0.00   21.25
   65  194898.00        1.96176200e+01       -1.99317602e-07    0.00   20.80
   66  194898.27        1.99000100e+01       -2.18283172e-07    0.00   20.80
   67  194898.52        2.01995400e+01       -1.96590532e-07    0.00   20.80
   68  194898.87        2.05332800e+01       -1.89462952e-07    0.00   20.80
   69  194899.29        2.08156800e+01       -1.71303112e-07    0.00   21.09
   70  194899.54        2.10922700e+01       -1.86487962e-07    0.00   21.09
   71  194899.80        2.13942500e+01       -1.86116082e-07    0.00   21.09
   72  194900.09        2.17229600e+01       -2.09606112e-07    0.00   21.10
   73  194900.35        2.20002500e+01       -2.20700352e-07    0.00   21.10
   74  194900.59        2.23105600e+01       -1.88533262e-07    0.00   21.10
   75  194900.87        2.26390700e+01       -2.05329562e-07    0.00   20.81
   76  194901.13        2.29289200e+01       -2.25968562e-07    0.00   20.81
   77  194901.37        2.32097500e+01       -1.83574942e-07    0.00   20.81
   78  194901.61        2.34844200e+01       -1.88533302e-07    0.00   20.81
   79  194901.88        2.38329700e+01       -1.92066192e-07    0.00   21.24
   80  194902.18        2.41410400e+01       -1.75765802e-07    0.00   21.24
   81  194902.44        2.44078900e+01       -1.71613212e-07    0.00   21.24
   82  194902.68        2.46892400e+01       -1.87045972e-07    0.00   21.24
   83  194903.01        2.50509700e+01       -1.34983642e-07    0.00   20.80
   84  194903.27        2.53311300e+01       -1.48990892e-07    0.00   20.80
   85  194903.52        2.55837400e+01       -2.09048512e-07    0.00   20.80
   86  194903.87        2.59279900e+01       -2.01425092e-07    0.00   20.80
   87  194904.14        2.62287400e+01       -1.79856412e-07    0.00   21.08
   88  194904.40        2.64921100e+01       -2.11341732e-07    0.00   21.08
   89  194904.65        2.67712700e+01       -2.36319252e-07    0.00   21.08
   90  194905.02        2.71373800e+01       -2.54974922e-07    0.00   21.10
   91  194905.28        2.73994900e+01       -2.19213062e-07    0.00   21.10
   92  194905.54        2.76782000e+01       -2.00619372e-07    0.00   21.10
   93  194905.93        2.79818400e+01       -2.16547962e-07    0.00   20.80
   94  194906.20        2.83319300e+01       -2.43942662e-07    0.00   20.80
   95  194906.44        2.85973700e+01       -2.19213062e-07    0.00   20.80
   96  194906.68        2.88863600e+01       -2.33840092e-07    0.00   20.80
   97  194906.93        2.92276700e+01       -2.19460972e-07    0.00   21.25
   98  194907.21        2.95039100e+01       -1.96280842e-07    0.00   21.25
   99  194907.45        2.97838800e+01       -2.02168842e-07    0.00   21.25
  100  194907.70        3.00969800e+01       -2.04152282e-07    0.00   21.25
  101  194907.96        3.04329700e+01       -1.79918632e-07    0.00   20.80
  102  194908.23        3.07514700e+01       -2.20328932e-07    0.00   20.80
  103  194908.49        3.09867100e+01       -2.63342332e-07    0.00   20.80
  104  194908.73        3.13315700e+01       -2.15246662e-07    0.00   20.80
  105  194909.07        3.16546100e+01       -2.27270582e-07    0.00   21.09
  106  194909.31        3.19083300e+01       -2.52248102e-07    0.00   21.09
  107  194909.56        3.22045600e+01       -2.62846502e-07    0.00   21.09
  108  194909.92        3.25679000e+01       -2.74622502e-07    0.00   21.09
  109  194910.19        3.28662400e+01       -2.61544942e-07    0.00   21.09
  110  194910.43        3.31053700e+01       -2.67308982e-07    0.00   21.09
  111  194910.68        3.34160000e+01       -2.73568862e-07    0.00   21.09
  112  194910.98        3.37584100e+01       -2.55780902e-07    0.00   20.81
  113  194911.24        3.40383800e+01       -1.94545692e-07    0.00   20.81
  114  194911.48        3.43100200e+01       -1.98450362e-07    0.00   20.81
  115  194911.72        3.46613000e+01       -2.16920092e-07    0.00   20.81
  116  194911.98        3.49639700e+01       -2.11156052e-07    0.00   21.24
  117  194912.23        3.52573300e+01       -1.99256092e-07    0.00   21.24
  118  194912.48        3.55214900e+01       -2.23861742e-07    0.00   21.24
  119  194912.72        3.58448000e+01       -2.07561272e-07    0.00   21.24
  120  194913.06        3.61538300e+01       -2.09048772e-07    0.00   20.81
  121  194913.35        3.64222200e+01       -1.82025942e-07    0.00   20.81
  122  194913.60        3.67270400e+01       -1.72357062e-07    0.00   20.81
  123  194913.95        3.71096500e+01       -1.75145962e-07    0.00   21.08
  124  194914.24        3.73696100e+01       -1.40375682e-07    0.00   21.08
  125  194914.48        3.76121100e+01       -1.35169452e-07    0.00   21.08
  126  194914.73        3.79749500e+01       -8.95529220e-08    0.00   21.08
  127  194915.05        3.82565900e+01       -8.85630200e-09    0.00   21.10
  128  194915.31        3.85422300e+01        8.49780800e-09    0.00   21.10
  129  194915.56        3.88339300e+01        7.33278180e-08    0.00   21.10
  130  194915.92        3.91892700e+01        1.70324908e-07    0.00   20.85
  131  194916.21        3.94601400e+01        2.64470968e-07    0.00   20.85
  132  194916.46        3.97161800e+01        4.14646018e-07    0.00   20.85
  133  194916.71        4.00258300e+01        5.05755108e-07    0.00   20.85
  134  194916.96        4.03525300e+01        6.06966778e-07    0.00   21.25
  135  194917.22        4.06472800e+01        7.67554288e-07    0.00   21.25
  136  194917.47        4.08988100e+01        9.48532888e-07    0.00   21.25
  137  194917.71        4.11826800e+01        1.22031069e-06    0.00   21.25
  138  194918.05        4.15207400e+01        1.43667928e-06    0.00   20.80
  139  194918.29        4.18188400e+01        1.83024576e-06    0.00   20.80
  140  194918.54        4.21028200e+01        2.23205544e-06    0.00   20.80
  141  194918.82        4.24566500e+01        2.64359581e-06    0.00   21.09
  142  194919.14        4.27219900e+01        3.31885671e-06    0.00   21.09
  143  194919.39        4.30215200e+01        4.77629176e-06    0.00   21.09
  144  194919.64        4.33172000e+01        4.94127721e-06    0.00   21.09
  145  194920.05        4.36467700e+01        6.69354338e-06    0.00   21.24
  146  194920.35        4.39172900e+01        8.10932791e-06    0.00   21.24
  147  194920.59        4.42116400e+01        9.14778476e-06    0.00   21.24
  148  194920.99        4.45304400e+01        1.05834646e-05    0.00   20.81
  149  194921.25        4.48302900e+01        1.24677477e-05    0.00   20.81
  150  194921.50        4.51008900e+01        1.51782719e-05    0.00   20.81
  151  194921.76        4.54823500e+01        1.88010637e-05    0.00   20.81
  152  194922.06        4.57303600e+01        2.36559964e-05    0.00   21.25

File: data/figure09/Ic_2021-10-07_04-59-22517231_Anneal208.txt
# Ic = 38.63 A, n = 28.30 , Tavg = 0.00 K, Anneal208_00K___3600s
#idx    t_s     iHTS_A                vHTS_V                tHTS_K  tTAR_K
    0  194925.48        1.40429700e-01        1.24102700e-10    0.00   21.23
    1  194925.72        3.86924700e-01        2.23126267e-08    0.00   21.23
    2  194925.96        6.66730600e-01        3.73115247e-08    0.00   21.23
    3  194926.24        9.66562900e-01       -9.85444130e-09    0.00   21.23
    4  194926.54        1.32109100e+00        7.00382970e-09    0.00   20.79
    5  194926.80        1.60375500e+00        2.62172997e-08    0.00   20.79
    6  194927.05        1.85211300e+00        1.54949437e-08    0.00   20.79
    7  194927.30        2.26835700e+00        4.28276547e-08    0.00   21.25
    8  194927.65        2.53554800e+00       -3.53897633e-08    0.00   21.25
    9  194927.90        2.78299900e+00       -3.86126673e-08    0.00   21.25
   10  194928.15        3.08700800e+00       -4.17116143e-08    0.00   21.25
   11  194928.50        3.43651600e+00       -1.84075343e-08    0.00   20.81
   12  194928.75        3.70588200e+00       -2.42955333e-08    0.00   20.81
   13  194929.00        3.98995500e+00       -1.43169243e-08    0.00   20.81
   14  194929.26        4.35930200e+00       -1.12179773e-08    0.00   20.81
   15  194929.52        4.64232300e+00       -1.20856833e-08    0.00   21.25
   16  194929.76        4.91619500e+00       -3.73730893e-08    0.00   21.25
   17  194930.00        5.19843600e+00        1.61147327e-08    0.00   21.25
   18  194930.29        5.57181000e+00       -3.32205003e-08    0.00   21.25
   19  194930.61        5.82796600e+00       -5.29298023e-08    0.00   20.81
   20  194930.87        6.11093300e+00       -2.83241643e-08    0.00   20.81
   21  194931.11        6.41739300e+00       -7.37535530e-09    0.00   20.81
   22  194931.48        6.76897000e+00       -4.74139133e-08    0.00   20.80
   23  194931.74        7.05669300e+00       -6.00577053e-08    0.00   20.80
   24  194932.00        7.32606600e+00       -7.72258663e-08    0.00   20.80
   25  194932.30        7.70780900e+00       -9.57575623e-08    0.00   20.80
   26  194932.69        7.95111900e+00       -8.18123063e-08    0.00   21.24
   27  194932.93        8.22590600e+00       -4.84676473e-08    0.00   21.24
   28  194933.18        8.50936800e+00       -8.32378213e-08    0.00   21.24
   29  194933.45        8.89356600e+00       -6.02436423e-08    0.00   20.80
   30  194933.76        9.15610100e+00       -7.41269203e-08    0.00   20.80
   31  194934.00        9.39630000e+00       -6.42102933e-08    0.00   20.80
   32  194934.30        9.78216000e+00       -6.58217453e-08    0.00   20.80
   33  194934.61        1.00393200e+01       -6.70613233e-08    0.00   21.00
   34  194934.86        1.03203600e+01       -8.10685593e-08    0.00   21.00
   35  194935.11        1.06191500e+01       -7.92711703e-08    0.00   21.00
   36  194935.40        1.09679800e+01       -4.77239003e-08    0.00   21.16
   37  194935.69        1.12072700e+01       -5.32400243e-08    0.00   21.16
   38  194935.93        1.15054700e+01       -1.04558569e-07    0.00   21.16
   39  194936.17        1.18109000e+01       -1.15776753e-07    0.00   21.16
   40  194936.54        1.21296900e+01       -1.21726729e-07    0.00   21.16
   41  194936.79        1.23919600e+01       -5.78264643e-08    0.00   20.78
   42  194937.05        1.27024700e+01       -7.36930973e-08    0.00   20.78
   43  194937.32        1.30588700e+01       -8.73904933e-08    0.00   21.24
   44  194937.63        1.33243400e+01       -1.04496729e-07    0.00   21.24
   45  194937.88        1.35934500e+01       -1.15838870e-07    0.00   21.24
   46  194938.12        1.38970500e+01       -1.00901952e-07    0.00   21.24
   47  194938.42        1.42133400e+01       -1.09702957e-07    0.00   20.84
   48  194938.68        1.44858900e+01       -1.07223801e-07    0.00   20.84
   49  194938.93        1.47890100e+01       -9.21009473e-08    0.00   20.84
   50  194939.17        1.50954700e+01       -7.12140543e-08    0.00   20.84
   51  194939.50        1.54163400e+01       -1.11996177e-07    0.00   21.01
   52  194939.78        1.56875200e+01       -1.07037864e-07    0.00   21.01
   53  194940.03        1.59879100e+01       -1.08587337e-07    0.00   21.01
   54  194940.32        1.62782700e+01       -1.13297734e-07    0.00   21.01
   55  194940.56        1.66170700e+01       -1.26499242e-07    0.00   20.80
   56  194940.82        1.69217800e+01       -1.38275235e-07    0.00   20.80
   57  194941.07        1.72065900e+01       -1.35672121e-07    0.00   20.80
   58  194941.40        1.75231100e+01       -1.16024806e-07    0.00   20.79
   59  194941.71        1.77980100e+01       -1.09393063e-07    0.00   20.79
   60  194941.96        1.81022000e+01       -1.40320539e-07    0.00   20.79
   61  194942.20        1.83849500e+01       -1.35982016e-07    0.00   20.79
   62  194942.51        1.86795100e+01       -1.08525358e-07    0.00   21.09
   63  194942.77        1.90351000e+01       -9.94144583e-08    0.00   21.09
   64  194943.03        1.92837800e+01       -1.09826795e-07    0.00   21.09
   65  194943.30        1.96044600e+01       -8.64605813e-08    0.00   21.09
   66  194943.56        1.99249200e+01       -1.04186439e-07    0.00   20.84
   67  194943.81        2.02418600e+01       -1.28544159e-07    0.00   20.84
   68  194944.05        2.04823200e+01       -1.17759825e-07    0.00   20.84
   69  194944.31        2.08598700e+01       -1.15466604e-07    0.00   21.00
   70  194944.60        2.11345700e+01       -1.06231743e-07    0.00   21.00
   71  194944.85        2.13832400e+01       -1.18751488e-07    0.00   21.00
   72  194945.09        2.16925600e+01       -1.52158133e-07    0.00   21.00
   73  194945.34        2.20321800e+01       -1.70008066e-07    0.00   21.15
   74  194945.59        2.23391700e+01       -1.70008066e-07    0.00   21.15
   75  194945.84        2.25983400e+01       -1.86742378e-07    0.00   21.15
   76  194946.08        2.29016500e+01       -1.81226253e-07    0.00   21.15
   77  194946.53        2.32501700e+01       -1.58851858e-07    0.00   20.78
   78  194946.79        2.35107700e+01       -1.63314341e-07    0.00   20.78
   79  194947.03        2.37964200e+01       -1.73045033e-07    0.00   20.78
   80  194947.31        2.41083400e+01       -1.53211775e-07    0.00   20.78
   81  194947.59        2.44422900e+01       -1.06851533e-07    0.00   21.08
   82  194947.84        2.46952900e+01       -1.49555018e-07    0.00   21.08
   83  194948.09        2.50005900e+01       -1.95977239e-07    0.00   21.08
   84  194948.43        2.53501600e+01       -1.33316537e-07    0.00   20.79
   85  194948.68        2.55918300e+01       -1.45092534e-07    0.00   20.79
   86  194948.92        2.58917100e+01       -1.73106912e-07    0.00   20.79
   87  194949.16        2.61950100e+01       -1.48439090e-07    0.00   20.79
   88  194949.57        2.64904200e+01       -1.38832159e-07    0.00   21.01
   89  194949.81        2.67856500e+01       -1.57301890e-07    0.00   21.01
   90  194950.07        2.70948600e+01       -1.72672673e-07    0.00   21.01
   91  194950.40        2.74710000e+01       -1.86432002e-07    0.00   21.13
   92  194950.69        2.77120000e+01       -2.18475126e-07    0.00   21.13
   93  194950.93        2.80177900e+01       -2.07566828e-07    0.00   21.13
   94  194951.18        2.82747300e+01       -2.15004304e-07    0.00   21.13
   95  194951.52        2.86513700e+01       -1.98517900e-07    0.00   21.08
   96  194951.80        2.89194800e+01       -1.85998150e-07    0.00   21.08
   97  194952.04        2.91857900e+01       -1.68458103e-07    0.00   21.08
   98  194952.41        2.95563800e+01       -1.47137340e-07    0.00   21.08
   99  194952.69        2.98301900e+01       -2.02236638e-07    0.00   21.07
  100  194952.93        3.00965200e+01       -2.11409524e-07    0.00   21.07
  101  194953.17        3.04036900e+01       -2.27957907e-07    0.00   21.07
  102  194953.43        3.07469100e+01       -2.07938702e-07    0.00   20.83
  103  194953.73        3.10532200e+01       -2.19032936e-07    0.00   20.83
  104  194953.98        3.13097900e+01       -1.85874192e-07    0.00   20.83
  105  194954.25        3.16860100e+01       -1.74284126e-07    0.00   20.83
  106  194954.50        3.19701700e+01       -1.90584593e-07    0.00   21.23
  107  194954.75        3.22393400e+01       -1.83271075e-07    0.00   21.23
  108  194954.99        3.25205000e+01       -1.91018175e-07    0.00   21.23
  109  194955.24        3.28379200e+01       -2.17049138e-07    0.00   21.23
  110  194955.53        3.31434000e+01       -2.04839223e-07    0.00   20.78
  111  194955.78        3.34593100e+01       -1.79985646e-07    0.00   20.78
  112  194956.03        3.37325700e+01       -1.67279952e-07    0.00   20.78
  113  194956.32        3.40768700e+01       -1.63251318e-07    0.00   20.77
  114  194956.63        3.43553100e+01       -1.89406454e-07    0.00   20.77
  115  194956.88        3.46270300e+01       -1.64242982e-07    0.00   20.77
  116  194957.13        3.49295000e+01       -1.57673208e-07    0.00   20.77
  117  194957.50        3.52061100e+01       -1.77878361e-07    0.00   21.23
  118  194957.78        3.55578700e+01       -1.87795000e-07    0.00   21.23
  119  194958.04        3.58313800e+01       -1.44533661e-07    0.00   21.23
  120  194958.38        3.61703700e+01       -1.23026950e-07    0.00   20.82
  121  194958.69        3.64625200e+01       -1.14225932e-07    0.00   20.82
  122  194958.93        3.67406300e+01       -1.00652532e-07    0.00   20.82
  123  194959.18        3.70442200e+01       -8.52197633e-08    0.00   20.82
  124  194959.43        3.73622800e+01       -6.12958703e-08    0.00   21.02
  125  194959.69        3.76363400e+01       -2.90048143e-08    0.00   21.02
  126  194959.93        3.79483600e+01        4.27668647e-08    0.00   21.02
  127  194960.17        3.82219000e+01        5.28694347e-08    0.00   21.02
  128  194960.49        3.85630200e+01        1.09332305e-07    0.00   21.13
  129  194960.75        3.88627100e+01        1.60712885e-07    0.00   21.13
  130  194960.99        3.91447900e+01        1.99139855e-07    0.00   21.13
  131  194961.25        3.94649600e+01        2.60189165e-07    0.00   21.13
  132  194961.59        3.97563600e+01        4.17491855e-07    0.00   21.09
  133  194961.84        4.00267900e+01        5.62150825e-07    0.00   21.09
  134  194962.09        4.03048300e+01        6.52764115e-07    0.00   21.09
  135  194962.45        4.06722100e+01        7.99716305e-07    0.00   21.07
  136  194962.74        4.09541100e+01        1.11289616e-06    0.00   21.07
  137  194962.98        4.12119900e+01        1.30806802e-06    0.00   21.07
  138  194963.26        4.15368900e+01        1.56286366e-06    0.00   21.07
  139  194963.52        4.18318800e+01        1.84747120e-06    0.00   20.80
  140  194963.77        4.21625800e+01        2.24996279e-06    0.00   20.80
  141  194964.02        4.23935400e+01        2.67842357e-06    0.00   20.80
  142  194964.32        4.27444300e+01        3.89717850e-06    0.00   20.80
  143  194964.58        4.30466200e+01        4.07468634e-06    0.00   21.24
  144  194964.84        4.33164600e+01        5.34172290e-06    0.00   21.24
  145  194965.08        4.36061300e+01        6.53097582e-06    0.00   21.24
  146  194965.35        4.39615700e+01        7.89680688e-06    0.00   21.13
  147  194965.61        4.42518200e+01        9.71898924e-06    0.00   21.13
  148  194965.87        4.44923900e+01        1.09585071e-05    0.00   21.13
  149  194966.13        4.47772000e+01        1.22427737e-05    0.00   21.13
  150  194966.37        4.51597800e+01        1.66556779e-05    0.00   20.78
  151  194966.63        4.54432900e+01        1.91756816e-05    0.00   20.78
  152  194966.88        4.57025300e+01        2.37762586e-05    0.00   20.78

File: data/figure09/Ic_2021-10-07_07-34-11691157_Anneal211.txt
# Ic = 38.60 A, n = 28.21 , Tavg = 0.00 K, Anneal211_00K___3600s
#idx    t_s     iHTS_A                vHTS_V                tHTS_K  tTAR_K
    0  204215.23        6.07342800e-02        1.39886600e-08    0.00   21.21
    1  204215.48        4.24664900e-01       -2.06390000e-09    0.00   20.79
    2  204215.72        6.87642600e-01        2.52688400e-08    0.00   20.79
    3  204215.97        9.78144200e-01       -1.42550000e-10    0.00   20.79
    4  204216.21        1.28314000e+00        2.13641700e-08    0.00   20.79
    5  204216.49        1.59683100e+00        4.94406600e-08    0.00   20.90
    6  204216.74        1.91593400e+00       -2.75372800e-08    0.00   20.90
    7  204216.99        2.17890700e+00        1.46083600e-08    0.00   20.90
    8  204217.29        2.55255800e+00        3.08467100e-08    0.00   20.90
    9  204217.57        2.80941600e+00       -2.71037200e-08    0.00   21.24
   10  204217.84        3.09193300e+00       -1.06792800e-08    0.00   21.24
   11  204218.08        3.40099400e+00        2.52685400e-08    0.00   21.24
   12  204218.39        3.73093200e+00        2.10539700e-08    0.00   21.24
   13  204218.67        4.02274700e+00        4.45440100e-08    0.00   20.79
   14  204218.92        4.29475600e+00        2.54544800e-08    0.00   20.79
   15  204219.18        4.58701400e+00        9.33994000e-09    0.00   20.79
   16  204219.55        4.92220300e+00        3.13424800e-08    0.00   21.21
   17  204219.80        5.20288300e+00        1.71652000e-09    0.00   21.21
   18  204220.05        5.50677800e+00       -3.63385900e-08    0.00   21.21
   19  204220.37        5.85144200e+00       -2.93349600e-08    0.00   20.97
   20  204220.61        6.13973700e+00        1.74591900e-08    0.00   20.97
   21  204220.86        6.41829500e+00       -6.21679000e-09    0.00   20.97
   22  204221.10        6.72770000e+00       -2.11537300e-08    0.00   20.97
   23  204221.46        7.05208200e+00       -7.42697400e-08    0.00   20.90
   24  204221.72        7.34235200e+00       -5.65437500e-08    0.00   20.90
   25  204221.97        7.63944100e+00        3.32797000e-09    0.00   20.90
   26  204222.21        7.91318700e+00       -3.79500400e-08    0.00   20.90
   27  204222.55        8.25472200e+00       -1.25386500e-08    0.00   21.23
   28  204222.83        8.53207000e+00        6.30286000e-09    0.00   21.23
   29  204223.08        8.81890300e+00       -2.64842900e-08    0.00   21.23
   30  204223.46        9.15937100e+00       -7.86087800e-08    0.00   20.79
   31  204223.72        9.43929000e+00       -7.94145100e-08    0.00   20.79
   32  204223.97        9.72447500e+00       -6.98697400e-08    0.00   20.79
   33  204224.21        1.00045300e+01       -8.95170800e-08    0.00   20.79
   34  204224.49        1.03473300e+01       -6.05728900e-08    0.00   21.21
   35  204224.73        1.06481000e+01       -5.75359200e-08    0.00   21.21
   36  204224.98        1.09247200e+01       -9.88759100e-08    0.00   21.21
   37  204225.22        1.12137600e+01       -7.48280600e-08    0.00   21.21
   38  204225.52        1.15359000e+01       -7.75551400e-08    0.00   20.96
   39  204225.78        1.18124800e+01       -4.19792000e-08    0.00   20.96
   40  204226.02        1.20799900e+01       -2.55547600e-08    0.00   20.96
   41  204226.26        1.24385400e+01       -7.37124400e-08    0.00   20.96
   42  204226.54        1.27283300e+01       -6.21223700e-08    0.00   20.91
   43  204226.78        1.30047000e+01       -1.00239450e-07    0.00   20.91
   44  204227.03        1.32768300e+01       -8.27613700e-08    0.00   20.91
   45  204227.29        1.36417200e+01       -5.62343600e-08    0.00   21.23
   46  204227.54        1.39253200e+01       -8.67900100e-08    0.00   21.23
   47  204227.81        1.41683400e+01       -7.57577500e-08    0.00   21.23
   48  204228.07        1.44761600e+01       -1.04144130e-07    0.00   21.23
   49  204228.40        1.48251000e+01       -1.09908170e-07    0.00   20.78
   50  204228.66        1.50908800e+01       -8.55505100e-08    0.00   20.78
   51  204228.91        1.53675400e+01       -1.08730980e-07    0.00   20.78
   52  204229.16        1.56544000e+01       -8.42496200e-08    0.00   20.78
   53  204229.46        1.60162300e+01       -9.46001900e-08    0.00   21.21
   54  204229.72        1.62821900e+01       -1.05570460e-07    0.00   21.21
   55  204229.96        1.65742000e+01       -9.63975800e-08    0.00   21.21
   56  204230.21        1.68816800e+01       -1.09970970e-07    0.00   21.21
   57  204230.52        1.72304400e+01       -1.39101090e-07    0.00   20.94
   58  204230.79        1.74802900e+01       -1.33956830e-07    0.00   20.94
   59  204231.03        1.77841600e+01       -1.05322550e-07    0.00   20.94
   60  204231.30        1.81477900e+01       -1.27015190e-07    0.00   20.94
   61  204231.56        1.84151700e+01       -1.15239180e-07    0.00   20.91
   62  204231.82        1.86889700e+01       -1.41146390e-07    0.00   20.91
   63  204232.06        1.89949700e+01       -1.62281220e-07    0.00   20.91
   64  204232.33        1.93226400e+01       -1.77961900e-07    0.00   21.22
   65  204232.65        1.96156500e+01       -1.54038020e-07    0.00   21.22
   66  204232.89        1.98918000e+01       -1.69346820e-07    0.00   21.22
   67  204233.14        2.01755900e+01       -1.42323990e-07    0.00   21.22
   68  204233.51        2.05161100e+01       -1.54347910e-07    0.00   20.77
   69  204233.77        2.07930800e+01       -1.37675570e-07    0.00   20.77
   70  204234.02        2.10930700e+01       -1.20693330e-07    0.00   20.77
   71  204234.28        2.14354800e+01       -1.50629170e-07    0.00   20.77
   72  204234.62        2.17245500e+01       -1.28254770e-07    0.00   21.21
   73  204234.87        2.20011700e+01       -1.17594390e-07    0.00   21.21
   74  204235.11        2.23058200e+01       -1.59492180e-07    0.00   21.21
   75  204235.36        2.26424000e+01       -1.49761480e-07    0.00   20.94
   76  204235.64        2.29330800e+01       -1.24288130e-07    0.00   20.94
   77  204235.90        2.32023200e+01       -1.70152560e-07    0.00   20.94
   78  204236.14        2.34818100e+01       -1.44803170e-07    0.00   20.94
   79  204236.44        2.38267800e+01       -1.82238460e-07    0.00   20.91
   80  204236.73        2.41331600e+01       -1.79759300e-07    0.00   20.91
   81  204236.99        2.44033600e+01       -1.45484930e-07    0.00   20.91
   82  204237.23        2.47068500e+01       -1.95439980e-07    0.00   20.91
   83  204237.55        2.50262200e+01       -2.01451940e-07    0.00   21.21
   84  204237.85        2.52983100e+01       -1.70524440e-07    0.00   21.21
   85  204238.09        2.55766200e+01       -1.36374030e-07    0.00   21.21
   86  204238.40        2.59316700e+01       -1.77156190e-07    0.00   20.77
   87  204238.68        2.61953200e+01       -1.72631720e-07    0.00   20.77
   88  204238.92        2.64983600e+01       -1.50691170e-07    0.00   20.77
   89  204239.17        2.67567200e+01       -2.11430560e-07    0.00   20.77
   90  204239.41        2.71201900e+01       -1.80069200e-07    0.00   21.17
   91  204239.66        2.74109000e+01       -2.14095650e-07    0.00   21.17
   92  204239.90        2.76755400e+01       -1.77094210e-07    0.00   21.17
   93  204240.15        2.79791900e+01       -1.96431650e-07    0.00   21.17
   94  204240.47        2.83263300e+01       -2.03993080e-07    0.00   20.92
   95  204240.72        2.86139000e+01       -1.74181610e-07    0.00   20.92
   96  204240.98        2.88759200e+01       -1.96184540e-07    0.00   20.92
   97  204241.25        2.92202600e+01       -2.23641390e-07    0.00   20.92
   98  204241.56        2.95290300e+01       -2.17815370e-07    0.00   20.92
   99  204241.82        2.97757300e+01       -1.96494620e-07    0.00   20.92
  100  204242.07        3.00892400e+01       -2.06349270e-07    0.00   20.92
  101  204242.35        3.04513100e+01       -2.00461270e-07    0.00   21.21
  102  204242.65        3.07372100e+01       -2.10129980e-07    0.00   21.21
  103  204242.89        3.09855500e+01       -2.09448220e-07    0.00   21.21
  104  204243.13        3.12965500e+01       -1.88437360e-07    0.00   21.21
  105  204243.53        3.16475900e+01       -2.47441300e-07    0.00   20.77
  106  204243.79        3.18944600e+01       -2.37214780e-07    0.00   20.77
  107  204244.03        3.21984700e+01       -1.97486280e-07    0.00   20.77
  108  204244.32        3.25664200e+01       -2.42235070e-07    0.00   21.21
  109  204244.68        3.28547500e+01       -2.34797600e-07    0.00   21.21
  110  204244.92        3.30978300e+01       -2.42482990e-07    0.00   21.21
  111  204245.16        3.34115500e+01       -2.17257560e-07    0.00   21.21
  112  204245.49        3.37544100e+01       -2.31450740e-07    0.00   20.92
  113  204245.74        3.40388000e+01       -2.33496040e-07    0.00   20.92
  114  204245.99        3.43086500e+01       -2.32194490e-07    0.00   20.92
  115  204246.23        3.46650800e+01       -2.22959620e-07    0.00   20.92
  116  204246.50        3.49668300e+01       -1.94449250e-07    0.00   20.92
  117  204246.76        3.52170500e+01       -2.35478990e-07    0.00   20.92
  118  204247.00        3.55193600e+01       -2.01824160e-07    0.00   20.92
  119  204247.29        3.58710000e+01       -1.78953930e-07    0.00   20.92
  120  204247.56        3.61470800e+01       -1.74243530e-07    0.00   21.20
  121  204247.81        3.64251400e+01       -1.63645120e-07    0.00   21.20
  122  204248.06        3.67287100e+01       -1.65442510e-07    0.00   21.20
  123  204248.32        3.70841300e+01       -1.55525880e-07    0.00   20.78
  124  204248.59        3.73514100e+01       -9.34229700e-08    0.00   20.78
  125  204248.85        3.76292200e+01       -8.32584200e-08    0.00   20.78
  126  204249.09        3.79149800e+01       -8.20190000e-09    0.00   20.78
  127  204249.39        3.82844000e+01        3.89021100e-08    0.00   21.21
  128  204249.68        3.85333100e+01        4.72072900e-08    0.00   21.21
  129  204249.92        3.88296300e+01        9.05925600e-08    0.00   21.21
  130  204250.16        3.91425000e+01        1.86288070e-07    0.00   21.21
  131  204250.49        3.94543100e+01        2.43742560e-07    0.00   20.91
  132  204250.74        3.97586600e+01        3.77369190e-07    0.00   20.91
  133  204250.99        4.00289000e+01        4.84220910e-07    0.00   20.91
  134  204251.24        4.03413100e+01        6.07683000e-07    0.00   20.91
  135  204251.58        4.05966800e+01        8.32666610e-07    0.00   21.24
  136  204251.85        4.09177400e+01        1.01308735e-06    0.00   21.24
  137  204252.11        4.12036300e+01        1.20088359e-06    0.00   21.24
  138  204252.35        4.14907400e+01        1.48412742e-06    0.00   21.20
  139  204252.68        4.18203200e+01        1.90657611e-06    0.00   21.20
  140  204252.92        4.21172900e+01        2.31867431e-06    0.00   21.20
  141  204253.16        4.23829100e+01        2.72073182e-06    0.00   21.20
  142  204253.46        4.27286900e+01        3.98051615e-06    0.00   20.77
  143  204253.72        4.30157100e+01        4.12969950e-06    0.00   20.77
  144  204253.98        4.33110100e+01        5.72119521e-06    0.00   20.77
  145  204254.22        4.36268800e+01        5.89200922e-06    0.00   20.77
  146  204254.52        4.39141700e+01        8.12058659e-06    0.00   21.22
  147  204254.76        4.42118300e+01        9.31237999e-06    0.00   21.22
  148  204255.01        4.44904500e+01        1.09814114e-05    0.00   21.22
  149  204255.30        4.48392100e+01        1.32127778e-05    0.00   20.91
  150  204255.56        4.51262900e+01        1.59583836e-05    0.00   20.91
  151  204255.82        4.53851500e+01        1.91232149e-05    0.00   20.91
  152  204256.07        4.56703000e+01        2.20719877e-05    0.00   20.91
