Repository: shortlab/2024-CryoHTS-Facility

# 2024-CryoHTS-Facility
Data repository for Alexis' RSI paper on the cryogenic HTS irradiation facility

File: data/figure09/Ic_2021-10-07_10-06-18710575_anneal214K.txt
# Ic = 38.91 A, n = 29.88 , Tavg = 0.00 K, Anneal214_00K___3600s
#idx    t_s     iHTS_A                vHTS_V                tHTS_K  tTAR_K
    0  213341.50        3.32881400e-02        3.72121440e-08    0.00   21.09
    1  213341.74        3.52233300e-01        2.74814540e-08    0.00   21.09
    2  213341.99        6.27781100e-01        1.05612040e-08    0.00   21.09
    3  213342.26        9.52675800e-01        2.59319840e-08    0.00   21.09
    4  213342.59        1.27779500e+00        2.76078040e-08    0.00   20.77
    5  213342.86        1.51836800e+00        3.92622440e-08    0.00   20.77
    6  213343.10        1.82946400e+00        9.82662140e-08    0.00   20.77
    7  213343.41        2.18825400e+00        7.19251540e-08    0.00   21.22
    8  213343.72        2.44721100e+00        2.86018640e-08    0.00   21.22
    9  213343.96        2.73239100e+00        3.92002640e-08    0.00   21.22
   10  213344.21        3.04170700e+00        5.43851040e-08    0.00   21.22
   11  213344.57        3.40503600e+00       -1.39157060e-08    0.00   20.80
   12  213344.86        3.63537300e+00       -1.36677860e-08    0.00   20.80
   13  213345.12        3.96329800e+00        6.53735400e-09    0.00   20.80
   14  213345.44        4.30351900e+00       -2.61255560e-08    0.00   21.04
   15  213345.72        4.56869900e+00       -3.49265760e-08    0.00   21.04
   16  213345.96        4.84407100e+00       -3.35630360e-08    0.00   21.04
   17  213346.20        5.16716600e+00       -5.52556660e-08    0.00   21.04
   18  213346.52        5.51625300e+00        2.26080400e-09    0.00   21.10
   19  213346.79        5.75320000e+00        3.67211040e-08    0.00   21.10
   20  213347.03        6.06217700e+00       -1.31719560e-08    0.00   21.10
   21  213347.31        6.41368600e+00        2.82919640e-08    0.00   21.10
   22  213347.62        6.76363300e+00        5.48371400e-09    0.00   20.77
   23  213347.87        6.99447100e+00       -4.53390360e-08    0.00   20.77
   24  213348.12        7.30075500e+00       -6.41186560e-08    0.00   20.77
   25  213348.49        7.67062200e+00       -4.80660960e-08    0.00   21.23
   26  213348.74        7.91391300e+00       -6.83951860e-08    0.00   21.23
   27  213349.00        8.17666400e+00       -7.09363160e-08    0.00   21.23
   28  213349.29        8.51759900e+00       -7.05024660e-08    0.00   21.23
   29  213349.54        8.82196500e+00       -8.82904260e-08    0.00   20.81
   30  213349.79        9.06341200e+00       -7.17420460e-08    0.00   20.81
   31  213350.03        9.38564900e+00       -7.57086960e-08    0.00   20.81
   32  213350.28        9.76301200e+00       -6.39946760e-08    0.00   21.03
   33  213350.59        9.96057700e+00       -1.73245160e-08    0.00   21.03
   34  213350.83        1.02719700e+01       -7.22998560e-08    0.00   21.03
   35  213351.08        1.05736500e+01       -8.59352260e-08    0.00   21.03
   36  213351.32        1.09338800e+01       -6.62259160e-08    0.00   21.03
   37  213351.57        1.12436900e+01       -7.02545560e-08    0.00   21.11
   38  213351.83        1.14623200e+01       -3.30671760e-08    0.00   21.11
   39  213352.09        1.17934900e+01       -8.59972060e-08    0.00   21.11
   40  213352.46        1.20830500e+01       -1.08867446e-07    0.00   20.77
   41  213352.71        1.23409300e+01       -8.36420060e-08    0.00   20.77
   42  213352.97        1.26501900e+01       -9.50461360e-08    0.00   20.77
   43  213353.21        1.30010600e+01       -1.50207406e-07    0.00   20.77
   44  213353.49        1.32660700e+01       -1.21139276e-07    0.00   21.23
   45  213353.73        1.35416500e+01       -1.62851116e-07    0.00   21.23
   46  213353.98        1.38473000e+01       -1.41034526e-07    0.00   21.23
   47  213354.25        1.41589500e+01       -1.35208496e-07    0.00   21.23
   48  213354.56        1.44738400e+01       -1.47728226e-07    0.00   20.81
   49  213354.84        1.47809400e+01       -1.36324096e-07    0.00   20.81
   50  213355.08        1.50910700e+01       -1.51446966e-07    0.00   20.81
   51  213355.44        1.53720800e+01       -1.91423396e-07    0.00   21.02
   52  213355.72        1.56463700e+01       -1.53368306e-07    0.00   21.02
   53  213355.96        1.59901700e+01       -1.13267926e-07    0.00   21.02
   54  213356.20        1.62712600e+01       -1.63160986e-07    0.00   21.02
   55  213356.49        1.65811500e+01       -1.09735126e-07    0.00   21.11
   56  213356.74        1.68402000e+01       -1.24919966e-07    0.00   21.11
   57  213356.99        1.71531600e+01       -2.02145756e-07    0.00   21.11
   58  213357.25        1.74586100e+01       -2.20057676e-07    0.00   21.11
   59  213357.56        1.77864300e+01       -1.94460356e-07    0.00   20.77
   60  213357.81        1.80703600e+01       -2.03571266e-07    0.00   20.77
   61  213358.05        1.83973800e+01       -1.81692696e-07    0.00   20.77
   62  213358.37        1.87184700e+01       -1.59752146e-07    0.00   21.23
   63  213358.71        1.90171800e+01       -2.05306676e-07    0.00   21.23
   64  213358.95        1.92597100e+01       -1.66817746e-07    0.00   21.23
   65  213359.20        1.95439000e+01       -1.99418676e-07    0.00   21.23
   66  213359.50        1.98918400e+01       -1.98055136e-07    0.00   20.82
   67  213359.75        2.01663200e+01       -2.01216066e-07    0.00   20.82
   68  213359.99        2.04673200e+01       -2.74103326e-07    0.00   20.82
   69  213360.25        2.07709900e+01       -2.90216426e-07    0.00   20.82
   70  213360.51        2.10862400e+01       -2.42180936e-07    0.00   21.01
   71  213360.76        2.13345100e+01       -2.43792026e-07    0.00   21.01
   72  213361.00        2.16443500e+01       -2.37718086e-07    0.00   21.01
   73  213361.35        2.19404200e+01       -2.79182036e-07    0.00   21.01
   74  213361.62        2.22958400e+01       -2.69947166e-07    0.00   20.78
   75  213361.87        2.25454300e+01       -2.61889896e-07    0.00   20.78
   76  213362.11        2.28381800e+01       -2.62819576e-07    0.00   20.78
   77  213362.52        2.32509800e+01       -2.96536146e-07    0.00   20.77
   78  213362.78        2.34842200e+01       -2.52902936e-07    0.00   20.77
   79  213363.03        2.37870500e+01       -2.49122226e-07    0.00   20.77
   80  213363.29        2.40873100e+01       -2.90586166e-07    0.00   20.77
   81  213363.57        2.43950800e+01       -2.95978336e-07    0.00   21.23
   82  213363.95        2.46878400e+01       -2.84202336e-07    0.00   21.23
   83  213364.20        2.49818300e+01       -2.94304906e-07    0.00   21.23
   84  213364.57        2.53451600e+01       -3.42710496e-07    0.00   21.23
   85  213364.84        2.55423600e+01       -3.35334996e-07    0.00   20.82
   86  213365.09        2.58815400e+01       -2.87487216e-07    0.00   20.82
   87  213365.35        2.62270000e+01       -3.05151226e-07    0.00   20.82
   88  213365.68        2.64838000e+01       -2.70442996e-07    0.00   21.23
   89  213365.93        2.67261200e+01       -2.59906566e-07    0.00   21.23
   90  213366.18        2.70377600e+01       -2.79800646e-07    0.00   21.23
   91  213366.46        2.74143000e+01       -2.90583506e-07    0.00   21.13
   92  213366.73        2.76360500e+01       -3.06387846e-07    0.00   21.13
   93  213366.97        2.79364100e+01       -3.30807586e-07    0.00   21.13
   94  213367.22        2.82461500e+01       -2.87732166e-07    0.00   21.13
   95  213367.56        2.85986200e+01       -3.17296156e-07    0.00   20.78
   96  213367.80        2.88460000e+01       -3.27212796e-07    0.00   20.78
   97  213368.05        2.91467300e+01       -3.11718046e-07    0.00   20.78
   98  213368.38        2.95047700e+01       -3.44257026e-07    0.00   21.23
   99  213368.69        2.97535700e+01       -3.30559666e-07    0.00   21.23
  100  213368.95        3.00481300e+01       -3.37315376e-07    0.00   21.23
  101  213369.19        3.03822100e+01       -3.94893886e-07    0.00   21.23
  102  213369.45        3.07237100e+01       -3.31303416e-07    0.00   20.84
  103  213369.71        3.09577900e+01       -3.25353426e-07    0.00   20.84
  104  213369.95        3.12990800e+01       -3.57272626e-07    0.00   20.84
  105  213370.19        3.15847500e+01       -3.35270076e-07    0.00   20.84
  106  213370.45        3.18822900e+01       -3.79399136e-07    0.00   21.00
  107  213370.70        3.21977500e+01       -3.80266836e-07    0.00   21.00
  108  213370.95        3.24624200e+01       -3.60061676e-07    0.00   21.00
  109  213371.19        3.27826200e+01       -4.16524566e-07    0.00   21.00
  110  213371.55        3.31213900e+01       -3.78903306e-07    0.00   21.14
  111  213371.80        3.33630600e+01       -3.69978326e-07    0.00   21.14
  112  213372.04        3.36876900e+01       -4.00596626e-07    0.00   21.14
  113  213372.31        3.39573300e+01       -3.64773656e-07    0.00   21.14
  114  213372.58        3.42947900e+01       -3.51200926e-07    0.00   20.78
  115  213372.84        3.45693400e+01       -4.05122646e-07    0.00   20.78
  116  213373.09        3.48797100e+01       -3.93408616e-07    0.00   20.78
  117  213373.42        3.51943000e+01       -4.14915336e-07    0.00   21.23
  118  213373.68        3.54843700e+01       -4.22166876e-07    0.00   21.23
  119  213373.92        3.58030400e+01       -3.94586216e-07    0.00   21.23
  120  213374.17        3.60843500e+01       -3.89318006e-07    0.00   21.23
  121  213374.56        3.63844000e+01       -3.73761276e-07    0.00   20.85
  122  213374.85        3.66890400e+01       -3.28516606e-07    0.00   20.85
  123  213375.10        3.70087600e+01       -2.97651066e-07    0.00   20.85
  124  213375.40        3.73370900e+01       -3.20955166e-07    0.00   21.00
  125  213375.71        3.76045100e+01       -2.56744926e-07    0.00   21.00
  126  213375.95        3.79054300e+01       -2.05550276e-07    0.00   21.00
  127  213376.20        3.81971100e+01       -2.11872136e-07    0.00   21.00
  128  213376.48        3.85560800e+01       -1.35142136e-07    0.00   21.15
  129  213376.77        3.87987500e+01       -7.60761460e-08    0.00   21.15
  130  213377.01        3.91501100e+01       -2.88481460e-08    0.00   21.15
  131  213377.30        3.94458200e+01        6.39344140e-08    0.00   21.15
  132  213377.56        3.97454800e+01        1.89565844e-07    0.00   20.78
  133  213377.82        4.00044100e+01        2.56813054e-07    0.00   20.78
  134  213378.07        4.02650900e+01        4.44362304e-07    0.00   20.78
  135  213378.52        4.06326600e+01        5.84249564e-07    0.00   21.24
  136  213378.81        4.08591600e+01        8.43755834e-07    0.00   21.24
  137  213379.07        4.11601300e+01        1.04246054e-06    0.00   21.24
  138  213379.39        4.14847800e+01        1.33227440e-06    0.00   20.86
  139  213379.65        4.17883600e+01        1.70514013e-06    0.00   20.86
  140  213379.90        4.21114700e+01        2.07707618e-06    0.00   20.86
  141  213380.14        4.23829500e+01        2.52828338e-06    0.00   20.86
  142  213380.47        4.26971700e+01        3.15774222e-06    0.00   21.00
  143  213380.71        4.30070600e+01        4.54638192e-06    0.00   21.00
  144  213380.97        4.33159100e+01        4.71217582e-06    0.00   21.00
  145  213381.22        4.36248600e+01        5.95727212e-06    0.00   21.00
  146  213381.48        4.39243200e+01        7.84391322e-06    0.00   21.16
  147  213381.73        4.41648400e+01        9.37615832e-06    0.00   21.16
  148  213381.98        4.44410900e+01        1.09796792e-05    0.00   21.16
  149  213382.25        4.47857200e+01        1.32821994e-05    0.00   21.16
  150  213382.60        4.51022600e+01        1.61467451e-05    0.00   20.79
  151  213382.85        4.53879000e+01        1.95307989e-05    0.00   20.79
  152  213383.09        4.56690800e+01        2.22615319e-05    0.00   20.79

File: data/figure09/Ic_2021-10-07_10-07-47523361_anneal214K.txt
# Ic = 38.70 A, n = 28.76 , Tavg = 0.00 K, Anneal214_00K___3600s
#idx    t_s     iHTS_A                vHTS_V                tHTS_K  tTAR_K
    0  213430.66        6.80322300e-02        4.51021220e-08    0.00   21.02
    1  213430.90        3.63103800e-01        7.50999620e-08    0.00   21.02
    2  213431.15        6.43074300e-01        5.03083720e-08    0.00   21.02
    3  213431.41        1.02569400e+00        6.84682520e-08    0.00   21.20
    4  213431.65        1.29199600e+00        4.65896620e-08    0.00   21.20
    5  213431.90        1.53407800e+00        5.50807920e-08    0.00   21.20
    6  213432.14        1.84535600e+00        6.17745220e-08    0.00   21.20
    7  213432.39        2.19719900e+00        6.71047220e-08    0.00   20.82
    8  213432.71        2.49147600e+00        6.91500220e-08    0.00   20.82
    9  213432.96        2.75149000e+00        5.63203720e-08    0.00   20.82
   10  213433.20        3.06356200e+00        2.28517120e-08    0.00   20.82
   11  213433.54        3.42524800e+00        4.21891620e-08    0.00   21.27
   12  213433.82        3.66754000e+00        8.46447720e-08    0.00   21.27
   13  213434.06        4.00205600e+00        5.05563220e-08    0.00   21.27
   14  213434.42        4.34137000e+00        6.61130520e-08    0.00   20.91
   15  213434.69        4.62357800e+00        3.30782420e-08    0.00   20.91
   16  213434.94        4.85638300e+00       -3.79926800e-09    0.00   20.91
   17  213435.18        5.16953400e+00        2.11782720e-08    0.00   20.91
   18  213435.50        5.52304700e+00        4.28089520e-08    0.00   21.02
   19  213435.76        5.77010400e+00       -1.32010800e-09    0.00   21.02
   20  213436.00        6.07999100e+00        2.11782720e-08    0.00   21.02
   21  213436.29        6.43405200e+00       -1.45216280e-08    0.00   21.02
   22  213436.54        6.78082100e+00        2.09923420e-08    0.00   21.20
   23  213436.79        7.01310600e+00        4.16933220e-08    0.00   21.20
   24  213437.04        7.29645500e+00        3.01621200e-09    0.00   21.20
   25  213437.33        7.65668600e+00        6.37533620e-08    0.00   20.82
   26  213437.66        7.91767000e+00        5.71824720e-08    0.00   20.82
   27  213437.91        8.19387400e+00        1.91893820e-08    0.00   20.82
   28  213438.16        8.50647800e+00        1.86935420e-08    0.00   20.82
   29  213438.50        8.85450800e+00        2.44575920e-08    0.00   21.27
   30  213438.75        9.08638700e+00       -3.27489780e-08    0.00   21.27
   31  213438.99        9.43699200e+00       -2.81005580e-08    0.00   21.27
   32  213439.25        9.75638100e+00       -4.42459800e-09    0.00   21.27
   33  213439.56        1.00437200e+01       -4.60124680e-08    0.00   20.91
   34  213439.81        1.02909900e+01       -2.66750380e-08    0.00   20.91
   35  213440.06        1.05897300e+01       -2.56833780e-08    0.00   20.91
   36  213440.39        1.09460900e+01        2.01190620e-08    0.00   21.01
   37  213440.67        1.11829500e+01       -3.64057380e-08    0.00   21.01
   38  213440.91        1.14729100e+01       -1.26058180e-08    0.00   21.01
   39  213441.16        1.18208100e+01       -1.96714180e-08    0.00   21.01
   40  213441.49        1.20883900e+01        9.95451200e-09    0.00   21.20
   41  213441.76        1.23636100e+01        1.94372920e-08    0.00   21.20
   42  213442.01        1.26808800e+01       -2.58073380e-08    0.00   21.20
   43  213442.31        1.30427900e+01       -2.05391280e-08    0.00   21.20
   44  213442.57        1.33294800e+01       -2.53115080e-08    0.00   20.80
   45  213442.82        1.35847400e+01       -6.55358080e-08    0.00   20.80
   46  213443.06        1.38683900e+01       -3.93185780e-08    0.00   20.80
   47  213443.38        1.42300100e+01       -7.33448580e-08    0.00   21.26
   48  213443.69        1.45110900e+01       -8.51208580e-08    0.00   21.26
   49  213443.93        1.47567900e+01       -7.71875480e-08    0.00   21.26
   50  213444.18        1.50636200e+01       -8.33854480e-08    0.00   21.26
   51  213444.50        1.53908400e+01       -8.67323080e-08    0.00   20.91
   52  213444.75        1.56562100e+01       -8.86536580e-08    0.00   20.91
   53  213444.99        1.59684700e+01       -9.11328180e-08    0.00   20.91
   54  213445.25        1.63151500e+01       -8.06583680e-08    0.00   20.91
   55  213445.55        1.66286500e+01       -7.22912180e-08    0.00   21.00
   56  213445.83        1.69031900e+01       -8.98312580e-08    0.00   21.00
   57  213446.09        1.71696500e+01       -6.67131080e-08    0.00   21.00
   58  213446.45        1.75013600e+01       -5.94615680e-08    0.00   21.20
   59  213446.69        1.78099900e+01       -9.42937380e-08    0.00   21.20
   60  213446.93        1.80825900e+01       -9.41078080e-08    0.00   21.20
   61  213447.19        1.83265300e+01       -1.16048348e-07    0.00   21.20
   62  213447.52        1.87155600e+01       -1.26398838e-07    0.00   20.80
   63  213447.78        1.89724400e+01       -1.51066458e-07    0.00   20.80
   64  213448.02        1.92665500e+01       -1.43505028e-07    0.00   20.80
   65  213448.27        1.96096000e+01       -1.42699298e-07    0.00   20.80
   66  213448.57        1.99290500e+01       -1.16420228e-07    0.00   21.25
   67  213448.84        2.01774800e+01       -1.27949278e-07    0.00   21.25
   68  213449.09        2.04512600e+01       -1.32660988e-07    0.00   21.25
   69  213449.43        2.08317800e+01       -8.52480880e-08    0.00   21.25
   70  213449.73        2.11154700e+01       -1.15307868e-07    0.00   20.90
   71  213449.98        2.13733700e+01       -1.79270098e-07    0.00   20.90
   72  213450.22        2.16780600e+01       -1.26588028e-07    0.00   20.90
   73  213450.53        2.20141100e+01       -1.14502138e-07    0.00   20.99
   74  213450.79        2.22846300e+01       -1.65076928e-07    0.00   20.99
   75  213451.04        2.26061200e+01       -1.53796768e-07    0.00   20.99
   76  213451.34        2.29543600e+01       -1.45987428e-07    0.00   20.99
   77  213451.66        2.32062400e+01       -1.65138908e-07    0.00   21.20
   78  213451.91        2.34651200e+01       -1.61606108e-07    0.00   21.20
   79  213452.16        2.37729300e+01       -1.57329568e-07    0.00   21.20
   80  213452.50        2.41039700e+01       -1.75117518e-07    0.00   20.80
   81  213452.75        2.43847700e+01       -1.62349858e-07    0.00   20.80
   82  213453.00        2.46612800e+01       -1.29624988e-07    0.00   20.80
   83  213453.30        2.50043800e+01       -1.84848208e-07    0.00   20.80
   84  213453.60        2.53119100e+01       -2.05611138e-07    0.00   21.25
   85  213453.85        2.55503700e+01       -1.98173668e-07    0.00   21.25
   86  213454.11        2.58614500e+01       -2.55442188e-07    0.00   21.25
   87  213454.46        2.62024700e+01       -2.22903258e-07    0.00   20.91
   88  213454.71        2.64693900e+01       -2.15527548e-07    0.00   20.91
   89  213454.95        2.67509700e+01       -2.49801458e-07    0.00   20.91
   90  213455.19        2.70635600e+01       -2.26187058e-07    0.00   20.91
   91  213455.45        2.73956000e+01       -2.41371898e-07    0.00   20.99
   92  213455.73        2.77120700e+01       -2.49986968e-07    0.00   20.99
   93  213455.98        2.80013200e+01       -2.26682888e-07    0.00   20.99
   94  213456.24        2.83243500e+01       -2.48623428e-07    0.00   20.99
   95  213456.49        2.86080700e+01       -2.23336028e-07    0.00   21.20
   96  213456.74        2.88843700e+01       -2.34182338e-07    0.00   21.20
   97  213456.98        2.91600100e+01       -2.31083398e-07    0.00   21.20
   98  213457.24        2.95321300e+01       -2.25691228e-07    0.00   21.20
   99  213457.49        2.97825100e+01       -2.40938048e-07    0.00   20.79
  100  213457.75        3.00652600e+01       -2.31083398e-07    0.00   20.79
  101  213457.99        3.03733400e+01       -2.31331308e-07    0.00   20.79
  102  213458.25        3.07149100e+01       -2.74406668e-07    0.00   20.79
  103  213458.51        3.10005400e+01       -2.54325488e-07    0.00   21.24
  104  213458.76        3.13259900e+01       -2.99446148e-07    0.00   21.24
  105  213459.00        3.16074300e+01       -2.93434198e-07    0.00   21.24
  106  213459.44        3.19065000e+01       -2.56184858e-07    0.00   20.91
  107  213459.70        3.22352900e+01       -2.50234878e-07    0.00   20.91
  108  213459.95        3.25028200e+01       -2.65233778e-07    0.00   20.91
  109  213460.19        3.27744000e+01       -2.71121778e-07    0.00   20.91
  110  213460.60        3.31121000e+01       -2.84571208e-07    0.00   20.97
  111  213460.86        3.34098000e+01       -3.14567488e-07    0.00   20.97
  112  213461.11        3.36757400e+01       -3.09174108e-07    0.00   20.97
  113  213461.43        3.40254400e+01       -2.99567068e-07    0.00   21.20
  114  213461.70        3.42843600e+01       -3.12520668e-07    0.00   21.20
  115  213461.95        3.45899700e+01       -3.01426438e-07    0.00   21.20
  116  213462.19        3.48998700e+01       -2.77068708e-07    0.00   21.20
  117  213462.44        3.52499000e+01       -2.67276028e-07    0.00   20.79
  118  213462.68        3.54929400e+01       -2.44405798e-07    0.00   20.79
  119  213462.93        3.58089000e+01       -2.64177088e-07    0.00   20.79
  120  213463.18        3.60813000e+01       -2.45397458e-07    0.00   20.79
  121  213463.48        3.64213800e+01       -2.01702298e-07    0.00   21.24
  122  213463.75        3.67044300e+01       -1.85835678e-07    0.00   21.24
  123  213464.00        3.70221900e+01       -1.90855978e-07    0.00   21.24
  124  213464.25        3.73671100e+01       -1.60300348e-07    0.00   21.24
  125  213464.59        3.76573700e+01       -1.63151378e-07    0.00   20.91
  126  213464.87        3.79589600e+01       -1.25096298e-07    0.00   20.91
  127  213465.12        3.82020300e+01       -9.67099380e-08    0.00   20.91
  128  213465.43        3.85657100e+01       -5.65475680e-08    0.00   20.97
  129  213465.68        3.88521100e+01        3.87140920e-08    0.00   20.97
  130  213465.94        3.91664400e+01        1.71535002e-07    0.00   20.97
  131  213466.18        3.94259200e+01        2.42005082e-07    0.00   20.97
  132  213466.46        3.97350900e+01        3.70673392e-07    0.00   21.20
  133  213466.70        4.00040200e+01        4.82670232e-07    0.00   21.20
  134  213466.95        4.02846100e+01        5.85370242e-07    0.00   21.20
  135  213467.19        4.05921900e+01        7.62816482e-07    0.00   21.20
  136  213467.48        4.09191600e+01        9.15780602e-07    0.00   20.79
  137  213467.77        4.11899300e+01        1.20491254e-06    0.00   20.79
  138  213468.02        4.14655200e+01        1.54505319e-06    0.00   20.79
  139  213468.37        4.18179200e+01        1.81156280e-06    0.00   21.24
  140  213468.64        4.21014700e+01        2.28762335e-06    0.00   21.24
  141  213468.90        4.23546100e+01        2.70684916e-06    0.00   21.24
  142  213469.14        4.26721500e+01        3.21997314e-06    0.00   21.24
  143  213469.51        4.30173100e+01        4.50194634e-06    0.00   20.93
  144  213469.76        4.32835800e+01        5.76631754e-06    0.00   20.93
  145  213470.01        4.36107400e+01        5.88110254e-06    0.00   20.93
  146  213470.29        4.39113900e+01        7.61341504e-06    0.00   20.93
  147  213470.57        4.42215200e+01        9.76160644e-06    0.00   20.97
  148  213470.82        4.44550700e+01        1.12650924e-05    0.00   20.97
  149  213471.07        4.47746900e+01        1.30470500e-05    0.00   20.97
  150  213471.33        4.51214000e+01        1.60250778e-05    0.00   21.21
  151  213471.59        4.54267400e+01        1.96740280e-05    0.00   21.21
  152  213471.84        4.56890700e+01        2.21684958e-05    0.00   21.21

File: data/figure09/Ic_2021-10-07_10-08-32306098_Anneal214.txt
# Ic = 38.69 A, n = 28.71 , Tavg = 0.00 K, Anneal214_00K___3600s
#idx    t_s     iHTS_A                vHTS_V                tHTS_K  tTAR_K
    0  213475.00        5.36217600e-02        1.15714740e-08    0.00   21.25
    1  213475.26        4.00674200e-01        4.81390840e-08    0.00   21.25
    2  213475.52        7.05359900e-01        5.82416640e-08    0.00   20.80
    3  213475.77        1.00340800e+00        6.45635140e-08    0.00   20.80
    4  213476.02        1.26346800e+00        7.15051640e-08    0.00   20.80
    5  213476.28        1.58758800e+00        3.05990340e-08    0.00   20.80
    6  213476.54        1.88688000e+00        3.59292240e-08    0.00   21.22
    7  213476.79        2.16238100e+00        4.35526440e-08    0.00   21.22
    8  213477.04        2.46834500e+00       -1.17946060e-08    0.00   21.22
    9  213477.36        2.80866500e+00        1.90275400e-09    0.00   21.22
   10  213477.63        3.05706400e+00        2.83058040e-08    0.00   20.81
   11  213477.92        3.38206600e+00       -6.09253600e-09    0.00   20.81
   12  213478.16        3.66701700e+00        7.10899400e-09    0.00   20.81
   13  213478.56        4.00596200e+00        1.90712040e-08    0.00   20.91
   14  213478.80        4.27873100e+00        2.68190940e-08    0.00   20.91
   15  213479.04        4.59872900e+00       -9.12864600e-09    0.00   20.91
   16  213479.37        4.94781200e+00       -4.41823600e-09    0.00   21.25
   17  213479.65        5.23812500e+00       -4.04636600e-09    0.00   21.25
   18  213479.90        5.53238900e+00       -6.58750600e-09    0.00   21.25
   19  213480.16        5.77892100e+00        2.68191840e-08    0.00   21.25
   20  213480.49        6.13760500e+00        3.08122400e-09    0.00   20.80
   21  213480.74        6.41180900e+00        3.39111400e-09    0.00   20.80
   22  213480.99        6.70727800e+00        2.03733640e-08    0.00   20.80
   23  213481.29        7.02772800e+00       -5.16462360e-08    0.00   20.80
   24  213481.55        7.35133100e+00       -7.13555660e-08    0.00   21.22
   25  213481.83        7.61272200e+00       -3.19988960e-08    0.00   21.22
   26  213482.09        7.89535600e+00       -5.96415260e-08    0.00   21.22
   27  213482.41        8.28820700e+00       -1.87353860e-08    0.00   20.80
   28  213482.70        8.54089000e+00       -3.10692060e-08    0.00   20.80
   29  213482.95        8.81500500e+00       -5.07165560e-08    0.00   20.80
   30  213483.20        9.14084000e+00       -5.09644660e-08    0.00   20.80
   31  213483.46        9.43148100e+00       -5.74722660e-08    0.00   20.89
   32  213483.70        9.70366300e+00       -6.21206860e-08    0.00   20.89
   33  213483.95        9.98077300e+00       -1.42728960e-08    0.00   20.89
   34  213484.20        1.02910400e+01       -2.80942160e-08    0.00   20.89
   35  213484.44        1.06685600e+01       -4.23484260e-08    0.00   21.26
   36  213484.69        1.09397600e+01       -2.09027360e-08    0.00   21.26
   37  213484.94        1.11785100e+01       -3.98678460e-08    0.00   21.26
   38  213485.19        1.14792200e+01       -4.51360660e-08    0.00   21.26
   39  213485.44        1.18647900e+01       -1.10214046e-07    0.00   20.96
   40  213485.72        1.20949600e+01       -1.12135396e-07    0.00   20.96
   41  213485.96        1.24097300e+01       -5.94532260e-08    0.00   20.96
   42  213486.21        1.26794500e+01       -9.89338660e-08    0.00   20.96
   43  213486.54        1.30151600e+01       -9.57729360e-08    0.00   21.21
   44  213486.79        1.32605900e+01       -9.57729360e-08    0.00   21.21
   45  213487.03        1.35646000e+01       -7.11672560e-08    0.00   21.21
   46  213487.30        1.39173100e+01       -4.25329460e-08    0.00   21.21
   47  213487.60        1.41519500e+01       -7.82328660e-08    0.00   21.00
   48  213487.85        1.44870300e+01       -1.26824426e-07    0.00   21.00
   49  213488.09        1.47965900e+01       -9.44093960e-08    0.00   21.00
   50  213488.44        1.50946600e+01       -1.06247386e-07    0.00   20.90
   51  213488.77        1.53528600e+01       -1.07363016e-07    0.00   20.90
   52  213489.02        1.56939300e+01       -1.09594256e-07    0.00   20.90
   53  213489.31        1.60272300e+01       -1.09160406e-07    0.00   20.90
   54  213489.67        1.62798400e+01       -1.45480116e-07    0.00   21.25
   55  213489.91        1.66056200e+01       -1.30729106e-07    0.00   21.25
   56  213490.17        1.68954000e+01       -1.11453626e-07    0.00   21.25
   57  213490.50        1.72562900e+01       -1.46224986e-07    0.00   20.80
   58  213490.76        1.75089700e+01       -1.44924546e-07    0.00   20.80
   59  213491.00        1.78111200e+01       -1.36123526e-07    0.00   20.80
   60  213491.27        1.81285000e+01       -1.73063016e-07    0.00   20.80
   61  213491.62        1.84374500e+01       -1.33644366e-07    0.00   21.20
   62  213491.88        1.87076000e+01       -1.28810006e-07    0.00   21.20
   63  213492.13        1.90175800e+01       -1.49510996e-07    0.00   21.20
   64  213492.48        1.93083600e+01       -1.16042336e-07    0.00   21.00
   65  213492.72        1.96070100e+01       -1.21248566e-07    0.00   21.00
   66  213492.97        1.98812500e+01       -1.74178636e-07    0.00   21.00
   67  213493.25        2.02039400e+01       -1.95871296e-07    0.00   21.00
   68  213493.50        2.05357800e+01       -1.78579146e-07    0.00   21.24
   69  213493.76        2.08004600e+01       -2.00395756e-07    0.00   21.24
   70  213494.00        2.11246600e+01       -1.74860406e-07    0.00   21.24
   71  213494.27        2.14279500e+01       -1.58002116e-07    0.00   21.24
   72  213494.63        2.17057400e+01       -1.76285926e-07    0.00   20.95
   73  213494.90        2.20165600e+01       -1.95995246e-07    0.00   20.95
   74  213495.14        2.22797300e+01       -1.83165596e-07    0.00   20.95
   75  213495.40        2.26031800e+01       -2.09692606e-07    0.00   20.79
   76  213495.67        2.29079100e+01       -1.72071356e-07    0.00   20.79
   77  213495.93        2.31691600e+01       -1.61596906e-07    0.00   20.79
   78  213496.17        2.34756700e+01       -1.96552776e-07    0.00   20.79
   79  213496.47        2.38080100e+01       -1.86263686e-07    0.00   21.20
   80  213496.74        2.41012300e+01       -2.32189546e-07    0.00   21.20
   81  213496.99        2.44010100e+01       -2.23512486e-07    0.00   21.20
   82  213497.25        2.47052700e+01       -2.11364596e-07    0.00   21.20
   83  213497.53        2.49675100e+01       -2.52828566e-07    0.00   20.79
   84  213497.79        2.52849200e+01       -2.59398346e-07    0.00   20.79
   85  213498.04        2.55627600e+01       -2.38139536e-07    0.00   20.79
   86  213498.28        2.58776800e+01       -2.40866616e-07    0.00   20.79
   87  213498.59        2.62509600e+01       -2.01819826e-07    0.00   20.89
   88  213498.85        2.65269900e+01       -1.88680276e-07    0.00   20.89
   89  213499.09        2.68011200e+01       -2.40494736e-07    0.00   20.89
   90  213499.36        2.71114500e+01       -2.33119236e-07    0.00   21.24
   91  213499.62        2.73872400e+01       -2.79975376e-07    0.00   21.24
   92  213499.86        2.76352100e+01       -2.65348326e-07    0.00   21.24
   93  213500.10        2.79647100e+01       -2.10186996e-07    0.00   21.24
   94  213500.42        2.83510100e+01       -2.43903586e-07    0.00   20.79
   95  213500.69        2.85815600e+01       -2.72909766e-07    0.00   20.79
   96  213500.94        2.89144400e+01       -2.39812966e-07    0.00   20.79
   97  213501.18        2.91679500e+01       -2.70368626e-07    0.00   20.79
   98  213501.53        2.95160800e+01       -2.50969196e-07    0.00   21.19
   99  213501.79        2.97745100e+01       -2.60947816e-07    0.00   21.19
  100  213502.05        3.00989800e+01       -3.14807716e-07    0.00   21.19
  101  213502.44        3.04381000e+01       -2.87909446e-07    0.00   21.01
  102  213502.69        3.07610300e+01       -2.81650046e-07    0.00   21.01
  103  213502.93        3.09971500e+01       -3.03404686e-07    0.00   21.01
  104  213503.18        3.12655000e+01       -2.74212566e-07    0.00   21.01
  105  213503.53        3.16395300e+01       -2.45144416e-07    0.00   21.24
  106  213503.78        3.18779300e+01       -2.84191186e-07    0.00   21.24
  107  213504.02        3.21892300e+01       -2.78613076e-07    0.00   21.24
  108  213504.36        3.25417100e+01       -2.49668886e-07    0.00   21.26
  109  213504.63        3.28392800e+01       -2.91256796e-07    0.00   21.26
  110  213504.89        3.30901900e+01       -3.02227076e-07    0.00   21.26
  111  213505.13        3.34218900e+01       -2.63676136e-07    0.00   21.26
  112  213505.49        3.37432800e+01       -2.95161476e-07    0.00   20.80
  113  213505.76        3.39876700e+01       -2.84563066e-07    0.00   20.80
  114  213506.00        3.42886600e+01       -2.80224536e-07    0.00   20.80
  115  213506.25        3.46000600e+01       -2.99933856e-07    0.00   20.80
  116  213506.57        3.49447900e+01       -2.51714186e-07    0.00   21.20
  117  213506.85        3.52101700e+01       -2.49482946e-07    0.00   21.20
  118  213507.10        3.54958200e+01       -2.89211486e-07    0.00   21.20
  119  213507.47        3.58579300e+01       -2.40991816e-07    0.00   20.79
  120  213507.75        3.60935000e+01       -2.58779796e-07    0.00   20.79
  121  213508.00        3.64474100e+01       -2.34856416e-07    0.00   20.79
  122  213508.25        3.67545300e+01       -2.65227146e-07    0.00   20.79
  123  213508.57        3.70504400e+01       -2.31015776e-07    0.00   20.88
  124  213508.82        3.73037300e+01       -1.93394536e-07    0.00   20.88
  125  213509.06        3.76204400e+01       -1.80254996e-07    0.00   20.88
  126  213509.45        3.79737900e+01       -9.54677560e-08    0.00   20.88
  127  213509.78        3.82082300e+01       -3.31169060e-08    0.00   20.95
  128  213510.03        3.85119000e+01       -1.81179960e-08    0.00   20.95
  129  213510.36        3.88703500e+01        6.88385140e-08    0.00   20.79
  130  213510.64        3.91362000e+01        1.58088234e-07    0.00   20.79
  131  213510.88        3.94071700e+01        1.72529334e-07    0.00   20.79
  132  213511.13        3.97035500e+01        2.40210384e-07    0.00   20.79
  133  213511.47        4.00406800e+01        4.35320194e-07    0.00   21.18
  134  213511.72        4.02800700e+01        6.02105624e-07    0.00   21.18
  135  213511.96        4.06173300e+01        7.32075534e-07    0.00   21.18
  136  213512.20        4.08926000e+01        9.43423844e-07    0.00   21.18
  137  213512.50        4.12368900e+01        1.22022194e-06    0.00   21.02
  138  213512.75        4.14958100e+01        1.52292726e-06    0.00   21.02
  139  213513.00        4.18144900e+01        1.78677176e-06    0.00   21.02
  140  213513.28        4.21557800e+01        2.18163981e-06    0.00   21.02
  141  213513.59        4.24282400e+01        3.44136248e-06    0.00   21.22
  142  213513.85        4.27038400e+01        3.44656886e-06    0.00   21.22
  143  213514.09        4.30146400e+01        4.59832555e-06    0.00   21.22
  144  213514.42        4.33355000e+01        5.66857863e-06    0.00   21.26
  145  213514.69        4.36086800e+01        6.85386473e-06    0.00   21.26
  146  213514.93        4.39173000e+01        7.03335583e-06    0.00   21.26
  147  213515.17        4.41846900e+01        9.51635793e-06    0.00   21.26
  148  213515.51        4.44958800e+01        1.08159332e-05    0.00   20.93
  149  213515.79        4.47786900e+01        1.28310558e-05    0.00   20.93
  150  213516.04        4.50893200e+01        1.51159110e-05    0.00   20.93
  151  213516.31        4.54440200e+01        1.89772015e-05    0.00   21.18
  152  213516.64        4.56985600e+01        2.37301215e-05    0.00   21.18
