Repository: shortlab/2024-CryoHTS-Facility

# 2024-CryoHTS-Facility
Data repository for Alexis' RSI paper on the cryogenic HTS irradiation facility

File: data/figure09/Ic_2021-10-07_10-09-17460245_Anneal214.txt
# Ic = 38.98 A, n = 30.27 , Tavg = 0.00 K, Anneal214_00K___3600s
#idx    t_s     iHTS_A                vHTS_V                tHTS_K  tTAR_K
    0  213520.08        4.66912800e-02       -5.98653430e-08    0.00   20.97
    1  213520.41        4.17246700e-01       -9.97178130e-08    0.00   20.80
    2  213520.73        6.53912300e-01       -1.09014663e-07    0.00   20.80
    3  213520.97        9.70025400e-01       -8.45329630e-08    0.00   20.80
    4  213521.21        1.27463100e+00       -9.78584430e-08    0.00   20.80
    5  213521.49        1.61360300e+00       -8.01944330e-08    0.00   21.23
    6  213521.75        1.90321100e+00       -8.42230630e-08    0.00   21.23
    7  213521.99        2.21661300e+00       -1.08023003e-07    0.00   21.23
    8  213522.24        2.54470100e+00       -9.00490930e-08    0.00   21.23
    9  213522.57        2.79897600e+00       -1.07713103e-07    0.00   20.80
   10  213522.83        3.11954000e+00       -9.50074130e-08    0.00   20.80
   11  213523.07        3.38550800e+00       -6.87283230e-08    0.00   20.80
   12  213523.49        3.71283100e+00       -9.98417730e-08    0.00   20.87
   13  213523.74        4.02035700e+00       -1.11865693e-07    0.00   20.87
   14  213523.99        4.28460700e+00       -1.15150583e-07    0.00   20.87
   15  213524.29        4.63256600e+00       -8.82517030e-08    0.00   20.87
   16  213524.57        4.91177000e+00       -1.10812053e-07    0.00   21.26
   17  213524.83        5.18492800e+00       -1.17815683e-07    0.00   21.26
   18  213525.07        5.49724900e+00       -1.14530793e-07    0.00   21.26
   19  213525.57        5.82447600e+00       -1.32256783e-07    0.00   20.80
   20  213525.83        6.11132800e+00       -1.16204743e-07    0.00   20.80
   21  213526.08        6.45007200e+00       -5.42880830e-08    0.00   20.80
   22  213526.33        6.75825600e+00       -9.39546330e-08    0.00   21.23
   23  213526.61        7.02552700e+00       -1.03003563e-07    0.00   21.23
   24  213526.87        7.31212300e+00       -7.45552130e-08    0.00   21.23
   25  213527.12        7.65346700e+00       -1.18126433e-07    0.00   21.23
   26  213527.46        7.93536900e+00       -1.57049233e-07    0.00   21.03
   27  213527.72        8.21256900e+00       -1.67523673e-07    0.00   21.03
   28  213527.97        8.51420700e+00       -1.93244953e-07    0.00   21.03
   29  213528.22        8.83649300e+00       -1.51409143e-07    0.00   21.03
   30  213528.52        9.11365600e+00       -6.56922130e-08    0.00   20.87
   31  213528.81        9.45406700e+00       -1.07590003e-07    0.00   20.87
   32  213529.05        9.75032800e+00       -1.47318533e-07    0.00   20.87
   33  213529.33        9.98768900e+00       -1.21101423e-07    0.00   21.26
   34  213529.61        1.03402100e+01       -1.65416393e-07    0.00   21.26
   35  213529.88        1.06093500e+01       -1.58350783e-07    0.00   21.26
   36  213530.14        1.08912000e+01       -1.49611753e-07    0.00   21.26
   37  213530.45        1.12290100e+01       -1.92749123e-07    0.00   20.80
   38  213530.73        1.14966400e+01       -1.83080403e-07    0.00   20.80
   39  213530.97        1.18010800e+01       -1.64610663e-07    0.00   20.80
   40  213531.21        1.20732600e+01       -1.89836103e-07    0.00   20.80
   41  213531.48        1.24165000e+01       -1.72419953e-07    0.00   21.17
   42  213531.74        1.26974800e+01       -1.81902443e-07    0.00   21.17
   43  213531.99        1.30067400e+01       -1.79670953e-07    0.00   21.17
   44  213532.25        1.33421400e+01       -1.55189253e-07    0.00   21.17
   45  213532.52        1.35649400e+01       -2.15928663e-07    0.00   21.03
   46  213532.80        1.38864000e+01       -1.89649573e-07    0.00   21.03
   47  213533.04        1.41591700e+01       -1.76881903e-07    0.00   21.03
   48  213533.31        1.45085900e+01       -1.98698503e-07    0.00   20.86
   49  213533.64        1.47977800e+01       -1.66655363e-07    0.00   20.86
   50  213533.88        1.50818500e+01       -1.86860513e-07    0.00   20.86
   51  213534.12        1.53596800e+01       -2.26713003e-07    0.00   20.86
   52  213534.53        1.57378500e+01       -2.33592673e-07    0.00   21.26
   53  213534.79        1.60133800e+01       -2.32291113e-07    0.00   21.26
   54  213535.04        1.62592900e+01       -2.61235303e-07    0.00   21.26
   55  213535.37        1.66208100e+01       -2.55657193e-07    0.00   20.79
   56  213535.69        1.69385900e+01       -2.59747803e-07    0.00   20.79
   57  213535.93        1.72279600e+01       -2.67061323e-07    0.00   20.79
   58  213536.18        1.74706000e+01       -2.66813403e-07    0.00   20.79
   59  213536.43        1.78360300e+01       -2.49025443e-07    0.00   21.17
   60  213536.68        1.81148900e+01       -2.84601373e-07    0.00   21.17
   61  213536.92        1.83718600e+01       -2.25721343e-07    0.00   21.17
   62  213537.17        1.86874600e+01       -2.38550993e-07    0.00   21.17
   63  213537.49        1.90173700e+01       -2.57020963e-07    0.00   21.02
   64  213537.73        1.92660800e+01       -2.54108543e-07    0.00   21.02
   65  213537.98        1.96025100e+01       -2.98485853e-07    0.00   21.02
   66  213538.22        1.99308600e+01       -2.91668163e-07    0.00   21.02
   67  213538.50        2.02336100e+01       -2.82805173e-07    0.00   20.86
   68  213538.76        2.04643900e+01       -3.35673233e-07    0.00   20.86
   69  213539.01        2.07729000e+01       -3.52717453e-07    0.00   20.86
   70  213539.30        2.11183400e+01       -3.18443083e-07    0.00   20.86
   71  213539.61        2.13965200e+01       -3.39453953e-07    0.00   21.25
   72  213539.87        2.16756300e+01       -3.14724343e-07    0.00   21.25
   73  213540.11        2.19891600e+01       -2.91234313e-07    0.00   21.25
   74  213540.41        2.23675000e+01       -3.10695713e-07    0.00   20.80
   75  213540.70        2.25803600e+01       -3.25012853e-07    0.00   20.80
   76  213540.94        2.28828700e+01       -3.17761313e-07    0.00   20.80
   77  213541.19        2.31930200e+01       -3.53089323e-07    0.00   20.80
   78  213541.48        2.35064400e+01       -3.25880553e-07    0.00   21.17
   79  213541.75        2.37793000e+01       -3.29351383e-07    0.00   21.17
   80  213541.99        2.41318400e+01       -3.39268013e-07    0.00   21.17
   81  213542.26        2.44598600e+01       -3.32264393e-07    0.00   21.17
   82  213542.51        2.46567500e+01       -3.68955943e-07    0.00   21.04
   83  213542.77        2.50198500e+01       -3.61270553e-07    0.00   21.04
   84  213543.02        2.52895600e+01       -3.54948693e-07    0.00   21.04
   85  213543.33        2.55857700e+01       -3.98457933e-07    0.00   21.04
   86  213543.62        2.59459300e+01       -3.64680373e-07    0.00   20.85
   87  213543.88        2.62222900e+01       -3.51789393e-07    0.00   20.85
   88  213544.12        2.65113400e+01       -3.82902823e-07    0.00   20.85
   89  213544.38        2.68430000e+01       -3.55632083e-07    0.00   21.25
   90  213544.64        2.71167900e+01       -3.71622653e-07    0.00   21.25
   91  213544.90        2.73834900e+01       -3.82345013e-07    0.00   21.25
   92  213545.14        2.77014500e+01       -3.66974233e-07    0.00   21.25
   93  213545.49        2.80414100e+01       -3.76704933e-07    0.00   20.78
   94  213545.74        2.82918700e+01       -4.06950653e-07    0.00   20.78
   95  213545.98        2.85867600e+01       -3.94059033e-07    0.00   20.78
   96  213546.25        2.88878800e+01       -3.80485643e-07    0.00   20.78
   97  213546.56        2.92116500e+01       -3.43794103e-07    0.00   21.22
   98  213546.81        2.94875200e+01       -3.61768003e-07    0.00   21.22
   99  213547.05        2.97651000e+01       -4.01558483e-07    0.00   21.22
  100  213547.33        3.01453000e+01       -4.10793353e-07    0.00   21.02
  101  213547.60        3.04286000e+01       -4.13706363e-07    0.00   21.02
  102  213547.88        3.06934400e+01       -4.29139113e-07    0.00   21.02
  103  213548.12        3.10230500e+01       -4.07198573e-07    0.00   21.02
  104  213548.42        3.13700100e+01       -4.26969853e-07    0.00   21.21
  105  213548.75        3.16104700e+01       -4.09677723e-07    0.00   21.21
  106  213548.99        3.18911000e+01       -3.73172133e-07    0.00   21.21
  107  213549.25        3.22661700e+01       -3.91765503e-07    0.00   21.21
  108  213549.57        3.25349900e+01       -4.28641453e-07    0.00   21.24
  109  213549.82        3.28100600e+01       -3.98394483e-07    0.00   21.24
  110  213550.06        3.31052000e+01       -4.30995433e-07    0.00   21.24
  111  213550.41        3.34473400e+01       -4.34156353e-07    0.00   20.79
  112  213550.69        3.37385500e+01       -4.04592383e-07    0.00   20.79
  113  213550.93        3.39895600e+01       -4.08373103e-07    0.00   20.79
  114  213551.17        3.42957800e+01       -4.13517353e-07    0.00   20.79
  115  213551.50        3.46457700e+01       -4.03600713e-07    0.00   21.16
  116  213551.75        3.49308900e+01       -3.97340833e-07    0.00   21.16
  117  213551.99        3.52175700e+01       -4.52068283e-07    0.00   21.16
  118  213552.25        3.55845100e+01       -3.90585133e-07    0.00   21.16
  119  213552.55        3.58848800e+01       -4.06327793e-07    0.00   21.03
  120  213552.81        3.61035400e+01       -3.83705463e-07    0.00   21.03
  121  213553.05        3.64508600e+01       -3.24949373e-07    0.00   21.03
  122  213553.40        3.68023900e+01       -3.34866013e-07    0.00   20.84
  123  213553.76        3.70342400e+01       -3.67281023e-07    0.00   20.84
  124  213554.01        3.73181300e+01       -3.23337923e-07    0.00   20.84
  125  213554.30        3.76063800e+01       -2.87204173e-07    0.00   20.84
  126  213554.64        3.79910400e+01       -2.77845343e-07    0.00   20.97
  127  213554.90        3.82313000e+01       -2.22002273e-07    0.00   20.97
  128  213555.14        3.85322600e+01       -1.48991163e-07    0.00   20.97
  129  213555.49        3.88591600e+01       -1.16266803e-07    0.00   20.79
  130  213555.76        3.91227900e+01       -1.46839330e-08    0.00   20.79
  131  213556.02        3.94017700e+01        9.84276870e-08    0.00   20.79
  132  213556.32        3.97588500e+01        1.71314957e-07    0.00   20.79
  133  213556.66        4.00948400e+01        3.01904647e-07    0.00   21.23
  134  213556.91        4.03029000e+01        4.36399017e-07    0.00   21.23
  135  213557.16        4.06353200e+01        5.30297157e-07    0.00   21.23
  136  213557.43        4.09549000e+01        7.54908957e-07    0.00   21.03
  137  213557.72        4.12670900e+01        1.06622933e-06    0.00   21.03
  138  213557.97        4.15205900e+01        1.32418581e-06    0.00   21.03
  139  213558.22        4.17821900e+01        1.62013540e-06    0.00   21.03
  140  213558.48        4.21166800e+01        2.05033144e-06    0.00   20.85
  141  213558.74        4.23733100e+01        2.52949087e-06    0.00   20.85
  142  213558.98        4.26830600e+01        3.84858931e-06    0.00   20.85
  143  213559.22        4.30087400e+01        3.93102134e-06    0.00   20.85
  144  213559.50        4.33429100e+01        5.31668519e-06    0.00   21.24
  145  213559.75        4.36061400e+01        6.64545231e-06    0.00   21.24
  146  213560.00        4.38900500e+01        7.81462361e-06    0.00   21.24
  147  213560.29        4.42446900e+01        9.32765421e-06    0.00   21.24
  148  213560.64        4.44937700e+01        1.11275235e-05    0.00   20.90
  149  213560.88        4.47901200e+01        1.30638084e-05    0.00   20.90
  150  213561.12        4.50782800e+01        1.51589021e-05    0.00   20.90
  151  213561.51        4.54847200e+01        1.92361923e-05    0.00   21.16
  152  213561.78        4.57270700e+01        2.34324821e-05    0.00   21.16

File: data/figure09/Ic_2021-10-07_12-48-09137770_anneal217K.txt
# Ic = 38.91 A, n = 29.77 , Tavg = 0.00 K, Anneal217_00K___3600s
#idx    t_s     iHTS_A                vHTS_V                tHTS_K  tTAR_K
    0  223051.37        1.26079100e-01       -3.82658900e-08    0.00   21.04
    1  223051.72        4.17293000e-01       -1.50237300e-08    0.00   21.04
    2  223051.97        6.56605300e-01        2.74319400e-08    0.00   21.04
    3  223052.22        9.70674800e-01       -1.70690400e-08    0.00   21.04
    4  223052.58        1.30318300e+00       -3.24398600e-08    0.00   21.17
    5  223052.87        1.55264100e+00       -3.56627700e-08    0.00   21.17
    6  223053.11        1.89572700e+00       -2.44198000e-09    0.00   21.17
    7  223053.41        2.23537900e+00       -3.69023500e-08    0.00   20.82
    8  223053.69        2.49847200e+00       -4.48356700e-08    0.00   20.82
    9  223053.93        2.75960400e+00       -2.12216400e-08    0.00   20.82
   10  223054.17        3.07836900e+00       -5.23351400e-08    0.00   20.82
   11  223054.50        3.42329800e+00       -2.67377800e-08    0.00   21.26
   12  223054.75        3.68274800e+00       -3.80177300e-08    0.00   21.26
   13  223054.99        3.98108100e+00       -6.82625800e-08    0.00   21.26
   14  223055.30        4.32255800e+00       -4.70647700e-08    0.00   21.26
   15  223055.65        4.63374000e+00       -4.97916200e-08    0.00   20.87
   16  223055.89        4.87837300e+00       -2.29546600e-08    0.00   20.87
   17  223056.14        5.18766100e+00        1.24354100e-08    0.00   20.87
   18  223056.49        5.54027000e+00       -2.38843500e-08    0.00   21.05
   19  223056.73        5.81507800e+00       -4.05567300e-08    0.00   21.05
   20  223056.98        6.12040600e+00       -1.08687300e-08    0.00   21.05
   21  223057.22        6.42245400e+00       -6.31791000e-08    0.00   21.05
   22  223057.50        6.75444100e+00       -3.05161100e-08    0.00   21.19
   23  223057.75        7.01934200e+00       -6.22494200e-08    0.00   21.19
   24  223058.00        7.31365100e+00       -8.03473200e-08    0.00   21.19
   25  223058.26        7.68637800e+00       -6.96249300e-08    0.00   21.19
   26  223058.52        7.95498700e+00       -7.25999300e-08    0.00   20.82
   27  223058.77        8.21947300e+00       -4.59489100e-08    0.00   20.82
   28  223059.02        8.52236100e+00       -5.74150500e-08    0.00   20.82
   29  223059.27        8.84004000e+00       -1.16047280e-07    0.00   20.82
   30  223059.58        9.13580300e+00       -6.80754500e-08    0.00   21.26
   31  223059.83        9.40987300e+00       -8.62353300e-08    0.00   21.26
   32  223060.08        9.73085300e+00       -1.36190490e-07    0.00   21.26
   33  223060.38        1.00557800e+01       -1.03775420e-07    0.00   21.26
   34  223060.72        1.03087700e+01       -9.93135500e-08    0.00   20.87
   35  223060.96        1.06051400e+01       -1.24726220e-07    0.00   20.87
   36  223061.21        1.09203800e+01       -1.16856130e-07    0.00   20.87
   37  223061.46        1.11927900e+01       -1.16980090e-07    0.00   21.03
   38  223061.73        1.15467600e+01       -1.56088890e-07    0.00   21.03
   39  223061.97        1.17975500e+01       -1.57948260e-07    0.00   21.03
   40  223062.21        1.20684700e+01       -1.77471670e-07    0.00   21.03
   41  223062.56        1.24184600e+01       -1.62658670e-07    0.00   21.18
   42  223062.84        1.27082800e+01       -1.48465460e-07    0.00   21.18
   43  223063.09        1.29733100e+01       -1.32908710e-07    0.00   21.18
   44  223063.33        1.33272900e+01       -1.28694130e-07    0.00   20.81
   45  223063.66        1.36147900e+01       -1.11154050e-07    0.00   20.81
   46  223063.91        1.38823400e+01       -1.70344080e-07    0.00   20.81
   47  223064.16        1.41958100e+01       -1.71335740e-07    0.00   20.81
   48  223064.50        1.45048800e+01       -1.29747780e-07    0.00   21.25
   49  223064.76        1.47824100e+01       -1.14810820e-07    0.00   21.25
   50  223065.00        1.51021100e+01       -1.93276340e-07    0.00   21.25
   51  223065.30        1.54154800e+01       -1.98172690e-07    0.00   21.25
   52  223065.61        1.57056300e+01       -2.18439850e-07    0.00   20.86
   53  223065.87        1.60197200e+01       -2.22096610e-07    0.00   20.86
   54  223066.12        1.62635000e+01       -2.25443480e-07    0.00   20.86
   55  223066.49        1.66312500e+01       -2.33500760e-07    0.00   21.02
   56  223066.73        1.69084200e+01       -2.04557930e-07    0.00   21.02
   57  223066.99        1.71947400e+01       -1.85160360e-07    0.00   21.02
   58  223067.26        1.75380000e+01       -1.89128440e-07    0.00   21.02
   59  223067.55        1.78190900e+01       -1.98549250e-07    0.00   21.18
   60  223067.82        1.80966900e+01       -1.52498820e-07    0.00   21.18
   61  223068.07        1.83729100e+01       -1.74811280e-07    0.00   21.18
   62  223068.47        1.87207900e+01       -2.17452860e-07    0.00   20.80
   63  223068.73        1.90095100e+01       -1.89066460e-07    0.00   20.80
   64  223068.97        1.92712000e+01       -1.83736260e-07    0.00   20.80
   65  223069.22        1.95535300e+01       -2.41128850e-07    0.00   20.80
   66  223069.52        1.99434200e+01       -1.98363320e-07    0.00   21.25
   67  223069.77        2.02001600e+01       -2.41562710e-07    0.00   21.25
   68  223070.01        2.04813400e+01       -2.42058540e-07    0.00   21.25
   69  223070.35        2.08304000e+01       -2.45839260e-07    0.00   20.87
   70  223070.65        2.11255700e+01       -2.53338720e-07    0.00   20.87
   71  223070.89        2.13665600e+01       -2.57739240e-07    0.00   20.87
   72  223071.13        2.16758800e+01       -2.20923690e-07    0.00   20.87
   73  223071.50        2.20218700e+01       -2.75465240e-07    0.00   21.02
   74  223071.75        2.23191700e+01       -2.87179280e-07    0.00   21.02
   75  223072.01        2.25752100e+01       -2.63007460e-07    0.00   21.02
   76  223072.42        2.29288500e+01       -2.52037160e-07    0.00   21.17
   77  223072.71        2.31929200e+01       -2.42182090e-07    0.00   21.17
   78  223072.95        2.34760500e+01       -2.70320170e-07    0.00   21.17
   79  223073.20        2.37812500e+01       -2.29351820e-07    0.00   21.17
   80  223073.51        2.41536200e+01       -2.63316340e-07    0.00   20.79
   81  223073.75        2.44158000e+01       -2.79244960e-07    0.00   20.79
   82  223074.00        2.47006200e+01       -2.34000250e-07    0.00   20.79
   83  223074.26        2.50491400e+01       -2.67654870e-07    0.00   20.79
   84  223074.58        2.52827700e+01       -2.45342420e-07    0.00   21.25
   85  223074.84        2.55711500e+01       -2.77013710e-07    0.00   21.25
   86  223075.09        2.58775600e+01       -3.30625590e-07    0.00   21.25
   87  223075.51        2.62190600e+01       -2.71249660e-07    0.00   20.86
   88  223075.76        2.64972000e+01       -2.59349680e-07    0.00   20.86
   89  223076.00        2.67840700e+01       -2.90153270e-07    0.00   20.86
   90  223076.26        2.71398700e+01       -3.15812600e-07    0.00   20.86
   91  223076.56        2.74113500e+01       -3.08746980e-07    0.00   21.01
   92  223076.86        2.76607500e+01       -3.04842300e-07    0.00   21.01
   93  223077.11        2.79730100e+01       -3.20770920e-07    0.00   21.01
   94  223077.47        2.83123100e+01       -2.74906420e-07    0.00   21.17
   95  223077.72        2.85967900e+01       -2.65237690e-07    0.00   21.17
   96  223077.97        2.88721000e+01       -3.16928220e-07    0.00   21.17
   97  223078.23        2.91959200e+01       -3.05338140e-07    0.00   21.17
   98  223078.49        2.95248500e+01       -3.62359040e-07    0.00   20.79
   99  223078.76        2.97796800e+01       -3.37630320e-07    0.00   20.79
  100  223079.00        3.00885800e+01       -3.26288880e-07    0.00   20.79
  101  223079.36        3.04399800e+01       -3.86160630e-07    0.00   21.24
  102  223079.64        3.07293000e+01       -3.92668430e-07    0.00   21.24
  103  223079.89        3.09825200e+01       -3.55047160e-07    0.00   21.24
  104  223080.14        3.12877900e+01       -3.77049710e-07    0.00   21.24
  105  223080.56        3.16057700e+01       -3.83495530e-07    0.00   20.85
  106  223080.82        3.18870300e+01       -3.62112770e-07    0.00   20.85
  107  223081.07        3.21965700e+01       -3.44758640e-07    0.00   20.85
  108  223081.38        3.25695700e+01       -3.83185640e-07    0.00   21.01
  109  223081.70        3.28505300e+01       -3.67195050e-07    0.00   21.01
  110  223081.95        3.30930700e+01       -3.42713330e-07    0.00   21.01
  111  223082.20        3.33865900e+01       -3.56472670e-07    0.00   21.01
  112  223082.46        3.37452900e+01       -3.43643010e-07    0.00   21.16
  113  223082.71        3.40059100e+01       -3.18417550e-07    0.00   21.16
  114  223082.95        3.43056500e+01       -3.56534650e-07    0.00   21.16
  115  223083.19        3.46089200e+01       -3.58456000e-07    0.00   21.16
  116  223083.50        3.49691400e+01       -4.01283520e-07    0.00   20.80
  117  223083.75        3.52180700e+01       -3.72959100e-07    0.00   20.80
  118  223083.99        3.55198600e+01       -3.50584670e-07    0.00   20.80
  119  223084.26        3.58818500e+01       -3.88391880e-07    0.00   20.80
  120  223084.62        3.61368700e+01       -3.44880470e-07    0.00   21.25
  121  223084.87        3.64326000e+01       -3.26965850e-07    0.00   21.25
  122  223085.12        3.67288700e+01       -3.52624650e-07    0.00   21.25
  123  223085.51        3.70811900e+01       -3.27709060e-07    0.00   20.85
  124  223085.79        3.73503400e+01       -2.87112760e-07    0.00   20.85
  125  223086.05        3.76314600e+01       -2.30773770e-07    0.00   20.85
  126  223086.37        3.79886300e+01       -2.01519650e-07    0.00   21.02
  127  223086.64        3.82434700e+01       -1.48155660e-07    0.00   21.02
  128  223086.89        3.85437900e+01       -9.54114600e-08    0.00   21.02
  129  223087.13        3.88314900e+01       -7.04958700e-08    0.00   21.02
  130  223087.50        3.91752400e+01        4.46612700e-08    0.00   21.16
  131  223087.75        3.94209700e+01        1.54860070e-07    0.00   21.16
  132  223088.00        3.97266800e+01        2.08719900e-07    0.00   21.16
  133  223088.25        4.00831900e+01        3.38070240e-07    0.00   21.16
  134  223088.60        4.03507400e+01        5.01323140e-07    0.00   20.80
  135  223088.86        4.05986200e+01        6.57882300e-07    0.00   20.80
  136  223089.11        4.09015300e+01        8.75552830e-07    0.00   20.80
  137  223089.39        4.12851500e+01        1.09681815e-06    0.00   21.25
  138  223089.64        4.15152500e+01        1.33506574e-06    0.00   21.25
  139  223089.89        4.17842000e+01        1.65816269e-06    0.00   21.25
  140  223090.14        4.21187300e+01        1.98163152e-06    0.00   21.25
  141  223090.50        4.24259200e+01        2.50919700e-06    0.00   20.86
  142  223090.75        4.27106800e+01        3.89232010e-06    0.00   20.86
  143  223090.99        4.30142200e+01        4.00078350e-06    0.00   20.86
  144  223091.25        4.33758900e+01        5.28703510e-06    0.00   20.86
  145  223091.53        4.36314200e+01        6.40079890e-06    0.00   21.03
  146  223091.77        4.39067600e+01        7.58119020e-06    0.00   21.03
  147  223092.02        4.42045500e+01        9.16605690e-06    0.00   21.03
  148  223092.33        4.44725800e+01        1.09581196e-05    0.00   21.03
  149  223092.64        4.48253500e+01        1.31997164e-05    0.00   21.17
  150  223092.92        4.50968200e+01        1.54838928e-05    0.00   21.17
  151  223093.17        4.54040400e+01        1.90466353e-05    0.00   21.17
  152  223093.49        4.57253500e+01        2.31803908e-05    0.00   20.80

File: data/figure09/Ic_2021-10-07_12-50-23766976_Anneal217.txt
# Ic = 38.69 A, n = 28.43 , Tavg = 0.00 K, Anneal217_00K___3600s
#idx    t_s     iHTS_A                vHTS_V                tHTS_K  tTAR_K
    0  223186.42        1.26364800e-01        4.08875970e-08    0.00   21.07
    1  223186.70        4.28667600e-01        3.09089670e-08    0.00   21.07
    2  223186.95        7.14949100e-01        3.83464570e-08    0.00   21.07
    3  223187.20        9.84218200e-01       -7.76598300e-09    0.00   21.07
    4  223187.55        1.35884800e+00        2.34714770e-08    0.00   21.12
    5  223187.81        1.56722900e+00        5.26636270e-08    0.00   21.12
    6  223188.05        1.90315200e+00       -2.18786300e-09    0.00   21.12
    7  223188.39        2.23718400e+00        1.67347000e-10    0.00   20.81
    8  223188.70        2.52723900e+00        1.23152470e-08    0.00   20.81
    9  223188.95        2.78449900e+00        1.37407670e-08    0.00   20.81
   10  223189.20        3.08784500e+00        1.77879700e-09    0.00   20.81
   11  223189.55        3.43359100e+00        3.65490670e-08    0.00   21.25
   12  223189.85        3.68348100e+00        4.91927970e-08    0.00   21.25
   13  223190.10        3.99238400e+00        1.57240970e-08    0.00   21.25
   14  223190.41        4.34794200e+00        2.88016770e-08    0.00   20.82
   15  223190.73        4.64365900e+00        3.15906570e-08    0.00   20.82
   16  223190.97        4.89539400e+00       -1.45220830e-08    0.00   20.82
   17  223191.23        5.21763200e+00       -2.87033300e-09    0.00   20.82
   18  223191.50        5.55796600e+00       -3.24227300e-09    0.00   21.08
   19  223191.78        5.80262100e+00       -2.69182830e-08    0.00   21.08
   20  223192.03        6.10969600e+00       -4.97769300e-09    0.00   21.08
   21  223192.35        6.46349000e+00        1.22524870e-08    0.00   21.08
   22  223192.65        6.78427800e+00       -4.47062730e-08    0.00   21.12
   23  223192.90        7.01626700e+00       -5.05323130e-08    0.00   21.12
   24  223193.15        7.30281700e+00       -6.02010430e-08    0.00   21.12
   25  223193.41        7.71322500e+00       -6.33619730e-08    0.00   20.81
   26  223193.71        7.92299900e+00       -1.94188130e-08    0.00   20.81
   27  223193.96        8.22551800e+00        4.03290070e-08    0.00   20.81
   28  223194.21        8.56318400e+00       -1.65677730e-08    0.00   20.81
   29  223194.49        8.87057700e+00        2.41524770e-08    0.00   21.25
   30  223194.76        9.11964800e+00        2.65076770e-08    0.00   21.25
   31  223195.00        9.45289900e+00       -5.67921930e-08    0.00   21.25
   32  223195.28        9.77845800e+00       -5.69781330e-08    0.00   21.25
   33  223195.57        9.99330200e+00       -7.98484130e-08    0.00   20.81
   34  223195.83        1.03269600e+01       -5.87135430e-08    0.00   20.81
   35  223196.07        1.06278300e+01       -3.26823330e-08    0.00   20.81
   36  223196.46        1.09597800e+01       -5.63583430e-08    0.00   21.09
   37  223196.71        1.12076100e+01       -5.48706930e-08    0.00   21.09
   38  223196.95        1.15129200e+01       -2.90251130e-08    0.00   21.09
   39  223197.20        1.18092000e+01       -6.25554830e-08    0.00   21.09
   40  223197.45        1.21185800e+01       -4.45815530e-08    0.00   21.11
   41  223197.70        1.24017000e+01       -5.95185130e-08    0.00   21.11
   42  223197.95        1.27027300e+01       -8.00955630e-08    0.00   21.11
   43  223198.19        1.30360000e+01       -4.64409230e-08    0.00   21.11
   44  223198.50        1.33161400e+01       -5.66674730e-08    0.00   20.81
   45  223198.76        1.36002800e+01       -6.11919430e-08    0.00   20.81
   46  223199.01        1.39292200e+01       -1.63190930e-08    0.00   20.81
   47  223199.30        1.41663000e+01       -4.06148930e-08    0.00   20.81
   48  223199.59        1.45176600e+01       -8.97643030e-08    0.00   21.25
   49  223199.84        1.48051700e+01       -8.14591030e-08    0.00   21.25
   50  223200.10        1.50923800e+01       -1.17592913e-07    0.00   21.25
   51  223200.34        1.54133000e+01       -8.72231630e-08    0.00   20.80
   52  223200.62        1.57205400e+01       -7.53231730e-08    0.00   20.80
   53  223200.87        1.59949000e+01       -7.40216130e-08    0.00   20.80
   54  223201.11        1.62708200e+01       -5.99523630e-08    0.00   20.80
   55  223201.37        1.66295600e+01       -9.90611630e-08    0.00   21.09
   56  223201.71        1.69230400e+01       -9.57762730e-08    0.00   21.09
   57  223201.95        1.72318500e+01       -6.64601630e-08    0.00   21.09
   58  223202.20        1.74832600e+01       -9.30491930e-08    0.00   21.09
   59  223202.50        1.78326700e+01       -7.64388030e-08    0.00   21.10
   60  223202.75        1.81214800e+01       -6.90034030e-08    0.00   21.10
   61  223203.00        1.83817400e+01       -9.43549530e-08    0.00   21.10
   62  223203.26        1.87491600e+01       -5.16524330e-08    0.00   21.10
   63  223203.56        1.90402600e+01       -6.29945930e-08    0.00   20.81
   64  223203.82        1.92873700e+01       -1.01979393e-07    0.00   20.81
   65  223204.06        1.95895400e+01       -6.86346830e-08    0.00   20.81
   66  223204.52        1.98873100e+01       -8.46252730e-08    0.00   21.25
   67  223204.76        2.02097300e+01       -1.09788753e-07    0.00   21.25
   68  223205.01        2.04856100e+01       -1.15056973e-07    0.00   21.25
   69  223205.25        2.08042400e+01       -7.83034130e-08    0.00   21.25
   70  223205.53        2.11316100e+01       -1.12205933e-07    0.00   20.79
   71  223205.78        2.14147000e+01       -1.25717363e-07    0.00   20.79
   72  223206.03        2.16996600e+01       -1.08859073e-07    0.00   20.79
   73  223206.38        2.20839100e+01       -1.31357453e-07    0.00   20.79
   74  223206.63        2.23409800e+01       -1.27080903e-07    0.00   21.10
   75  223206.88        2.25955400e+01       -9.67731630e-08    0.00   21.10
   76  223207.14        2.28999400e+01       -1.32101203e-07    0.00   21.10
   77  223207.48        2.32575600e+01       -1.06255953e-07    0.00   21.09
   78  223207.74        2.35350600e+01       -1.45302733e-07    0.00   21.09
   79  223207.98        2.37923700e+01       -1.73069343e-07    0.00   21.09
   80  223208.23        2.41282800e+01       -1.62656863e-07    0.00   21.09
   81  223208.56        2.44487600e+01       -1.91663043e-07    0.00   20.81
   82  223208.81        2.47024000e+01       -1.82182223e-07    0.00   20.81
   83  223209.05        2.50278900e+01       -1.70965333e-07    0.00   20.81
   84  223209.33        2.53911900e+01       -1.97988173e-07    0.00   21.24
   85  223209.65        2.56225500e+01       -1.77163233e-07    0.00   21.24
   86  223209.90        2.58971500e+01       -1.55222663e-07    0.00   21.24
   87  223210.15        2.62003000e+01       -1.44872173e-07    0.00   21.24
   88  223210.51        2.65488000e+01       -1.82369463e-07    0.00   20.79
   89  223210.77        2.67864800e+01       -1.76915313e-07    0.00   20.79
   90  223211.03        2.70898400e+01       -1.64581493e-07    0.00   20.79
   91  223211.30        2.74457000e+01       -1.70283563e-07    0.00   20.79
   92  223211.63        2.77127900e+01       -1.68486173e-07    0.00   21.11
   93  223211.91        2.79953100e+01       -1.74560113e-07    0.00   21.11
   94  223212.15        2.82988500e+01       -2.01025143e-07    0.00   21.11
   95  223212.49        2.86425400e+01       -2.02326703e-07    0.00   21.11
   96  223212.79        2.88836500e+01       -1.96686613e-07    0.00   21.07
   97  223213.03        2.91960700e+01       -2.20424563e-07    0.00   21.07
   98  223213.38        2.95552000e+01       -2.14970413e-07    0.00   20.81
   99  223213.68        2.97898200e+01       -2.03008463e-07    0.00   20.81
  100  223213.92        3.00883000e+01       -1.81377803e-07    0.00   20.81
  101  223214.16        3.04026800e+01       -1.92224123e-07    0.00   20.81
  102  223214.42        3.07923600e+01       -1.68734083e-07    0.00   21.24
  103  223214.71        3.10238000e+01       -2.25381803e-07    0.00   21.24
  104  223214.96        3.13174400e+01       -2.66038943e-07    0.00   21.24
  105  223215.21        3.16173400e+01       -2.57361873e-07    0.00   21.24
  106  223215.55        3.19478000e+01       -2.66224873e-07    0.00   20.78
  107  223215.80        3.22047400e+01       -2.29037463e-07    0.00   20.78
  108  223216.04        3.25135200e+01       -2.12860943e-07    0.00   20.78
  109  223216.47        3.28736900e+01       -2.52031683e-07    0.00   21.11
  110  223216.73        3.31373600e+01       -2.46019713e-07    0.00   21.11
  111  223216.97        3.34548900e+01       -2.09761993e-07    0.00   21.11
  112  223217.22        3.37390300e+01       -2.58043643e-07    0.00   21.11
  113  223217.50        3.40464900e+01       -2.52713453e-07    0.00   21.06
  114  223217.76        3.43247600e+01       -2.26992163e-07    0.00   21.06
  115  223218.01        3.46162900e+01       -2.51101993e-07    0.00   21.06
  116  223218.27        3.49801300e+01       -2.22901543e-07    0.00   21.06
  117  223218.55        3.52533400e+01       -1.63401693e-07    0.00   20.82
  118  223218.81        3.55250700e+01       -1.96064633e-07    0.00   20.82
  119  223219.06        3.58304900e+01       -1.81933413e-07    0.00   20.82
  120  223219.41        3.61628900e+01       -2.01394823e-07    0.00   21.23
  121  223219.65        3.64504600e+01       -1.79888113e-07    0.00   21.23
  122  223219.89        3.67375500e+01       -1.21627833e-07    0.00   21.23
  123  223220.14        3.70511200e+01       -1.25656473e-07    0.00   21.23
  124  223220.42        3.73716000e+01       -9.18160630e-08    0.00   20.78
  125  223220.68        3.76403200e+01       -4.60762030e-08    0.00   20.78
  126  223220.92        3.79523600e+01       -4.92996330e-08    0.00   20.78
  127  223221.17        3.82167400e+01        2.40215270e-08    0.00   20.78
  128  223221.53        3.85684800e+01        1.05090057e-07    0.00   21.12
  129  223221.81        3.88332100e+01        1.29943637e-07    0.00   21.12
  130  223222.06        3.91527000e+01        1.95517417e-07    0.00   21.12
  131  223222.36        3.94683700e+01        3.07885337e-07    0.00   21.12
  132  223222.68        3.97561100e+01        4.53721927e-07    0.00   21.06
  133  223222.92        4.00345000e+01        4.85269237e-07    0.00   21.06
  134  223223.17        4.03074900e+01        5.69932547e-07    0.00   21.06
  135  223223.45        4.06657800e+01        7.58844537e-07    0.00   20.82
  136  223223.73        4.09071300e+01        1.00322773e-06    0.00   20.82
  137  223223.98        4.12121100e+01        1.22690994e-06    0.00   20.82
  138  223224.22        4.15514900e+01        1.45164579e-06    0.00   20.82
  139  223224.59        4.17732200e+01        1.86653321e-06    0.00   21.24
  140  223224.86        4.21594500e+01        2.31625283e-06    0.00   21.24
  141  223225.11        4.23935000e+01        2.61090099e-06    0.00   21.24
  142  223225.36        4.27395200e+01        3.11912877e-06    0.00   20.78
  143  223225.62        4.30634200e+01        4.74508584e-06    0.00   20.78
  144  223225.86        4.33324100e+01        4.89098434e-06    0.00   20.78
  145  223226.11        4.35750000e+01        6.49531074e-06    0.00   20.78
  146  223226.53        4.39524400e+01        7.58806224e-06    0.00   21.13
  147  223226.79        4.42207600e+01        9.49298484e-06    0.00   21.13
  148  223227.03        4.44911300e+01        1.05414214e-05    0.00   21.13
  149  223227.31        4.48593200e+01        1.29107542e-05    0.00   21.05
  150  223227.64        4.51459700e+01        1.59102272e-05    0.00   21.05
  151  223227.89        4.54246500e+01        1.87851225e-05    0.00   21.05
  152  223228.13        4.56958300e+01        2.16609474e-05    0.00   21.05
