Repository: shortlab/2024-CryoHTS-Facility

# 2024-CryoHTS-Facility
Data repository for Alexis' RSI paper on the cryogenic HTS irradiation facility

File: data/figure09/Ic_2021-10-07_12-51-08653465_anneal217K.txt
# Ic = 38.65 A, n = 28.10 , Tavg = 0.00 K, Anneal217_00K___3600s
#idx    t_s     iHTS_A                vHTS_V                tHTS_K  tTAR_K
    0  223231.36        1.31252800e-01       -1.08277260e-08    0.00   21.15
    1  223231.80        4.02087100e-01        7.92277440e-08    0.00   21.15
    2  223232.04        6.80447900e-01        6.46626840e-08    0.00   21.15
    3  223232.32        1.02856100e+00        5.37548140e-08    0.00   21.15
    4  223232.64        1.32694300e+00        3.71451840e-08    0.00   21.05
    5  223232.88        1.57478000e+00        8.73484640e-08    0.00   21.05
    6  223233.13        1.88077500e+00        5.92099940e-08    0.00   21.05
    7  223233.48        2.23320200e+00        3.18152640e-08    0.00   20.84
    8  223233.72        2.50353100e+00        6.31146640e-08    0.00   20.84
    9  223233.96        2.78691400e+00        1.06437994e-07    0.00   20.84
   10  223234.20        3.06833700e+00        6.98084040e-08    0.00   20.84
   11  223234.46        3.46117800e+00        9.78229140e-08    0.00   21.25
   12  223234.71        3.72268000e+00        5.54912540e-08    0.00   21.25
   13  223234.95        4.01620700e+00        7.73698440e-08    0.00   21.25
   14  223235.20        4.30305400e+00        5.07188640e-08    0.00   21.25
   15  223235.54        4.65069300e+00       -1.41111760e-08    0.00   20.78
   16  223235.80        4.89717300e+00        3.09475640e-08    0.00   20.78
   17  223236.04        5.20589100e+00        5.33839640e-08    0.00   20.78
   18  223236.37        5.57287100e+00        1.81798840e-08    0.00   21.15
   19  223236.64        5.83406900e+00        1.59486440e-08    0.00   21.15
   20  223236.88        6.11266200e+00        6.72672640e-08    0.00   21.15
   21  223237.13        6.42940900e+00        4.77438740e-08    0.00   21.15
   22  223237.47        6.77574000e+00        4.29714940e-08    0.00   21.04
   23  223237.75        7.04203600e+00        3.72074440e-08    0.00   21.04
   24  223237.99        7.33114700e+00       -1.34349600e-09    0.00   21.04
   25  223238.24        7.70310900e+00        5.49944540e-08    0.00   21.04
   26  223238.53        7.96926000e+00        5.46829840e-08    0.00   20.84
   27  223238.85        8.22914300e+00        1.51397740e-08    0.00   20.84
   28  223239.11        8.53992800e+00        4.97240340e-08    0.00   20.84
   29  223239.49        8.88623100e+00        7.26562540e-08    0.00   21.24
   30  223239.77        9.12880000e+00        3.15022240e-08    0.00   21.24
   31  223240.01        9.43572500e+00       -4.83266960e-08    0.00   21.24
   32  223240.32        9.78352800e+00       -1.51059660e-08    0.00   21.24
   33  223240.69        1.00438700e+01       -3.76381600e-09    0.00   20.78
   34  223240.95        1.03524100e+01       -1.89486660e-08    0.00   20.78
   35  223241.21        1.06044700e+01       -4.75209660e-08    0.00   20.78
   36  223241.45        1.09684800e+01       -3.58689260e-08    0.00   21.16
   37  223241.70        1.12396000e+01       -5.13636660e-08    0.00   21.16
   38  223241.94        1.15127900e+01       -4.40501460e-08    0.00   21.16
   39  223242.19        1.18146800e+01       -4.28105660e-08    0.00   21.16
   40  223242.45        1.21506200e+01       -1.30606660e-08    0.00   21.03
   41  223242.70        1.23961100e+01        8.01219400e-09    0.00   21.03
   42  223242.94        1.27278900e+01       -9.65181600e-09    0.00   21.03
   43  223243.19        1.30082300e+01        2.43126640e-08    0.00   21.03
   44  223243.50        1.33265200e+01       -1.04575460e-08    0.00   20.85
   45  223243.76        1.36078800e+01       -4.97522160e-08    0.00   20.85
   46  223244.00        1.39155700e+01       -2.27913560e-08    0.00   20.85
   47  223244.30        1.42311400e+01       -3.72944560e-08    0.00   20.85
   48  223244.58        1.45178500e+01       -5.15496560e-08    0.00   21.24
   49  223244.85        1.47927400e+01       -3.87200060e-08    0.00   21.24
   50  223245.09        1.51008000e+01       -7.12589660e-08    0.00   21.24
   51  223245.43        1.54604400e+01       -4.81408160e-08    0.00   20.78
   52  223245.68        1.56897000e+01       -3.94017760e-08    0.00   20.78
   53  223245.92        1.59732500e+01       -8.34688260e-08    0.00   20.78
   54  223246.16        1.62812100e+01       -7.26844860e-08    0.00   20.78
   55  223246.45        1.66229500e+01       -6.27678460e-08    0.00   21.16
   56  223246.70        1.68949500e+01       -6.49990960e-08    0.00   21.16
   57  223246.95        1.72272500e+01       -5.38428760e-08    0.00   21.16
   58  223247.20        1.74868000e+01       -8.60099660e-08    0.00   21.16
   59  223247.45        1.78316500e+01       -5.83673460e-08    0.00   21.01
   60  223247.69        1.81467600e+01       -5.24173560e-08    0.00   21.01
   61  223247.96        1.84110500e+01       -6.69824160e-08    0.00   21.01
   62  223248.21        1.87050300e+01       -3.69226160e-08    0.00   21.01
   63  223248.55        1.90510900e+01       -9.98312760e-08    0.00   20.85
   64  223248.80        1.92921100e+01       -1.07268746e-07    0.00   20.85
   65  223249.04        1.95992600e+01       -9.75380560e-08    0.00   20.85
   66  223249.32        1.99689400e+01       -1.12474986e-07    0.00   21.23
   67  223249.64        2.02493400e+01       -1.37142616e-07    0.00   21.23
   68  223249.89        2.04963700e+01       -9.93974160e-08    0.00   21.23
   69  223250.13        2.07902900e+01       -8.91068060e-08    0.00   21.23
   70  223250.43        2.11407000e+01       -1.19102526e-07    0.00   20.77
   71  223250.72        2.14495400e+01       -1.18109786e-07    0.00   20.77
   72  223250.97        2.16955400e+01       -1.40112346e-07    0.00   20.77
   73  223251.21        2.20075800e+01       -1.55173256e-07    0.00   20.77
   74  223251.46        2.24022000e+01       -1.09246786e-07    0.00   21.16
   75  223251.74        2.26516100e+01       -1.10114496e-07    0.00   21.16
   76  223251.98        2.28994000e+01       -8.50749660e-08    0.00   21.16
   77  223252.26        2.32234500e+01       -1.19101456e-07    0.00   21.16
   78  223252.52        2.35215800e+01       -1.10238456e-07    0.00   21.00
   79  223252.77        2.38100500e+01       -1.26786856e-07    0.00   21.00
   80  223253.02        2.41294200e+01       -1.79840906e-07    0.00   21.00
   81  223253.30        2.44751000e+01       -1.46062336e-07    0.00   20.85
   82  223253.63        2.47366600e+01       -1.38996726e-07    0.00   20.85
   83  223253.89        2.49967800e+01       -1.44512856e-07    0.00   20.85
   84  223254.13        2.53022800e+01       -1.50896696e-07    0.00   20.85
   85  223254.51        2.56193300e+01       -1.12903556e-07    0.00   21.22
   86  223254.76        2.58960300e+01       -1.26476956e-07    0.00   21.22
   87  223255.01        2.62303600e+01       -1.55483146e-07    0.00   21.22
   88  223255.28        2.65638000e+01       -1.12655636e-07    0.00   21.22
   89  223255.55        2.68228100e+01       -1.53437836e-07    0.00   20.76
   90  223255.81        2.71048400e+01       -1.56474816e-07    0.00   20.76
   91  223256.05        2.74042000e+01       -1.13646896e-07    0.00   20.76
   92  223256.42        2.77229000e+01       -1.53003086e-07    0.00   20.76
   93  223256.69        2.80157700e+01       -1.94404986e-07    0.00   21.17
   94  223256.93        2.83038600e+01       -1.72650346e-07    0.00   21.17
   95  223257.18        2.86141400e+01       -1.96574256e-07    0.00   21.17
   96  223257.43        2.89328500e+01       -1.89632606e-07    0.00   20.99
   97  223257.71        2.92248400e+01       -1.85480006e-07    0.00   20.99
   98  223257.95        2.95464500e+01       -2.16593486e-07    0.00   20.99
   99  223258.19        2.97910000e+01       -2.02028416e-07    0.00   20.99
  100  223258.45        3.01253300e+01       -2.01780496e-07    0.00   20.86
  101  223258.71        3.04500200e+01       -1.93413326e-07    0.00   20.86
  102  223258.95        3.07474200e+01       -1.99425296e-07    0.00   20.86
  103  223259.20        3.10099900e+01       -2.10147666e-07    0.00   20.86
  104  223259.50        3.13635400e+01       -1.62981616e-07    0.00   21.22
  105  223259.82        3.16306700e+01       -1.34099376e-07    0.00   21.22
  106  223260.06        3.19284200e+01       -1.81017516e-07    0.00   21.22
  107  223260.38        3.22727000e+01       -1.32178026e-07    0.00   20.76
  108  223260.65        3.25663600e+01       -1.41970716e-07    0.00   20.76
  109  223260.90        3.28294800e+01       -1.84612296e-07    0.00   20.76
  110  223261.15        3.31105400e+01       -1.71720656e-07    0.00   20.76
  111  223261.47        3.34665300e+01       -1.71596706e-07    0.00   21.17
  112  223261.73        3.37624100e+01       -1.96574256e-07    0.00   21.17
  113  223261.97        3.40512300e+01       -1.75376856e-07    0.00   21.17
  114  223262.22        3.43435900e+01       -1.76120046e-07    0.00   21.17
  115  223262.56        3.46844300e+01       -1.87337976e-07    0.00   20.97
  116  223262.80        3.49338500e+01       -1.33416186e-07    0.00   20.97
  117  223263.04        3.52135600e+01       -1.32734416e-07    0.00   20.97
  118  223263.32        3.55192700e+01       -1.61430726e-07    0.00   20.97
  119  223263.58        3.58783000e+01       -1.08686546e-07    0.00   20.87
  120  223263.82        3.61226200e+01       -1.16557886e-07    0.00   20.87
  121  223264.07        3.64454000e+01       -8.38949160e-08    0.00   20.87
  122  223264.41        3.68108000e+01       -6.43715160e-08    0.00   21.21
  123  223264.67        3.71054200e+01       -8.25933560e-08    0.00   21.21
  124  223264.91        3.73378800e+01       -3.81543760e-08    0.00   21.21
  125  223265.16        3.76445400e+01       -1.59658660e-08    0.00   21.21
  126  223265.48        3.80027600e+01       -2.47049160e-08    0.00   21.21
  127  223265.75        3.82508700e+01        4.35340340e-08    0.00   20.93
  128  223266.01        3.85657200e+01        8.53698940e-08    0.00   20.93
  129  223266.29        3.88859900e+01        1.13198494e-07    0.00   20.93
  130  223266.59        3.91815500e+01        2.16269674e-07    0.00   21.18
  131  223266.84        3.94316000e+01        3.34587704e-07    0.00   21.18
  132  223267.09        3.97654200e+01        4.01587064e-07    0.00   21.18
  133  223267.44        4.00928700e+01        5.56410764e-07    0.00   20.96
  134  223267.78        4.03132600e+01        7.08817184e-07    0.00   20.96
  135  223268.02        4.06200800e+01        7.85794994e-07    0.00   20.96
  136  223268.37        4.09634400e+01        9.41734114e-07    0.00   20.96
  137  223268.74        4.12600100e+01        1.24952210e-06    0.00   20.87
  138  223268.99        4.14947200e+01        1.45237955e-06    0.00   20.87
  139  223269.27        4.18695300e+01        1.78340969e-06    0.00   20.87
  140  223269.59        4.20943700e+01        2.25816927e-06    0.00   21.22
  141  223269.84        4.24016900e+01        2.74049028e-06    0.00   21.22
  142  223270.08        4.27159300e+01        3.14508956e-06    0.00   21.22
  143  223270.52        4.30177600e+01        4.49951786e-06    0.00   20.77
  144  223270.77        4.33237200e+01        4.76887884e-06    0.00   20.77
  145  223271.02        4.36065300e+01        6.26666467e-06    0.00   20.77
  146  223271.31        4.39639200e+01        7.56370037e-06    0.00   21.19
  147  223271.59        4.42663000e+01        9.19771617e-06    0.00   21.19
  148  223271.90        4.44903800e+01        1.07477503e-05    0.00   21.19
  149  223272.15        4.48110000e+01        1.26891202e-05    0.00   21.19
  150  223272.40        4.51798500e+01        1.53563268e-05    0.00   20.96
  151  223272.66        4.54340500e+01        1.93248455e-05    0.00   20.96
  152  223272.90        4.57585500e+01        2.16478823e-05    0.00   20.96

File: data/figure09/Ic_2021-10-07_15-26-21918536_anneal220K.txt
# Ic = 39.04 A, n = 30.42 , Tavg = 0.00 K, Anneal220_00K___3600s
#idx    t_s     iHTS_A                vHTS_V                tHTS_K  tTAR_K
    0  232545.12        4.20461300e-02       -8.88406300e-08    0.00   20.77
    1  232545.37        3.44261600e-01       -1.01236430e-07    0.00   20.77
    2  232545.62        6.24664700e-01       -8.76630300e-08    0.00   20.77
    3  232545.88        9.69554600e-01       -8.21469300e-08    0.00   21.21
    4  232546.14        1.27452600e+00       -9.88766300e-08    0.00   21.21
    5  232546.39        1.51936100e+00       -9.96787300e-08    0.00   21.21
    6  232546.64        1.82451900e+00       -1.08478830e-07    0.00   21.21
    7  232546.91        2.17598100e+00       -4.40206300e-08    0.00   20.86
    8  232547.19        2.47581100e+00       -5.26977300e-08    0.00   20.86
    9  232547.43        2.72705200e+00       -1.09966330e-07    0.00   20.86
   10  232547.67        3.01940900e+00       -9.58351300e-08    0.00   20.86
   11  232547.98        3.39053200e+00       -1.46657930e-07    0.00   20.96
   12  232548.24        3.67788600e+00       -1.26700630e-07    0.00   20.96
   13  232548.48        3.94160400e+00       -1.34014230e-07    0.00   20.96
   14  232548.76        4.30314900e+00       -1.38228730e-07    0.00   20.96
   15  232549.13        4.59404800e+00       -1.01413230e-07    0.00   21.16
   16  232549.39        4.84000900e+00       -1.23663730e-07    0.00   21.16
   17  232549.63        5.14883600e+00       -1.26948530e-07    0.00   21.16
   18  232549.94        5.50240800e+00       -1.44860530e-07    0.00   20.76
   19  232550.22        5.76075000e+00       -1.15916330e-07    0.00   20.76
   20  232550.46        6.05918800e+00       -1.00483530e-07    0.00   20.76
   21  232550.71        6.37167200e+00       -1.48703230e-07    0.00   20.76
   22  232551.05        6.72115900e+00       -1.37732930e-07    0.00   21.21
   23  232551.30        6.96637000e+00       -1.30171530e-07    0.00   21.21
   24  232551.54        7.27373800e+00       -1.80250530e-07    0.00   21.21
   25  232551.81        7.63110500e+00       -1.53909430e-07    0.00   20.87
   26  232552.14        7.90096200e+00       -1.92585130e-07    0.00   20.87
   27  232552.38        8.17302100e+00       -2.05043630e-07    0.00   20.87
   28  232552.63        8.48012300e+00       -1.82111430e-07    0.00   20.87
   29  232552.90        8.83372800e+00       -1.98845730e-07    0.00   20.96
   30  232553.20        9.06724000e+00       -1.87255630e-07    0.00   20.96
   31  232553.45        9.36844400e+00       -1.80995830e-07    0.00   20.96
   32  232553.69        9.67247400e+00       -1.93825430e-07    0.00   20.96
   33  232554.02        9.99218900e+00       -1.37858430e-07    0.00   21.16
   34  232554.28        1.02692000e+01       -1.27445930e-07    0.00   21.16
   35  232554.52        1.05675900e+01       -1.63703630e-07    0.00   21.16
   36  232554.87        1.09277700e+01       -1.61348430e-07    0.00   20.77
   37  232555.14        1.11697500e+01       -1.68785930e-07    0.00   20.77
   38  232555.38        1.14537500e+01       -1.99899430e-07    0.00   20.77
   39  232555.62        1.17577600e+01       -1.85210330e-07    0.00   20.77
   40  232555.87        1.20845900e+01       -1.77153130e-07    0.00   21.21
   41  232556.13        1.23522900e+01       -1.47589130e-07    0.00   21.21
   42  232556.37        1.26496100e+01       -1.57381830e-07    0.00   21.21
   43  232556.62        1.29546800e+01       -2.19732630e-07    0.00   21.21
   44  232557.05        1.32660300e+01       -2.02688430e-07    0.00   20.86
   45  232557.31        1.35402300e+01       -1.92833830e-07    0.00   20.86
   46  232557.55        1.38484300e+01       -1.60976630e-07    0.00   20.86
   47  232557.83        1.41263800e+01       -2.12479730e-07    0.00   20.86
   48  232558.10        1.44656800e+01       -2.06092530e-07    0.00   20.95
   49  232558.39        1.47344100e+01       -2.09747230e-07    0.00   20.95
   50  232558.64        1.50137400e+01       -2.33919030e-07    0.00   20.95
   51  232558.99        1.53587100e+01       -2.21771130e-07    0.00   21.16
   52  232559.28        1.56350500e+01       -2.20779430e-07    0.00   21.16
   53  232559.54        1.59367500e+01       -2.61809630e-07    0.00   21.16
   54  232559.83        1.62785500e+01       -2.37265930e-07    0.00   20.76
   55  232560.12        1.65629500e+01       -2.24002330e-07    0.00   20.76
   56  232560.37        1.68332300e+01       -2.30200330e-07    0.00   20.76
   57  232560.62        1.71478500e+01       -2.14953430e-07    0.00   20.76
   58  232561.03        1.74643200e+01       -2.49413730e-07    0.00   21.21
   59  232561.28        1.77382400e+01       -2.59330430e-07    0.00   21.21
   60  232561.52        1.80570700e+01       -2.70796530e-07    0.00   21.21
   61  232561.82        1.83288300e+01       -2.55177830e-07    0.00   21.21
   62  232562.08        1.86815700e+01       -2.52140830e-07    0.00   20.86
   63  232562.32        1.89519800e+01       -2.20283630e-07    0.00   20.86
   64  232562.56        1.92353400e+01       -2.00822230e-07    0.00   20.86
   65  232562.92        1.95779200e+01       -2.32865330e-07    0.00   20.95
   66  232563.19        1.98465700e+01       -2.69928830e-07    0.00   20.95
   67  232563.43        2.01451800e+01       -2.91621530e-07    0.00   20.95
   68  232563.68        2.04357700e+01       -3.13004130e-07    0.00   20.95
   69  232563.96        2.07788900e+01       -2.86043030e-07    0.00   21.16
   70  232564.21        2.10440900e+01       -2.84741230e-07    0.00   21.16
   71  232564.45        2.13313400e+01       -3.35873930e-07    0.00   21.16
   72  232564.70        2.16314800e+01       -3.11702030e-07    0.00   21.16
   73  232564.99        2.19788400e+01       -3.16350530e-07    0.00   20.77
   74  232565.25        2.22757800e+01       -3.15234830e-07    0.00   20.77
   75  232565.49        2.25393700e+01       -3.08293230e-07    0.00   20.77
   76  232565.76        2.29063100e+01       -3.09160930e-07    0.00   20.77
   77  232566.09        2.31821300e+01       -2.87034430e-07    0.00   21.21
   78  232566.34        2.34251600e+01       -2.81270330e-07    0.00   21.21
   79  232566.60        2.37283700e+01       -3.18023930e-07    0.00   21.21
   80  232566.91        2.40885100e+01       -3.14986930e-07    0.00   20.86
   81  232567.18        2.43595400e+01       -3.04264630e-07    0.00   20.86
   82  232567.42        2.46355000e+01       -3.37299430e-07    0.00   20.86
   83  232567.68        2.49449400e+01       -3.37671330e-07    0.00   20.86
   84  232568.00        2.53032400e+01       -3.18705730e-07    0.00   20.95
   85  232568.26        2.55331900e+01       -3.69156630e-07    0.00   20.95
   86  232568.52        2.58362500e+01       -3.68784730e-07    0.00   20.95
   87  232568.76        2.61841900e+01       -3.55831130e-07    0.00   20.95
   88  232569.07        2.64767000e+01       -3.51802530e-07    0.00   21.16
   89  232569.34        2.67201000e+01       -3.18953630e-07    0.00   21.16
   90  232569.58        2.70297700e+01       -3.45481730e-07    0.00   21.16
   91  232569.89        2.73952300e+01       -3.26270530e-07    0.00   20.77
   92  232570.15        2.76476700e+01       -3.47717530e-07    0.00   20.77
   93  232570.40        2.79296200e+01       -4.05667930e-07    0.00   20.77
   94  232570.65        2.82409400e+01       -4.07713230e-07    0.00   20.77
   95  232571.01        2.85816300e+01       -3.80070530e-07    0.00   21.22
   96  232571.26        2.88412800e+01       -4.15584530e-07    0.00   21.22
   97  232571.50        2.91434000e+01       -4.06411630e-07    0.00   21.22
   98  232571.77        2.95070100e+01       -3.94945530e-07    0.00   21.22
   99  232572.10        2.97196800e+01       -4.29219930e-07    0.00   20.87
  100  232572.35        3.00415400e+01       -3.78769030e-07    0.00   20.87
  101  232572.60        3.03482300e+01       -3.55217030e-07    0.00   20.87
  102  232573.04        3.07034700e+01       -3.72137230e-07    0.00   20.96
  103  232573.30        3.09426800e+01       -4.41739730e-07    0.00   20.96
  104  232573.55        3.12578400e+01       -3.96433030e-07    0.00   20.96
  105  232573.83        3.16244500e+01       -3.83479430e-07    0.00   21.17
  106  232574.13        3.18588900e+01       -4.39322530e-07    0.00   21.17
  107  232574.37        3.21548000e+01       -4.23827730e-07    0.00   21.17
  108  232574.62        3.24681700e+01       -4.24881430e-07    0.00   21.17
  109  232574.97        3.28159400e+01       -4.20418930e-07    0.00   20.77
  110  232575.22        3.30803900e+01       -3.85772630e-07    0.00   20.77
  111  232575.48        3.33723400e+01       -4.14468130e-07    0.00   20.77
  112  232575.72        3.36948800e+01       -4.43224630e-07    0.00   20.77
  113  232576.01        3.39955500e+01       -4.23947530e-07    0.00   21.22
  114  232576.28        3.42633100e+01       -4.55866730e-07    0.00   21.22
  115  232576.52        3.45786700e+01       -4.58283830e-07    0.00   21.22
  116  232576.88        3.49232700e+01       -4.43656830e-07    0.00   20.87
  117  232577.15        3.51996600e+01       -4.30269330e-07    0.00   20.87
  118  232577.40        3.54710700e+01       -4.37520930e-07    0.00   20.87
  119  232577.64        3.57623800e+01       -4.15332430e-07    0.00   20.87
  120  232577.93        3.61026300e+01       -4.35599530e-07    0.00   20.97
  121  232578.20        3.63788900e+01       -4.31756830e-07    0.00   20.97
  122  232578.44        3.66853600e+01       -4.02068930e-07    0.00   20.97
  123  232578.69        3.70083600e+01       -3.98102230e-07    0.00   20.97
  124  232578.97        3.73026200e+01       -3.64199730e-07    0.00   21.18
  125  232579.23        3.76109800e+01       -3.10959730e-07    0.00   21.18
  126  232579.48        3.78877400e+01       -2.88709230e-07    0.00   21.18
  127  232579.76        3.82244500e+01       -2.52823430e-07    0.00   21.18
  128  232580.01        3.85096300e+01       -2.38444330e-07    0.00   20.78
  129  232580.27        3.88041800e+01       -1.71940830e-07    0.00   20.78
  130  232580.51        3.90951200e+01       -1.10333630e-07    0.00   20.78
  131  232580.80        3.93847800e+01       -3.31698300e-08    0.00   20.78
  132  232581.14        3.97074700e+01        1.08638170e-07    0.00   21.23
  133  232581.39        3.99756800e+01        2.50198170e-07    0.00   21.23
  134  232581.63        4.02472500e+01        3.43600270e-07    0.00   21.23
  135  232581.88        4.05953800e+01        5.16335470e-07    0.00   20.88
  136  232582.14        4.08901600e+01        7.80861870e-07    0.00   20.88
  137  232582.38        4.11741300e+01        9.62956270e-07    0.00   20.88
  138  232582.63        4.14406400e+01        1.19531557e-06    0.00   20.88
  139  232582.97        4.17848900e+01        1.56737557e-06    0.00   20.98
  140  232583.22        4.20730600e+01        1.94798877e-06    0.00   20.98
  141  232583.47        4.23352300e+01        2.31019407e-06    0.00   20.98
  142  232583.73        4.26582600e+01        2.86199327e-06    0.00   20.98
  143  232583.98        4.29881700e+01        4.22987007e-06    0.00   21.18
  144  232584.24        4.33105600e+01        5.42643697e-06    0.00   21.18
  145  232584.49        4.35424700e+01        5.50155557e-06    0.00   21.18
  146  232584.75        4.38674700e+01        6.81929137e-06    0.00   21.18
  147  232585.04        4.42018200e+01        9.25202957e-06    0.00   20.79
  148  232585.31        4.44319000e+01        1.03299686e-05    0.00   20.79
  149  232585.56        4.47435100e+01        1.24998538e-05    0.00   20.79
  150  232585.80        4.51115900e+01        1.48854880e-05    0.00   20.79
  151  232586.05        4.54052400e+01        1.83701959e-05    0.00   21.24
  152  232586.30        4.56453200e+01        2.31476619e-05    0.00   21.24

File: data/figure09/Ic_2021-10-07_15-29-23056471_anneal220K.txt
# Ic = 38.63 A, n = 28.07 , Tavg = 0.00 K, Anneal220_00K___3600s
#idx    t_s     iHTS_A                vHTS_V                tHTS_K  tTAR_K
    0  232725.03        4.67057200e-02        3.85137640e-08    0.00   20.81
    1  232725.28        3.65754200e-01        2.42585640e-08    0.00   20.81
    2  232725.54        6.46200900e-01        6.67142640e-08    0.00   20.81
    3  232725.86        9.71628900e-01        6.06402640e-08    0.00   20.81
    4  232726.18        1.29484700e+00        8.28907640e-08    0.00   21.26
    5  232726.42        1.53763600e+00        1.01856364e-07    0.00   21.26
    6  232726.67        1.82797300e+00        4.37200640e-08    0.00   21.26
    7  232727.05        2.19137100e+00        3.91955640e-08    0.00   20.88
    8  232727.30        2.47072300e+00        3.99392640e-08    0.00   20.88
    9  232727.54        2.75159600e+00        5.66116640e-08    0.00   20.88
   10  232727.92        3.10035900e+00        2.99606640e-08    0.00   21.02
   11  232728.18        3.37818900e+00        4.34720640e-08    0.00   21.02
   12  232728.43        3.66214700e+00        7.04943640e-08    0.00   21.02
   13  232728.67        3.97150700e+00        3.90063640e-08    0.00   21.02
   14  232728.99        4.31862600e+00        9.53420640e-08    0.00   21.18
   15  232729.23        4.62515300e+00        8.04051640e-08    0.00   21.18
   16  232729.49        4.86368400e+00       -4.56813600e-09    0.00   21.18
   17  232729.74        5.18728400e+00        2.24956400e-09    0.00   21.18
   18  232730.02        5.52266900e+00       -6.36553600e-09    0.00   20.81
   19  232730.27        5.77835200e+00       -2.77073600e-09    0.00   20.81
   20  232730.51        6.08277500e+00       -6.11763600e-09    0.00   20.81
   21  232730.80        6.43601800e+00       -2.51451360e-08    0.00   20.81
   22  232731.13        6.73402500e+00        1.22281640e-08    0.00   21.25
   23  232731.38        6.98863400e+00        3.64619640e-08    0.00   21.25
   24  232731.62        7.30125500e+00        2.15870640e-08    0.00   21.25
   25  232732.02        7.61375900e+00        3.10078640e-08    0.00   21.25
   26  232732.30        7.89413800e+00       -1.56623360e-08    0.00   20.87
   27  232732.55        8.20326300e+00       -3.09092360e-08    0.00   20.87
   28  232732.87        8.55390500e+00       -7.07617060e-08    0.00   20.87
   29  232733.19        8.84938100e+00       -3.80987560e-08    0.00   21.02
   30  232733.43        9.09113800e+00       -7.91493600e-09    0.00   21.02
   31  232733.67        9.39443400e+00       -2.14264360e-08    0.00   21.02
   32  232734.00        9.74652900e+00       -2.89463600e-09    0.00   21.18
   33  232734.24        1.00162800e+01        5.16256400e-09    0.00   21.18
   34  232734.49        1.02905400e+01       -1.87614360e-08    0.00   21.18
   35  232734.74        1.06471200e+01       -2.67568360e-08    0.00   21.18
   36  232735.06        1.08928600e+01       -5.32839360e-08    0.00   20.81
   37  232735.31        1.11831100e+01       -5.53912160e-08    0.00   20.81
   38  232735.55        1.14798900e+01       -2.76866360e-08    0.00   20.81
   39  232735.85        1.17755600e+01       -6.92125360e-08    0.00   20.81
   40  232736.18        1.20964400e+01       -3.49381460e-08    0.00   21.11
   41  232736.43        1.23624200e+01       -1.67936000e-10    0.00   21.11
   42  232736.68        1.26553800e+01       -5.30979960e-08    0.00   21.11
   43  232737.01        1.30225700e+01       -3.14053360e-08    0.00   20.87
   44  232737.26        1.32680600e+01       -4.16938560e-08    0.00   20.87
   45  232737.51        1.35450800e+01       -8.81161460e-08    0.00   20.87
   46  232737.80        1.39268900e+01       -8.17323060e-08    0.00   20.87
   47  232738.12        1.41810000e+01       -6.27667260e-08    0.00   21.03
   48  232738.37        1.44519800e+01       -5.90479860e-08    0.00   21.03
   49  232738.61        1.47655800e+01       -1.00264026e-07    0.00   21.03
   50  232739.14        1.50830300e+01       -9.08432160e-08    0.00   21.17
   51  232739.40        1.53492000e+01       -7.07620160e-08    0.00   21.17
   52  232739.65        1.56548500e+01       -4.46068660e-08    0.00   21.17
   53  232739.97        1.60073700e+01       -7.33651360e-08    0.00   20.81
   54  232740.25        1.62698700e+01       -6.44405760e-08    0.00   20.81
   55  232740.49        1.65542000e+01       -6.04136060e-08    0.00   20.81
   56  232740.75        1.68820000e+01       -9.91521560e-08    0.00   20.81
   57  232741.09        1.72107900e+01       -8.39057460e-08    0.00   21.25
   58  232741.35        1.74654200e+01       -9.28307160e-08    0.00   21.25
   59  232741.59        1.77692900e+01       -1.42042036e-07    0.00   21.25
   60  232741.96        1.81238900e+01       -1.21403036e-07    0.00   21.25
   61  232742.20        1.83673200e+01       -1.28778536e-07    0.00   20.86
   62  232742.45        1.86674700e+01       -1.46752446e-07    0.00   20.86
   63  232742.71        1.89816800e+01       -1.22580636e-07    0.00   20.86
   64  232743.04        1.92516300e+01       -1.48053996e-07    0.00   21.02
   65  232743.29        1.95659400e+01       -1.17002526e-07    0.00   21.02
   66  232743.53        1.98840900e+01       -6.56839160e-08    0.00   21.02
   67  232743.86        2.01818600e+01       -7.33693160e-08    0.00   21.02
   68  232744.18        2.05006100e+01       -1.19853556e-07    0.00   21.16
   69  232744.42        2.07764600e+01       -9.48140460e-08    0.00   21.16
   70  232744.68        2.10622500e+01       -8.60750060e-08    0.00   21.16
   71  232744.97        2.14048300e+01       -1.28902486e-07    0.00   20.80
   72  232745.23        2.16971200e+01       -1.20039496e-07    0.00   20.80
   73  232745.48        2.19766300e+01       -1.28034786e-07    0.00   20.80
   74  232745.74        2.23439200e+01       -1.65160206e-07    0.00   20.80
   75  232746.05        2.26088100e+01       -1.36277996e-07    0.00   21.25
   76  232746.32        2.28781700e+01       -1.16441926e-07    0.00   21.25
   77  232746.56        2.31845400e+01       -1.32119826e-07    0.00   21.25
   78  232746.86        2.35097300e+01       -1.06645056e-07    0.00   21.25
   79  232747.18        2.38089000e+01       -1.16747636e-07    0.00   20.86
   80  232747.43        2.40814000e+01       -1.33667916e-07    0.00   20.86
   81  232747.68        2.43846300e+01       -1.14888266e-07    0.00   20.86
   82  232748.03        2.47125100e+01       -1.37014776e-07    0.00   21.03
   83  232748.28        2.49781000e+01       -1.85296446e-07    0.00   21.03
   84  232748.53        2.52780600e+01       -1.59885046e-07    0.00   21.03
   85  232748.81        2.56041400e+01       -1.89263106e-07    0.00   21.03
   86  232749.13        2.59050500e+01       -1.80090206e-07    0.00   21.16
   87  232749.38        2.61733000e+01       -1.48480906e-07    0.00   21.16
   88  232749.63        2.64784800e+01       -1.55546516e-07    0.00   21.16
   89  232750.04        2.68092200e+01       -1.35155406e-07    0.00   20.80
   90  232750.29        2.70690400e+01       -1.34845516e-07    0.00   20.80
   91  232750.53        2.73711800e+01       -1.45257996e-07    0.00   20.80
   92  232750.82        2.76760300e+01       -1.91618316e-07    0.00   20.80
   93  232751.16        2.80079200e+01       -1.78974586e-07    0.00   21.25
   94  232751.41        2.82768900e+01       -1.55608496e-07    0.00   21.25
   95  232751.65        2.85600000e+01       -1.97258406e-07    0.00   21.25
   96  232752.02        2.89051900e+01       -2.06431296e-07    0.00   20.85
   97  232752.27        2.91686300e+01       -2.01720476e-07    0.00   20.85
   98  232752.53        2.94733000e+01       -1.88828316e-07    0.00   20.85
   99  232752.80        2.98033900e+01       -2.11760456e-07    0.00   20.85
  100  232753.07        3.01053100e+01       -1.95397986e-07    0.00   21.03
  101  232753.34        3.03815300e+01       -2.38163526e-07    0.00   21.03
  102  232753.60        3.06951500e+01       -2.14735456e-07    0.00   21.03
  103  232754.03        3.10274000e+01       -1.76618346e-07    0.00   21.15
  104  232754.30        3.12879100e+01       -2.18888046e-07    0.00   21.15
  105  232754.54        3.15960900e+01       -2.27503136e-07    0.00   21.15
  106  232754.82        3.18660400e+01       -1.77300106e-07    0.00   21.15
  107  232755.07        3.22193100e+01       -1.79903226e-07    0.00   20.80
  108  232755.31        3.25004800e+01       -2.36242176e-07    0.00   20.80
  109  232755.56        3.28097200e+01       -2.15479196e-07    0.00   20.80
  110  232755.94        3.31368800e+01       -2.49815586e-07    0.00   20.80
  111  232756.20        3.33983900e+01       -2.32337496e-07    0.00   21.24
  112  232756.45        3.36992000e+01       -2.00976106e-07    0.00   21.24
  113  232756.71        3.39817900e+01       -1.97443296e-07    0.00   21.24
  114  232757.01        3.42985500e+01       -2.61033796e-07    0.00   20.81
  115  232757.31        3.46048500e+01       -2.46220806e-07    0.00   20.81
  116  232757.56        3.49053700e+01       -1.94840176e-07    0.00   20.81
  117  232758.02        3.52381400e+01       -2.24838036e-07    0.00   21.03
  118  232758.32        3.55013600e+01       -2.26266756e-07    0.00   21.03
  119  232758.56        3.58053400e+01       -1.97820526e-07    0.00   21.03
  120  232758.85        3.61346200e+01       -1.73586736e-07    0.00   21.03
  121  232759.16        3.64040000e+01       -2.00051776e-07    0.00   21.15
  122  232759.41        3.67092600e+01       -1.72719026e-07    0.00   21.15
  123  232759.65        3.70161600e+01       -1.25924876e-07    0.00   21.15
  124  232759.98        3.73558300e+01       -1.17309796e-07    0.00   20.80
  125  232760.25        3.76301000e+01       -6.78505460e-08    0.00   20.80
  126  232760.50        3.79193100e+01       -1.64079360e-08    0.00   20.80
  127  232760.80        3.82408400e+01        3.05346400e-09    0.00   20.80
  128  232761.20        3.85381100e+01        4.81121640e-08    0.00   21.25
  129  232761.44        3.88159500e+01        6.68298640e-08    0.00   21.25
  130  232761.69        3.90913000e+01        1.46782764e-07    0.00   21.25
  131  232761.93        3.94482700e+01        2.26363764e-07    0.00   20.85
  132  232762.18        3.97042000e+01        3.80009764e-07    0.00   20.85
  133  232762.42        4.00035700e+01        4.89960564e-07    0.00   20.85
  134  232762.67        4.02787300e+01        6.34309664e-07    0.00   20.85
  135  232763.02        4.06276700e+01        7.85848364e-07    0.00   21.03
  136  232763.27        4.08937500e+01        1.02279406e-06    0.00   21.03
  137  232763.51        4.11870000e+01        1.21468106e-06    0.00   21.03
  138  232763.78        4.15123200e+01        1.41673266e-06    0.00   21.03
  139  232764.05        4.18243300e+01        1.76164876e-06    0.00   21.15
  140  232764.29        4.20958700e+01        2.18280026e-06    0.00   21.15
  141  232764.54        4.23699300e+01        2.57742376e-06    0.00   21.15
  142  232764.86        4.27268300e+01        3.92050996e-06    0.00   21.15
  143  232765.12        4.30220500e+01        4.00114466e-06    0.00   20.80
  144  232765.37        4.32896600e+01        5.32972776e-06    0.00   20.80
  145  232765.63        4.35506900e+01        6.34847746e-06    0.00   20.80
  146  232765.89        4.39284500e+01        7.59599196e-06    0.00   21.25
  147  232766.14        4.42261500e+01        9.03049726e-06    0.00   21.25
  148  232766.40        4.44735600e+01        1.06502579e-05    0.00   21.25
  149  232766.64        4.47755100e+01        1.20168341e-05    0.00   21.25
  150  232766.91        4.51314700e+01        1.46082403e-05    0.00   20.85
  151  232767.19        4.54038900e+01        1.79805207e-05    0.00   20.85
  152  232767.44        4.56756000e+01        2.19035468e-05    0.00   20.85

File: data/figure09/Ic_2021-10-07_18-07-34986321_Anneal223.txt
# Ic = 38.84 A, n = 29.23 , Tavg = 0.00 K, Anneal223_00K___3600s
#idx    t_s     iHTS_A                vHTS_V                tHTS_K  tTAR_K
    0  242217.90        3.83716600e-02        2.55725500e-08    0.00   20.82
    1  242218.15        3.52370700e-01        2.04902500e-08    0.00   20.82
    2  242218.39        6.66936300e-01        4.19349500e-08    0.00   20.98
    3  242218.64        9.86664300e-01        9.02415000e-09    0.00   20.98
    4  242218.90        1.24652000e+00        4.69552500e-08    0.00   20.98
    5  242219.15        1.53943100e+00        5.52604500e-08    0.00   20.98
    6  242219.49        1.86710800e+00        7.45358500e-08    0.00   20.79
    7  242219.74        2.14207900e+00        8.79233500e-08    0.00   20.79
    8  242220.00        2.44931900e+00        5.10458500e-08    0.00   20.79
    9  242220.25        2.77725800e+00        3.50805000e-09    0.00   20.79
   10  242220.52        3.06884500e+00        3.47454500e-08    0.00   20.77
   11  242220.79        3.36862600e+00       -1.85565500e-08    0.00   20.77
   12  242221.05        3.65098500e+00        2.41469500e-08    0.00   20.77
   13  242221.31        4.00592800e+00        5.06739500e-08    0.00   21.21
   14  242221.60        4.29039800e+00        1.81350500e-08    0.00   21.21
   15  242221.91        4.56391000e+00        4.62115500e-08    0.00   21.21
   16  242222.15        4.84543000e+00        5.96609500e-08    0.00   21.21
   17  242222.52        5.20282500e+00        1.13128500e-08    0.00   20.83
   18  242222.76        5.47424600e+00       -2.70115000e-09    0.00   20.83
   19  242223.02        5.75117500e+00        4.00022500e-08    0.00   20.83
   20  242223.30        6.12115500e+00       -3.00958500e-08    0.00   20.98
   21  242223.59        6.41072200e+00       -1.74521500e-08    0.00   20.98
   22  242223.85        6.68658900e+00        1.93633500e-08    0.00   20.98
   23  242224.10        6.96988500e+00       -3.33187500e-08    0.00   20.98
   24  242224.45        7.32570000e+00        8.31650000e-10    0.00   21.13
   25  242224.70        7.59661500e+00       -2.17906500e-08    0.00   21.13
   26  242224.96        7.87270100e+00       -6.26347500e-08    0.00   21.13
   27  242225.20        8.18183000e+00       -6.54385000e-09    0.00   21.13
   28  242225.49        8.51893300e+00       -2.85463500e-08    0.00   21.06
   29  242225.77        8.79401200e+00       -5.84822500e-08    0.00   21.06
   30  242226.02        9.07641100e+00       -3.88968500e-08    0.00   21.06
   31  242226.30        9.42277700e+00       -4.37932500e-08    0.00   21.06
   32  242226.60        9.71147000e+00       -6.58576500e-08    0.00   21.22
   33  242226.87        9.96535300e+00       -7.25514500e-08    0.00   21.22
   34  242227.11        1.02732900e+01       -5.40197500e-08    0.00   21.22
   35  242227.47        1.06234000e+01       -8.47612500e-08    0.00   20.81
   36  242227.75        1.09052700e+01       -6.79030500e-08    0.00   20.81
   37  242227.99        1.11591600e+01       -1.90636500e-08    0.00   20.81
   38  242228.26        1.15235600e+01       -6.92027500e-08    0.00   20.81
   39  242228.54        1.17983000e+01       -1.92445500e-08    0.00   21.22
   40  242228.80        1.20404300e+01       -2.39537500e-08    0.00   21.22
   41  242229.05        1.23431000e+01       -7.31030500e-08    0.00   21.22
   42  242229.34        1.27086600e+01       -3.80229500e-08    0.00   21.12
   43  242229.60        1.29928400e+01       -7.35368500e-08    0.00   21.12
   44  242229.86        1.32350800e+01       -1.07067450e-07    0.00   21.12
   45  242230.10        1.35407000e+01       -7.13056500e-08    0.00   21.12
   46  242230.42        1.39081600e+01       -1.18223750e-07    0.00   21.07
   47  242230.71        1.41323200e+01       -1.13017450e-07    0.00   21.07
   48  242230.95        1.44354300e+01       -9.29982500e-08    0.00   21.07
   49  242231.19        1.47447500e+01       -1.27148650e-07    0.00   21.07
   50  242231.51        1.50829400e+01       -9.94440500e-08    0.00   21.06
   51  242231.76        1.53328900e+01       -1.30991350e-07    0.00   21.06
   52  242232.01        1.56367700e+01       -1.68550650e-07    0.00   21.06
   53  242232.36        1.59939900e+01       -1.17294050e-07    0.00   20.82
   54  242232.68        1.62584700e+01       -1.04092550e-07    0.00   20.82
   55  242232.93        1.65337400e+01       -1.21632550e-07    0.00   20.82
   56  242233.17        1.68417800e+01       -1.36445550e-07    0.00   20.82
   57  242233.42        1.71817300e+01       -9.34941500e-08    0.00   21.01
   58  242233.66        1.74406700e+01       -1.40474150e-07    0.00   21.01
   59  242233.91        1.77414600e+01       -1.30619450e-07    0.00   21.01
   60  242234.17        1.80346400e+01       -1.65697750e-07    0.00   21.01
   61  242234.50        1.83724100e+01       -1.57327550e-07    0.00   20.78
   62  242234.75        1.86560600e+01       -1.44000850e-07    0.00   20.78
   63  242235.01        1.89513200e+01       -1.52987850e-07    0.00   20.78
   64  242235.30        1.92900000e+01       -1.67676850e-07    0.00   20.78
   65  242235.60        1.95765400e+01       -1.41893550e-07    0.00   20.77
   66  242235.85        1.98542700e+01       -1.71643550e-07    0.00   20.77
   67  242236.09        2.01563400e+01       -1.70837750e-07    0.00   20.77
   68  242236.50        2.04728100e+01       -1.38484750e-07    0.00   21.23
   69  242236.76        2.07516600e+01       -1.65011750e-07    0.00   21.23
   70  242237.00        2.10574700e+01       -1.90795050e-07    0.00   21.23
   71  242237.26        2.14081500e+01       -1.73688850e-07    0.00   21.23
   72  242237.54        2.16785600e+01       -1.90361150e-07    0.00   20.80
   73  242237.80        2.19558700e+01       -2.07839250e-07    0.00   20.80
   74  242238.04        2.22602300e+01       -1.92592350e-07    0.00   20.80
   75  242238.37        2.25991800e+01       -2.13541250e-07    0.00   21.03
   76  242238.66        2.28546200e+01       -1.92964250e-07    0.00   21.03
   77  242238.92        2.31592000e+01       -1.80320550e-07    0.00   21.03
   78  242239.16        2.34420200e+01       -2.24511550e-07    0.00   21.03
   79  242239.53        2.37845900e+01       -2.55872950e-07    0.00   21.03
   80  242239.78        2.40602700e+01       -2.21970450e-07    0.00   21.11
   81  242240.04        2.43674400e+01       -2.10194850e-07    0.00   21.11
   82  242240.30        2.47032900e+01       -2.51721250e-07    0.00   21.10
   83  242240.65        2.49815100e+01       -2.03749950e-07    0.00   21.10
   84  242240.90        2.52590600e+01       -2.17075450e-07    0.00   21.10
   85  242241.15        2.55319500e+01       -2.55502350e-07    0.00   21.10
   86  242241.49        2.58840300e+01       -2.02138450e-07    0.00   21.23
   87  242241.73        2.61853300e+01       -2.12303050e-07    0.00   21.23
   88  242241.98        2.64491100e+01       -2.74467950e-07    0.00   21.23
   89  242242.22        2.67464500e+01       -2.28851450e-07    0.00   21.23
   90  242242.52        2.70775600e+01       -2.47816950e-07    0.00   20.81
   91  242242.80        2.73521300e+01       -2.74405950e-07    0.00   20.81
   92  242243.06        2.76300600e+01       -2.63993450e-07    0.00   20.81
   93  242243.33        2.79974400e+01       -2.94115250e-07    0.00   21.04
   94  242243.64        2.82711300e+01       -2.87607450e-07    0.00   21.04
   95  242243.88        2.85586900e+01       -2.61142450e-07    0.00   21.04
   96  242244.13        2.88393800e+01       -2.99817350e-07    0.00   21.04
   97  242244.37        2.91786800e+01       -2.53828950e-07    0.00   21.11
   98  242244.63        2.94891200e+01       -2.64365350e-07    0.00   21.11
   99  242244.88        2.97391900e+01       -2.99879350e-07    0.00   21.11
  100  242245.12        3.00517400e+01       -2.62691950e-07    0.00   21.11
  101  242245.46        3.04042600e+01       -3.01552750e-07    0.00   20.78
  102  242245.75        3.06912200e+01       -3.27026050e-07    0.00   20.78
  103  242245.99        3.09525100e+01       -2.88407050e-07    0.00   20.78
  104  242246.24        3.12681500e+01       -3.07738250e-07    0.00   20.78
  105  242246.51        3.16088800e+01       -3.35439850e-07    0.00   21.04
  106  242246.77        3.18606700e+01       -3.44860650e-07    0.00   21.04
  107  242247.01        3.21635900e+01       -3.67173050e-07    0.00   21.04
  108  242247.30        3.25269300e+01       -3.32278950e-07    0.00   21.04
  109  242247.60        3.28151700e+01       -3.03458650e-07    0.00   20.80
  110  242247.84        3.30612200e+01       -3.45604350e-07    0.00   20.80
  111  242248.09        3.33686400e+01       -3.27444550e-07    0.00   20.80
  112  242248.46        3.37331200e+01       -3.09470650e-07    0.00   21.06
  113  242248.72        3.39606400e+01       -3.35873650e-07    0.00   21.06
  114  242248.97        3.42693300e+01       -3.30233650e-07    0.00   21.06
  115  242249.22        3.45511700e+01       -3.10338350e-07    0.00   21.06
  116  242249.52        3.49191900e+01       -3.52546050e-07    0.00   20.77
  117  242249.79        3.51688700e+01       -3.10524250e-07    0.00   20.77
  118  242250.04        3.54794000e+01       -2.81022250e-07    0.00   20.77
  119  242250.32        3.58421400e+01       -3.15854450e-07    0.00   20.80
  120  242250.62        3.61036100e+01       -2.83129550e-07    0.00   20.80
  121  242250.87        3.63826200e+01       -2.81146250e-07    0.00   20.80
  122  242251.12        3.66917900e+01       -2.85918550e-07    0.00   20.80
  123  242251.50        3.69852900e+01       -2.21522350e-07    0.00   21.23
  124  242251.77        3.72838800e+01       -2.11853350e-07    0.00   21.23
  125  242252.01        3.75840100e+01       -2.48420250e-07    0.00   21.23
  126  242252.30        3.79006900e+01       -1.83155650e-07    0.00   21.23
  127  242252.58        3.82192600e+01       -1.14235050e-07    0.00   20.80
  128  242252.83        3.84847900e+01       -7.09116500e-08    0.00   20.80
  129  242253.07        3.87933400e+01       -9.49045000e-09    0.00   20.80
  130  242253.45        3.91339700e+01        1.18303500e-08    0.00   21.07
  131  242253.72        3.93854200e+01        1.24198350e-07    0.00   21.07
  132  242253.96        3.96907500e+01        1.86177350e-07    0.00   21.07
  133  242254.20        3.99820400e+01        3.08585950e-07    0.00   21.07
  134  242254.50        4.02948800e+01        4.84296450e-07    0.00   21.11
  135  242254.75        4.05858500e+01        7.01471050e-07    0.00   21.11
  136  242255.00        4.08668800e+01        8.71417550e-07    0.00   21.11
  137  242255.33        4.12184900e+01        1.03349265e-06    0.00   21.11
  138  242255.61        4.14854400e+01        1.37691845e-06    0.00   20.80
  139  242255.87        4.17530100e+01        1.69691625e-06    0.00   20.80
  140  242256.11        4.20411900e+01        1.97154535e-06    0.00   20.80
  141  242256.43        4.23947400e+01        2.44202815e-06    0.00   21.25
  142  242256.67        4.26567700e+01        3.18955725e-06    0.00   21.25
  143  242256.92        4.29557600e+01        4.25231165e-06    0.00   21.25
  144  242257.16        4.32683800e+01        5.32101605e-06    0.00   21.25
  145  242257.42        4.35831000e+01        5.53515365e-06    0.00   20.80
  146  242257.68        4.38672300e+01        7.37828485e-06    0.00   20.80
  147  242257.93        4.41681600e+01        9.21743885e-06    0.00   20.80
  148  242258.18        4.44485600e+01        1.01790430e-05    0.00   20.80
  149  242258.56        4.47897100e+01        1.19727151e-05    0.00   21.10
  150  242258.80        4.50578000e+01        1.59477999e-05    0.00   21.10
  151  242259.05        4.53686500e+01        1.77794653e-05    0.00   21.10
  152  242259.36        4.56708000e+01        2.08434587e-05    0.00   21.10
