Repository: shortlab/2024-CryoHTS-Facility

# 2024-CryoHTS-Facility
Data repository for Alexis' RSI paper on the cryogenic HTS irradiation facility

File: data/figure09/Ic_2021-10-07_18-08-19834302_anneal223K.txt
# Ic = 38.93 A, n = 29.88 , Tavg = 0.00 K, Anneal223_00K___3600s
#idx    t_s     iHTS_A                vHTS_V                tHTS_K  tTAR_K
    0  242262.93        8.20196100e-02       -2.73079500e-08    0.00   20.83
    1  242263.18        3.54001000e-01        1.37221500e-08    0.00   20.83
    2  242263.42        6.37845700e-01        6.07637500e-08    0.00   20.83
    3  242263.67        9.38737000e-01        2.27690500e-08    0.00   20.83
    4  242263.94        1.29454800e+00        5.67315500e-08    0.00   21.26
    5  242264.23        1.53153300e+00        5.26408500e-08    0.00   21.26
    6  242264.47        1.83788700e+00       -8.90425000e-09    0.00   21.26
    7  242264.72        2.17368000e+00        1.32235000e-09    0.00   21.26
    8  242265.01        2.48701400e+00       -1.24370500e-08    0.00   20.81
    9  242265.25        2.75353200e+00       -2.62583500e-08    0.00   20.81
   10  242265.51        3.05113700e+00        1.22306500e-08    0.00   20.81
   11  242265.78        3.40814600e+00       -2.94192500e-08    0.00   20.81
   12  242266.10        3.68237400e+00        8.63585000e-09    0.00   21.12
   13  242266.34        3.95748000e+00        2.27050500e-08    0.00   21.12
   14  242266.60        4.25855800e+00       -1.68375500e-08    0.00   21.12
   15  242266.89        4.56526200e+00       -3.85301500e-08    0.00   21.09
   16  242267.20        4.87853700e+00       -5.49546500e-08    0.00   21.09
   17  242267.44        5.16301200e+00       -7.04493500e-08    0.00   21.09
   18  242267.69        5.47694700e+00       -2.24776500e-08    0.00   21.09
   19  242268.04        5.79450400e+00       -2.33445000e-09    0.00   20.84
   20  242268.30        6.07182900e+00       -5.26613500e-08    0.00   20.84
   21  242268.55        6.38226900e+00       -3.02869500e-08    0.00   20.84
   22  242268.87        6.74742500e+00        5.78550000e-10    0.00   21.26
   23  242269.20        6.98034900e+00       -3.54932500e-08    0.00   21.26
   24  242269.44        7.29005900e+00       -8.56393500e-08    0.00   21.26
   25  242269.69        7.59966800e+00       -7.50478500e-08    0.00   21.26
   26  242270.02        7.91569000e+00       -1.08521750e-07    0.00   20.81
   27  242270.29        8.19372100e+00       -9.15394500e-08    0.00   20.81
   28  242270.54        8.49300400e+00       -5.13151500e-08    0.00   20.81
   29  242270.84        8.85718600e+00       -9.08577500e-08    0.00   21.14
   30  242271.14        9.10648900e+00       -1.05236850e-07    0.00   21.14
   31  242271.39        9.38177900e+00       -7.49911500e-08    0.00   21.14
   32  242271.63        9.68903800e+00       -1.23272650e-07    0.00   21.14
   33  242271.98        1.00087300e+01       -1.04741050e-07    0.00   21.09
   34  242272.23        1.03155200e+01       -5.46000500e-08    0.00   21.09
   35  242272.48        1.05854800e+01       -1.00588450e-07    0.00   21.09
   36  242272.72        1.08993800e+01       -1.35730450e-07    0.00   21.09
   37  242273.06        1.12023800e+01       -1.10257150e-07    0.00   20.84
   38  242273.30        1.14708200e+01       -1.18624250e-07    0.00   20.84
   39  242273.55        1.17704500e+01       -1.56989250e-07    0.00   20.84
   40  242273.83        1.20485200e+01       -1.34614850e-07    0.00   21.26
   41  242274.12        1.23856600e+01       -1.86119350e-07    0.00   21.26
   42  242274.42        1.26631500e+01       -1.39015350e-07    0.00   21.26
   43  242274.66        1.29467800e+01       -8.92462500e-08    0.00   21.26
   44  242275.02        1.32737000e+01       -1.49241850e-07    0.00   20.80
   45  242275.29        1.35590300e+01       -1.58478850e-07    0.00   20.80
   46  242275.54        1.38570500e+01       -1.05924850e-07    0.00   20.80
   47  242275.87        1.41912900e+01       -1.48260650e-07    0.00   21.14
   48  242276.16        1.44460000e+01       -1.77886550e-07    0.00   21.14
   49  242276.41        1.47539600e+01       -1.21423850e-07    0.00   21.14
   50  242276.65        1.50551800e+01       -1.65118950e-07    0.00   21.14
   51  242277.03        1.53846700e+01       -2.16685350e-07    0.00   21.07
   52  242277.29        1.56512700e+01       -1.79064150e-07    0.00   21.07
   53  242277.53        1.59502800e+01       -1.67164250e-07    0.00   21.07
   54  242277.81        1.62879600e+01       -2.12470750e-07    0.00   20.85
   55  242278.19        1.65755400e+01       -2.18792650e-07    0.00   20.85
   56  242278.44        1.68527900e+01       -2.01996350e-07    0.00   20.85
   57  242278.69        1.71408400e+01       -2.39307650e-07    0.00   20.85
   58  242278.94        1.74847900e+01       -2.23379050e-07    0.00   21.26
   59  242279.19        1.77831200e+01       -1.88360950e-07    0.00   21.26
   60  242279.43        1.80650900e+01       -2.07326550e-07    0.00   21.26
   61  242279.68        1.83272800e+01       -1.77576650e-07    0.00   21.26
   62  242279.98        1.86860900e+01       -2.09123950e-07    0.00   20.80
   63  242280.25        1.89911800e+01       -2.18358750e-07    0.00   20.80
   64  242280.49        1.92453100e+01       -1.83464650e-07    0.00   20.80
   65  242280.76        1.96252300e+01       -2.30196750e-07    0.00   20.80
   66  242281.04        1.98931000e+01       -2.10301550e-07    0.00   21.15
   67  242281.31        2.01701500e+01       -2.15255450e-07    0.00   21.15
   68  242281.55        2.04523400e+01       -2.56962950e-07    0.00   21.15
   69  242281.87        2.08119100e+01       -2.15930750e-07    0.00   21.06
   70  242282.15        2.11025300e+01       -2.21880750e-07    0.00   21.06
   71  242282.41        2.13416900e+01       -2.60555550e-07    0.00   21.06
   72  242282.66        2.16537400e+01       -2.03039150e-07    0.00   21.06
   73  242282.96        2.19987100e+01       -2.25475550e-07    0.00   20.85
   74  242283.24        2.23026900e+01       -2.58386350e-07    0.00   20.85
   75  242283.49        2.25548100e+01       -2.38181250e-07    0.00   20.85
   76  242283.73        2.29060300e+01       -2.88136250e-07    0.00   20.85
   77  242284.05        2.31996100e+01       -3.11254350e-07    0.00   21.25
   78  242284.31        2.34499300e+01       -2.85657050e-07    0.00   21.25
   79  242284.56        2.37632000e+01       -2.82682050e-07    0.00   21.25
   80  242284.92        2.41148100e+01       -2.73385250e-07    0.00   21.25
   81  242285.20        2.43796700e+01       -2.78591450e-07    0.00   20.79
   82  242285.44        2.46548400e+01       -2.50019150e-07    0.00   20.79
   83  242285.69        2.49626700e+01       -3.20923050e-07    0.00   20.79
   84  242286.00        2.53044200e+01       -3.01089850e-07    0.00   21.16
   85  242286.26        2.55578000e+01       -3.20923050e-07    0.00   21.16
   86  242286.51        2.58506500e+01       -3.17514250e-07    0.00   21.16
   87  242286.76        2.62138900e+01       -2.61299350e-07    0.00   21.16
   88  242287.04        2.64975100e+01       -2.95511750e-07    0.00   21.05
   89  242287.31        2.67552600e+01       -3.02266950e-07    0.00   21.05
   90  242287.56        2.70547100e+01       -2.93341650e-07    0.00   21.05
   91  242287.90        2.74137800e+01       -3.23215450e-07    0.00   20.85
   92  242288.18        2.76728200e+01       -3.37966450e-07    0.00   20.85
   93  242288.43        2.79472700e+01       -2.99787450e-07    0.00   20.85
   94  242288.67        2.82401200e+01       -3.33132050e-07    0.00   20.85
   95  242288.96        2.86041800e+01       -2.96006750e-07    0.00   21.25
   96  242289.21        2.88465900e+01       -2.87205650e-07    0.00   21.25
   97  242289.45        2.91553900e+01       -3.33751850e-07    0.00   21.25
   98  242289.69        2.94657700e+01       -3.00717150e-07    0.00   21.25
   99  242289.98        2.97796700e+01       -3.73170450e-07    0.00   20.78
  100  242290.25        3.00709900e+01       -3.97032350e-07    0.00   20.78
  101  242290.51        3.03673900e+01       -3.65980950e-07    0.00   20.78
  102  242290.80        3.07288900e+01       -3.97404250e-07    0.00   20.78
  103  242291.05        3.09945300e+01       -3.67592350e-07    0.00   21.16
  104  242291.29        3.12757700e+01       -3.14414450e-07    0.00   21.16
  105  242291.54        3.15879000e+01       -3.64121550e-07    0.00   21.16
  106  242291.83        3.19180100e+01       -3.14910250e-07    0.00   21.04
  107  242292.12        3.21999500e+01       -3.56436150e-07    0.00   21.04
  108  242292.38        3.24922100e+01       -3.71682950e-07    0.00   21.04
  109  242292.63        3.27887300e+01       -3.53461150e-07    0.00   21.04
  110  242292.99        3.31003300e+01       -4.10481750e-07    0.00   20.86
  111  242293.23        3.34053600e+01       -4.24421850e-07    0.00   20.86
  112  242293.48        3.36902800e+01       -3.70620650e-07    0.00   20.86
  113  242293.73        3.39996700e+01       -3.72294050e-07    0.00   20.86
  114  242293.99        3.43037900e+01       -3.81962750e-07    0.00   21.25
  115  242294.24        3.46282800e+01       -3.41800450e-07    0.00   21.25
  116  242294.48        3.48909100e+01       -3.90329950e-07    0.00   21.25
  117  242294.73        3.51592800e+01       -3.42296250e-07    0.00   21.25
  118  242295.04        3.55183500e+01       -3.81342950e-07    0.00   20.90
  119  242295.31        3.57917000e+01       -3.82396650e-07    0.00   20.90
  120  242295.55        3.60534100e+01       -3.41986350e-07    0.00   20.90
  121  242295.80        3.64426700e+01       -3.27235350e-07    0.00   21.17
  122  242296.09        3.67371800e+01       -2.86081350e-07    0.00   21.17
  123  242296.34        3.70110400e+01       -2.55401750e-07    0.00   21.17
  124  242296.58        3.72870200e+01       -2.97237550e-07    0.00   21.17
  125  242296.95        3.76426300e+01       -2.27449250e-07    0.00   21.03
  126  242297.21        3.79174900e+01       -2.02285750e-07    0.00   21.03
  127  242297.45        3.81967700e+01       -1.89828050e-07    0.00   21.03
  128  242297.70        3.84987000e+01       -1.24564150e-07    0.00   21.03
  129  242298.06        3.88312300e+01       -2.32286500e-08    0.00   20.87
  130  242298.33        3.91152600e+01        3.39779500e-08    0.00   20.87
  131  242298.57        3.93901800e+01        7.03596500e-08    0.00   20.87
  132  242298.90        3.97345400e+01        2.29831450e-07    0.00   21.25
  133  242299.21        3.99930300e+01        3.70712350e-07    0.00   21.25
  134  242299.46        4.02626600e+01        3.97612350e-07    0.00   21.25
  135  242299.70        4.05682100e+01        5.89623250e-07    0.00   21.25
  136  242299.96        4.09006000e+01        7.76365850e-07    0.00   20.79
  137  242300.21        4.11893400e+01        1.06531185e-06    0.00   20.79
  138  242300.45        4.14553400e+01        1.35810045e-06    0.00   20.79
  139  242300.70        4.17585800e+01        1.59200905e-06    0.00   20.79
  140  242301.03        4.21094700e+01        2.09199345e-06    0.00   21.19
  141  242301.27        4.23520500e+01        2.57468565e-06    0.00   21.19
  142  242301.52        4.26598500e+01        2.82687805e-06    0.00   21.19
  143  242301.77        4.30099500e+01        4.24625845e-06    0.00   21.19
  144  242302.01        4.33074100e+01        5.29209155e-06    0.00   21.02
  145  242302.27        4.35692500e+01        6.30439395e-06    0.00   21.02
  146  242302.52        4.38625600e+01        7.65181675e-06    0.00   21.02
  147  242302.87        4.42266600e+01        8.78311885e-06    0.00   21.02
  148  242303.17        4.44501700e+01        1.03746766e-05    0.00   20.88
  149  242303.41        4.47734800e+01        1.27483471e-05    0.00   20.88
  150  242303.65        4.50747300e+01        1.49366384e-05    0.00   20.88
  151  242303.93        4.54097800e+01        1.85430704e-05    0.00   21.25
  152  242304.20        4.56689600e+01        2.34700881e-05    0.00   21.25

File: data/figure09/Ic_2021-10-07_18-09-51568283_anneal223K.txt
# Ic = 38.61 A, n = 28.21 , Tavg = 0.00 K, Anneal223_00K___3600s
#idx    t_s     iHTS_A                vHTS_V                tHTS_K  tTAR_K
    0  242354.25        1.07775000e-01        3.24211600e-08    0.00   21.21
    1  242354.49        3.64751000e-01       -7.98904000e-09    0.00   21.21
    2  242354.74        6.45478900e-01        2.26904600e-08    0.00   21.21
    3  242355.03        9.86168000e-01       -4.76614000e-09    0.00   20.81
    4  242355.28        1.26364200e+00       -1.76578400e-08    0.00   20.81
    5  242355.52        1.53980300e+00       -4.51824000e-09    0.00   20.81
    6  242355.80        1.91155700e+00       -5.81300400e-08    0.00   20.81
    7  242356.11        2.19011100e+00       -2.20583400e-08    0.00   21.26
    8  242356.35        2.47011400e+00        3.31649600e-08    0.00   21.26
    9  242356.62        2.75140000e+00        1.10384600e-08    0.00   21.26
   10  242356.98        3.05371900e+00        2.98116000e-09    0.00   20.91
   11  242357.25        3.38607600e+00       -2.75124400e-08    0.00   20.91
   12  242357.50        3.65357400e+00       -7.67924000e-09    0.00   20.91
   13  242357.75        3.97360600e+00       -4.71603400e-08    0.00   20.91
   14  242358.06        4.30633300e+00       -2.33632400e-08    0.00   21.00
   15  242358.32        4.58915100e+00       -1.64858400e-08    0.00   21.00
   16  242358.56        4.86167300e+00       -6.79903400e-08    0.00   21.00
   17  242358.87        5.23032700e+00       -3.84883400e-08    0.00   21.20
   18  242359.12        5.51563000e+00       -2.07004400e-08    0.00   21.20
   19  242359.37        5.77489500e+00       -4.31367400e-08    0.00   21.20
   20  242359.61        6.08117000e+00       -3.22904400e-08    0.00   21.20
   21  242359.88        6.43158700e+00       -6.21023400e-08    0.00   20.81
   22  242360.18        6.73843200e+00       -2.51009400e-08    0.00   20.81
   23  242360.42        6.98720000e+00       -3.59472400e-08    0.00   20.81
   24  242360.66        7.29953100e+00       -9.18522400e-08    0.00   20.81
   25  242361.00        7.66287700e+00       -7.23288400e-08    0.00   21.26
   26  242361.24        7.92273900e+00       -4.41284400e-08    0.00   21.26
   27  242361.49        8.19618100e+00       -4.95825400e-08    0.00   21.26
   28  242361.87        8.55936300e+00       -3.46456400e-08    0.00   20.90
   29  242362.17        8.81481300e+00       -4.05336400e-08    0.00   20.90
   30  242362.41        9.08655600e+00       -7.83408400e-08    0.00   20.90
   31  242362.66        9.39005400e+00       -5.05122400e-08    0.00   20.90
   32  242362.98        9.73067300e+00       -3.40878400e-08    0.00   21.01
   33  242363.23        9.99999600e+00       -8.28032400e-08    0.00   21.01
   34  242363.47        1.02874700e+01       -3.75586400e-08    0.00   21.01
   35  242363.71        1.05922300e+01       -7.35069400e-08    0.00   21.01
   36  242364.08        1.09481200e+01       -9.66264400e-08    0.00   21.19
   37  242364.34        1.11808600e+01       -8.41694400e-08    0.00   21.19
   38  242364.58        1.14794600e+01       -4.67342400e-08    0.00   21.19
   39  242364.92        1.18527800e+01       -9.63173400e-08    0.00   20.81
   40  242365.18        1.20888000e+01       -8.92517400e-08    0.00   20.81
   41  242365.43        1.23589800e+01       -7.95830400e-08    0.00   20.81
   42  242365.68        1.26740700e+01       -1.02267240e-07    0.00   20.81
   43  242365.96        1.30107600e+01       -5.88820400e-08    0.00   21.26
   44  242366.22        1.32718100e+01       -6.97283400e-08    0.00   21.26
   45  242366.47        1.35657400e+01       -8.11324400e-08    0.00   21.26
   46  242366.72        1.38746400e+01       -6.26007400e-08    0.00   21.26
   47  242367.01        1.41780000e+01       -1.20551040e-07    0.00   20.90
   48  242367.26        1.44617400e+01       -1.23650040e-07    0.00   20.90
   49  242367.50        1.47609200e+01       -9.65652400e-08    0.00   20.90
   50  242367.78        1.51320800e+01       -1.47325940e-07    0.00   20.90
   51  242368.03        1.53853800e+01       -1.41004040e-07    0.00   21.02
   52  242368.28        1.56613400e+01       -1.48441540e-07    0.00   21.02
   53  242368.53        1.59685400e+01       -1.20551040e-07    0.00   21.02
   54  242368.87        1.62574200e+01       -8.73923400e-08    0.00   21.18
   55  242369.18        1.65884200e+01       -1.22782340e-07    0.00   21.18
   56  242369.43        1.68637500e+01       -1.44165040e-07    0.00   21.18
   57  242369.68        1.71735300e+01       -1.05923740e-07    0.00   21.18
   58  242369.93        1.74982200e+01       -1.22781440e-07    0.00   20.81
   59  242370.22        1.77773400e+01       -1.56125840e-07    0.00   20.81
   60  242370.46        1.80834200e+01       -1.43730040e-07    0.00   20.81
   61  242370.71        1.83626700e+01       -1.84512140e-07    0.00   20.81
   62  242370.95        1.87076700e+01       -1.40507140e-07    0.00   21.26
   63  242371.20        1.89845400e+01       -1.44163940e-07    0.00   21.26
   64  242371.45        1.92552100e+01       -1.46147240e-07    0.00   21.26
   65  242371.70        1.95422300e+01       -1.04187540e-07    0.00   21.26
   66  242372.01        1.99152400e+01       -1.56683640e-07    0.00   20.88
   67  242372.26        2.01893300e+01       -1.61579940e-07    0.00   20.88
   68  242372.50        2.04612800e+01       -1.52964940e-07    0.00   20.88
   69  242372.80        2.08147600e+01       -1.90524140e-07    0.00   20.88
   70  242373.09        2.11043800e+01       -1.48502440e-07    0.00   21.02
   71  242373.34        2.13605300e+01       -1.55506040e-07    0.00   21.02
   72  242373.59        2.16679900e+01       -1.70752840e-07    0.00   21.02
   73  242374.03        2.20193400e+01       -1.49184240e-07    0.00   21.17
   74  242374.28        2.22860800e+01       -1.72922140e-07    0.00   21.17
   75  242374.54        2.25597700e+01       -1.71930440e-07    0.00   21.17
   76  242374.83        2.29266200e+01       -2.08931840e-07    0.00   20.80
   77  242375.16        2.32146600e+01       -1.63377340e-07    0.00   20.80
   78  242375.41        2.34555000e+01       -1.69574040e-07    0.00   20.80
   79  242375.65        2.37691000e+01       -2.27395340e-07    0.00   20.80
   80  242375.91        2.41102700e+01       -1.89459240e-07    0.00   21.25
   81  242376.20        2.43851700e+01       -2.10221040e-07    0.00   21.25
   82  242376.45        2.46659800e+01       -2.18030340e-07    0.00   21.25
   83  242376.70        2.49669700e+01       -1.77806040e-07    0.00   21.25
   84  242377.01        2.53120100e+01       -2.28814640e-07    0.00   20.87
   85  242377.29        2.55798100e+01       -2.40838640e-07    0.00   20.87
   86  242377.53        2.58629400e+01       -2.13877740e-07    0.00   20.87
   87  242377.87        2.62262100e+01       -2.52800540e-07    0.00   21.03
   88  242378.12        2.65082900e+01       -2.02721540e-07    0.00   21.03
   89  242378.36        2.67558300e+01       -1.79851340e-07    0.00   21.03
   90  242378.61        2.70458000e+01       -2.30302140e-07    0.00   21.03
   91  242378.94        2.74049000e+01       -2.15551140e-07    0.00   21.16
   92  242379.20        2.76498200e+01       -2.38545340e-07    0.00   21.16
   93  242379.45        2.79606500e+01       -2.97735240e-07    0.00   21.16
   94  242379.69        2.82703600e+01       -2.80443140e-07    0.00   21.16
   95  242379.99        2.86131100e+01       -2.74121340e-07    0.00   20.80
   96  242380.24        2.88869800e+01       -2.87508740e-07    0.00   20.80
   97  242380.50        2.91622400e+01       -2.51560940e-07    0.00   20.80
   98  242380.76        2.95416700e+01       -2.84161840e-07    0.00   20.80
   99  242381.04        2.97988500e+01       -2.57820840e-07    0.00   21.25
  100  242381.29        3.00698800e+01       -2.51127140e-07    0.00   21.25
  101  242381.54        3.03774800e+01       -3.06096140e-07    0.00   21.25
  102  242381.82        3.07446300e+01       -2.70639040e-07    0.00   21.25
  103  242382.13        3.09999100e+01       -2.66981040e-07    0.00   20.86
  104  242382.38        3.12782300e+01       -3.17927740e-07    0.00   20.86
  105  242382.62        3.15922500e+01       -2.81608040e-07    0.00   20.86
  106  242383.00        3.19232100e+01       -2.91648640e-07    0.00   21.03
  107  242383.32        3.21886300e+01       -2.93260140e-07    0.00   21.03
  108  242383.57        3.24977600e+01       -3.15820440e-07    0.00   21.03
  109  242383.96        3.28514400e+01       -3.05036140e-07    0.00   21.16
  110  242384.22        3.30990500e+01       -2.98218440e-07    0.00   21.16
  111  242384.47        3.33921000e+01       -3.30199540e-07    0.00   21.16
  112  242384.71        3.37048400e+01       -2.73922640e-07    0.00   21.16
  113  242385.49        3.40312700e+01       -2.99643940e-07    0.00   20.80
  114  242385.80        3.43404700e+01       -3.44826640e-07    0.00   20.80
  115  242386.09        3.46334200e+01       -3.52574040e-07    0.00   21.25
  116  242386.34        3.49094100e+01       -3.14766840e-07    0.00   21.25
  117  242386.58        3.51872100e+01       -3.38256840e-07    0.00   21.25
  118  242386.92        3.55556500e+01       -3.27782440e-07    0.00   20.86
  119  242387.20        3.58152800e+01       -2.64129940e-07    0.00   20.86
  120  242387.44        3.60901700e+01       -2.70942040e-07    0.00   20.86
  121  242387.68        3.64059400e+01       -2.77259340e-07    0.00   20.86
  122  242387.95        3.67409800e+01       -2.42116040e-07    0.00   21.04
  123  242388.20        3.70223700e+01       -2.76204540e-07    0.00   21.04
  124  242388.45        3.72970600e+01       -1.83669840e-07    0.00   21.04
  125  242388.70        3.76112100e+01       -1.79021440e-07    0.00   21.04
  126  242388.98        3.79599100e+01       -1.77905740e-07    0.00   21.15
  127  242389.23        3.82387100e+01       -1.25905340e-07    0.00   21.15
  128  242389.48        3.85069800e+01       -1.44189140e-07    0.00   21.15
  129  242389.76        3.88770800e+01       -5.21502400e-08    0.00   21.15
  130  242390.05        3.91593600e+01        7.31094600e-08    0.00   20.80
  131  242390.31        3.94034600e+01        1.28642660e-07    0.00   20.80
  132  242390.55        3.97145000e+01        2.58240860e-07    0.00   20.80
  133  242390.82        4.00595800e+01        3.52634960e-07    0.00   21.25
  134  242391.14        4.03164800e+01        5.20412260e-07    0.00   21.25
  135  242391.38        4.05844000e+01        7.78988960e-07    0.00   21.25
  136  242391.63        4.08864800e+01        9.57426660e-07    0.00   21.25
  137  242391.98        4.12311400e+01        1.22065166e-06    0.00   20.85
  138  242392.22        4.14884800e+01        1.57207296e-06    0.00   20.85
  139  242392.47        4.17759100e+01        1.90341306e-06    0.00   20.85
  140  242392.71        4.21054500e+01        2.16322926e-06    0.00   20.85
  141  242393.00        4.23966900e+01        3.31585376e-06    0.00   21.04
  142  242393.26        4.26829800e+01        3.41105356e-06    0.00   21.04
  143  242393.51        4.29832100e+01        3.77344496e-06    0.00   21.04
  144  242393.77        4.33497100e+01        5.18433606e-06    0.00   21.04
  145  242394.02        4.36129900e+01        6.52351756e-06    0.00   21.15
  146  242394.28        4.38869800e+01        7.86858706e-06    0.00   21.15
  147  242394.53        4.41643500e+01        9.26596686e-06    0.00   21.15
  148  242394.78        4.45135500e+01        1.05406901e-05    0.00   20.80
  149  242395.13        4.48101100e+01        1.33951975e-05    0.00   20.80
  150  242395.38        4.50699800e+01        1.59605105e-05    0.00   20.80
  151  242395.63        4.54029600e+01        1.78612842e-05    0.00   20.80
  152  242395.91        4.57174400e+01        2.27624637e-05    0.00   21.25

File: data/figure09/Ic_2021-10-07_18-11-22201097_Anneal223.txt
# Ic = 38.66 A, n = 28.06 , Tavg = 0.00 K, Anneal223_00K___3600s
#idx    t_s     iHTS_A                vHTS_V                tHTS_K  tTAR_K
    0  242444.77        7.01782600e-02        4.42777800e-08    0.00   20.83
    1  242445.02        3.73948500e-01        8.07833800e-08    0.00   20.83
    2  242445.46        6.88167700e-01        3.68402800e-08    0.00   21.09
    3  242445.71        9.66403700e-01        2.14694800e-08    0.00   21.09
    4  242445.95        1.27009400e+00        5.14673800e-08    0.00   21.09
    5  242446.19        1.54853300e+00        3.31199800e-08    0.00   21.09
    6  242446.44        1.89108700e+00        3.03906800e-08    0.00   21.12
    7  242446.68        2.17258100e+00        6.83201800e-08    0.00   21.12
    8  242446.93        2.47612100e+00        2.58645800e-08    0.00   21.12
    9  242447.18        2.76432600e+00        5.13998800e-08    0.00   21.12
   10  242447.55        3.11159200e+00        6.01389800e-08    0.00   20.81
   11  242447.79        3.38647300e+00        1.56888000e-09    0.00   20.81
   12  242448.04        3.66573400e+00        3.28061800e-08    0.00   20.81
   13  242448.37        4.03414100e+00        5.10280800e-08    0.00   20.81
   14  242448.64        4.31762200e+00       -1.16946200e-08    0.00   21.27
   15  242448.88        4.59455700e+00        9.99798000e-09    0.00   21.27
   16  242449.13        4.87650500e+00       -6.86032000e-09    0.00   21.27
   17  242449.49        5.21992800e+00        4.97768000e-09    0.00   20.83
   18  242449.74        5.53554800e+00        6.62748800e-08    0.00   20.83
   19  242449.99        5.78285600e+00        5.05941800e-08    0.00   20.83
   20  242450.24        6.15943300e+00       -9.10320000e-10    0.00   20.83
   21  242450.53        6.44319300e+00        3.95618800e-08    0.00   21.09
   22  242450.78        6.72032200e+00       -3.82332000e-09    0.00   21.09
   23  242451.03        6.99468700e+00       -1.95040200e-08    0.00   21.09
   24  242451.31        7.36404000e+00        2.25176800e-08    0.00   21.09
   25  242451.57        7.65436100e+00        3.18028000e-09    0.00   21.12
   26  242451.81        7.90400900e+00        9.87398000e-09    0.00   21.12
   27  242452.06        8.18727000e+00       -5.80502000e-09    0.00   21.12
   28  242452.33        8.57001100e+00       -2.08627200e-08    0.00   20.82
   29  242452.63        8.85787400e+00        2.89095800e-08    0.00   20.82
   30  242452.88        9.09830800e+00       -8.64972000e-09    0.00   20.82
   31  242453.12        9.40657400e+00       -4.25522200e-08    0.00   20.82
   32  242453.47        9.74355800e+00       -5.55072000e-09    0.00   21.26
   33  242453.71        9.99535500e+00       -2.43924200e-08    0.00   21.26
   34  242453.96        1.03030200e+01       -3.78418200e-08    0.00   21.26
   35  242454.20        1.06013700e+01       -5.36482000e-09    0.00   21.26
   36  242454.56        1.09493400e+01       -2.24710200e-08    0.00   20.83
   37  242454.82        1.11889100e+01       -4.00730200e-08    0.00   20.83
   38  242455.06        1.14905600e+01       -2.45163200e-08    0.00   20.83
   39  242455.37        1.18542500e+01       -6.52365200e-08    0.00   21.08
   40  242455.63        1.20990600e+01       -6.10839200e-08    0.00   21.08
   41  242455.89        1.23783100e+01       -2.20392000e-09    0.00   21.08
   42  242456.13        1.26835100e+01       -4.93699200e-08    0.00   21.08
   43  242456.46        1.30224300e+01       -2.43924200e-08    0.00   21.12
   44  242456.72        1.32737400e+01       -6.17052000e-09    0.00   21.12
   45  242456.96        1.35695700e+01       -7.03808200e-08    0.00   21.12
   46  242457.21        1.38756500e+01       -3.08382200e-08    0.00   21.12
   47  242457.54        1.41892200e+01       -2.92267200e-08    0.00   20.81
   48  242457.81        1.44705700e+01       -8.42021200e-08    0.00   20.81
   49  242458.05        1.47746800e+01       -9.88339200e-08    0.00   20.81
   50  242458.33        1.51365200e+01       -7.62164200e-08    0.00   21.26
   51  242458.64        1.53867300e+01       -4.29981200e-08    0.00   21.26
   52  242458.88        1.56666600e+01       -1.47232000e-09    0.00   21.26
   53  242459.13        1.59716100e+01       -2.21732200e-08    0.00   21.26
   54  242459.46        1.62882100e+01       -6.68600200e-08    0.00   20.82
   55  242459.71        1.65684600e+01       -1.19467200e-08    0.00   20.82
   56  242459.95        1.68719100e+01       -1.96321200e-08    0.00   20.82
   57  242460.19        1.71883600e+01       -7.10126200e-08    0.00   20.82
   58  242460.52        1.75036300e+01       -4.10148200e-08    0.00   21.09
   59  242460.78        1.77788600e+01       -4.37419200e-08    0.00   21.09
   60  242461.02        1.80876500e+01       -9.78495200e-08    0.00   21.09
   61  242461.31        1.84201900e+01       -8.10532200e-08    0.00   21.11
   62  242461.68        1.86822000e+01       -4.00232200e-08    0.00   21.11
   63  242461.93        1.89850300e+01       -7.31199200e-08    0.00   21.11
   64  242462.19        1.92684200e+01       -4.99398200e-08    0.00   21.11
   65  242462.48        1.96018100e+01       -1.00452620e-07    0.00   20.81
   66  242462.73        1.99160200e+01       -1.16691120e-07    0.00   20.81
   67  242462.97        2.01883900e+01       -8.77469200e-08    0.00   20.81
   68  242463.22        2.04691700e+01       -1.23322820e-07    0.00   20.81
   69  242463.53        2.08165300e+01       -8.75610200e-08    0.00   21.25
   70  242463.80        2.10921600e+01       -7.15698200e-08    0.00   21.25
   71  242464.04        2.13672000e+01       -1.16254120e-07    0.00   21.25
   72  242464.46        2.17147100e+01       -1.10239120e-07    0.00   20.82
   73  242464.73        2.20165600e+01       -1.25981720e-07    0.00   20.82
   74  242464.97        2.22870400e+01       -8.48897200e-08    0.00   20.82
   75  242465.22        2.25740200e+01       -1.31249920e-07    0.00   20.82
   76  242465.50        2.29374300e+01       -9.56120200e-08    0.00   21.08
   77  242465.76        2.32104400e+01       -1.35650420e-07    0.00   21.08
   78  242466.01        2.34957400e+01       -1.43583720e-07    0.00   21.08
   79  242466.29        2.38184300e+01       -1.22448920e-07    0.00   21.08
   80  242466.55        2.41321800e+01       -1.50587420e-07    0.00   21.11
   81  242466.80        2.43931200e+01       -1.13771920e-07    0.00   21.11
   82  242467.05        2.46708100e+01       -1.63169120e-07    0.00   21.11
   83  242467.34        2.50251000e+01       -1.73271720e-07    0.00   21.11
   84  242467.63        2.53102900e+01       -1.38377520e-07    0.00   20.80
   85  242467.87        2.55634700e+01       -1.24122320e-07    0.00   20.80
   86  242468.11        2.58592600e+01       -1.67941520e-07    0.00   20.80
   87  242468.36        2.62245800e+01       -1.37571820e-07    0.00   21.25
   88  242468.60        2.65088900e+01       -1.59760220e-07    0.00   21.25
   89  242468.86        2.67597800e+01       -1.13462020e-07    0.00   21.25
   90  242469.11        2.70666900e+01       -1.66949820e-07    0.00   21.25
   91  242469.48        2.74547100e+01       -1.78353920e-07    0.00   20.81
   92  242469.72        2.76719200e+01       -1.37509720e-07    0.00   20.81
   93  242469.97        2.79656100e+01       -1.55173120e-07    0.00   20.81
   94  242470.22        2.82838000e+01       -1.58891320e-07    0.00   20.81
   95  242470.49        2.86120200e+01       -1.42962520e-07    0.00   21.08
   96  242470.81        2.88650100e+01       -1.74819720e-07    0.00   21.08
   97  242471.06        2.92182500e+01       -1.93227520e-07    0.00   21.08
   98  242471.46        2.95172000e+01       -1.46247420e-07    0.00   21.10
   99  242471.76        2.98046200e+01       -1.78538420e-07    0.00   21.10
  100  242472.01        3.00766800e+01       -2.12874820e-07    0.00   21.10
  101  242472.30        3.04378800e+01       -2.28803420e-07    0.00   21.10
  102  242472.57        3.07340500e+01       -2.22915420e-07    0.00   20.80
  103  242472.83        3.09687500e+01       -2.16283620e-07    0.00   20.80
  104  242473.08        3.12774200e+01       -1.76493120e-07    0.00   20.80
  105  242473.42        3.16611500e+01       -1.41970920e-07    0.00   21.24
  106  242473.73        3.19126800e+01       -1.78972320e-07    0.00   21.24
  107  242473.97        3.21961900e+01       -2.37046620e-07    0.00   21.24
  108  242474.22        3.25155800e+01       -2.04569620e-07    0.00   21.24
  109  242474.54        3.28484000e+01       -2.24836720e-07    0.00   20.81
  110  242474.81        3.30931800e+01       -2.30166920e-07    0.00   20.81
  111  242475.05        3.33780500e+01       -1.94467020e-07    0.00   20.81
  112  242475.35        3.37697600e+01       -2.30104920e-07    0.00   21.07
  113  242475.65        3.40064600e+01       -2.37047320e-07    0.00   21.07
  114  242475.89        3.42956100e+01       -1.98995120e-07    0.00   21.07
  115  242476.15        3.45896800e+01       -2.49759420e-07    0.00   21.07
  116  242476.50        3.49657500e+01       -2.35504320e-07    0.00   21.10
  117  242476.76        3.52070600e+01       -2.02159620e-07    0.00   21.10
  118  242477.01        3.55006900e+01       -2.20567420e-07    0.00   21.10
  119  242477.29        3.58585900e+01       -2.23418420e-07    0.00   21.10
  120  242477.56        3.61947400e+01       -1.76066520e-07    0.00   20.79
  121  242477.85        3.64173800e+01       -1.73525320e-07    0.00   20.79
  122  242478.09        3.67061300e+01       -1.63732720e-07    0.00   20.79
  123  242478.50        3.70199700e+01       -1.27103120e-07    0.00   21.24
  124  242478.76        3.73122000e+01       -1.33487020e-07    0.00   21.24
  125  242479.01        3.76092300e+01       -1.16132920e-07    0.00   21.24
  126  242479.25        3.79374800e+01       -3.95269200e-08    0.00   21.24
  127  242479.57        3.82373500e+01       -2.26066200e-08    0.00   20.80
  128  242479.82        3.85085600e+01        3.23066800e-08    0.00   20.80
  129  242480.06        3.88055700e+01        1.18023480e-07    0.00   20.80
  130  242480.37        3.91848400e+01        1.48145280e-07    0.00   21.08
  131  242480.65        3.94444500e+01        2.62248480e-07    0.00   21.08
  132  242480.89        3.97078200e+01        3.63707980e-07    0.00   21.08
  133  242481.14        4.00060100e+01        4.03250580e-07    0.00   21.08
  134  242481.40        4.03182400e+01        5.73630680e-07    0.00   21.09
  135  242481.70        4.06039700e+01        7.96323280e-07    0.00   21.09
  136  242481.94        4.08887700e+01        9.23382380e-07    0.00   21.09
  137  242482.18        4.11952000e+01        1.18102998e-06    0.00   21.09
  138  242482.52        4.15015000e+01        1.50214298e-06    0.00   20.80
  139  242482.78        4.17630900e+01        1.77689568e-06    0.00   20.80
  140  242483.03        4.20811200e+01        2.10420648e-06    0.00   20.80
  141  242483.35        4.24131300e+01        2.60524438e-06    0.00   21.24
  142  242483.67        4.27021200e+01        3.08923808e-06    0.00   21.24
  143  242483.92        4.29742500e+01        3.81749078e-06    0.00   21.24
  144  242484.16        4.32970400e+01        5.33207038e-06    0.00   21.24
  145  242484.49        4.36248500e+01        6.36600328e-06    0.00   20.81
  146  242484.74        4.39421800e+01        7.68169248e-06    0.00   20.81
  147  242484.99        4.41991000e+01        9.07219028e-06    0.00   20.81
  148  242485.26        4.45597700e+01        1.03316026e-05    0.00   20.81
  149  242485.54        4.48195500e+01        1.21969211e-05    0.00   21.08
  150  242485.79        4.51146300e+01        1.56270222e-05    0.00   21.08
  151  242486.05        4.54079100e+01        1.77898396e-05    0.00   21.08
  152  242486.52        4.57182400e+01        2.09577697e-05    0.00   21.10
