Repository: shortlab/2024-CryoHTS-Facility

# 2024-CryoHTS-Facility
Data repository for Alexis' RSI paper on the cryogenic HTS irradiation facility

File: data/figure09/Ic_2021-10-07_20-49-32197161_Anneal226.txt
# Ic = 38.77 A, n = 28.88 , Tavg = 0.00 K, Anneal226_00K___3600s
#idx    t_s     iHTS_A                vHTS_V                tHTS_K  tTAR_K
    0  251935.37        8.67199500e-02        9.74370200e-08    0.00   20.95
    1  251935.61        3.57942400e-01        1.28797920e-07    0.00   20.95
    2  251935.86        6.36108600e-01        1.14479020e-07    0.00   20.95
    3  251936.13        9.65498600e-01        8.40456200e-08    0.00   20.95
    4  251936.42        1.28413700e+00        9.29701200e-08    0.00   20.86
    5  251936.67        1.52597800e+00        1.16336220e-07    0.00   20.86
    6  251936.91        1.83921900e+00        1.09518520e-07    0.00   20.86
    7  251937.18        2.16621000e+00        4.35730200e-08    0.00   20.86
    8  251937.49        2.49723500e+00        1.09456520e-07    0.00   21.02
    9  251937.79        2.74573700e+00        1.25323120e-07    0.00   21.02
   10  251938.03        3.05198300e+00        4.27053200e-08    0.00   21.02
   11  251938.35        3.42669000e+00        1.11191920e-07    0.00   20.83
   12  251938.60        3.67635000e+00        7.85290200e-08    0.00   20.83
   13  251938.84        3.96211200e+00        2.42356200e-08    0.00   20.83
   14  251939.10        4.26195900e+00        1.02452920e-07    0.00   20.83
   15  251939.36        4.62927000e+00        8.93134200e-08    0.00   21.09
   16  251939.66        4.84584500e+00        4.91511200e-08    0.00   21.09
   17  251939.92        5.16449100e+00        1.34619920e-07    0.00   21.09
   18  251940.17        5.47686200e+00        8.85696200e-08    0.00   21.09
   19  251940.52        5.79529800e+00        2.59710200e-08    0.00   21.12
   20  251940.77        6.07841200e+00        8.07603200e-08    0.00   21.12
   21  251941.01        6.38628100e+00        2.62189200e-08    0.00   21.12
   22  251941.27        6.71481900e+00        5.42333200e-08    0.00   21.12
   23  251941.62        7.00899500e+00        5.75167200e-08    0.00   20.82
   24  251941.88        7.29270600e+00       -2.51480000e-10    0.00   20.82
   25  251942.13        7.58292500e+00       -2.25662800e-08    0.00   20.82
   26  251942.42        7.92377100e+00       -6.63768000e-09    0.00   21.27
   27  251942.72        8.21331700e+00       -4.59238000e-09    0.00   21.27
   28  251942.97        8.49686100e+00       -9.48868000e-09    0.00   21.27
   29  251943.22        8.81073900e+00        5.47214200e-08    0.00   21.27
   30  251943.51        9.11393500e+00        4.89920000e-10    0.00   20.83
   31  251943.76        9.40840600e+00        2.84512000e-09    0.00   20.83
   32  251944.01        9.69134100e+00       -3.42182800e-08    0.00   20.83
   33  251944.37        1.00305400e+01       -1.18438800e-08    0.00   20.83
   34  251944.67        1.03157200e+01        3.65920000e-10    0.00   21.09
   35  251944.91        1.05831300e+01        3.55699200e-08    0.00   21.09
   36  251945.15        1.08862400e+01       -3.55197800e-08    0.00   21.09
   37  251945.43        1.12053500e+01       -5.56629800e-08    0.00   21.12
   38  251945.68        1.14953000e+01       -7.77893800e-08    0.00   21.12
   39  251945.93        1.17760200e+01       -9.67548800e-08    0.00   21.12
   40  251946.18        1.20456500e+01       -2.78963800e-08    0.00   21.12
   41  251946.48        1.23891500e+01       -8.24908000e-09    0.00   20.82
   42  251946.74        1.27033700e+01       -7.38846800e-08    0.00   20.82
   43  251946.98        1.29692300e+01       -3.97258000e-09    0.00   20.82
   44  251947.22        1.32556400e+01       -7.63638800e-08    0.00   20.82
   45  251947.55        1.35822000e+01       -3.84326800e-08    0.00   21.26
   46  251947.80        1.38657100e+01        2.42520000e-10    0.00   21.26
   47  251948.04        1.41392800e+01       -7.91521800e-08    0.00   21.26
   48  251948.37        1.45037400e+01       -2.51685800e-08    0.00   20.83
   49  251948.62        1.47858800e+01       -5.21293800e-08    0.00   20.83
   50  251948.86        1.50550400e+01       -1.46151280e-07    0.00   20.83
   51  251949.11        1.53395800e+01       -1.13302480e-07    0.00   20.83
   52  251949.46        1.56817700e+01       -9.34072800e-08    0.00   21.09
   53  251949.72        1.59642300e+01       -1.57307480e-07    0.00   21.09
   54  251949.97        1.62388700e+01       -1.32020080e-07    0.00   21.09
   55  251950.22        1.65526200e+01       -1.29045080e-07    0.00   21.09
   56  251950.55        1.68885500e+01       -1.09335880e-07    0.00   21.11
   57  251950.82        1.71683600e+01       -6.81198800e-08    0.00   21.11
   58  251951.06        1.74467000e+01       -1.02952080e-07    0.00   21.11
   59  251951.35        1.78288000e+01       -1.66728280e-07    0.00   20.81
   60  251951.66        1.81012200e+01       -1.27123780e-07    0.00   20.81
   61  251951.90        1.83528800e+01       -1.41316980e-07    0.00   20.81
   62  251952.15        1.86553300e+01       -1.76149080e-07    0.00   20.81
   63  251952.41        1.89987200e+01       -1.20677980e-07    0.00   21.26
   64  251952.68        1.92518300e+01       -1.06546780e-07    0.00   21.26
   65  251952.92        1.95589100e+01       -1.45159580e-07    0.00   21.26
   66  251953.17        1.98630600e+01       -1.56005880e-07    0.00   21.26
   67  251953.52        2.02106400e+01       -1.49496880e-07    0.00   20.82
   68  251953.76        2.04575600e+01       -1.40010280e-07    0.00   20.82
   69  251954.00        2.07577800e+01       -1.55875580e-07    0.00   20.82
   70  251954.25        2.10752800e+01       -1.81534880e-07    0.00   20.82
   71  251954.51        2.13879300e+01       -1.17448780e-07    0.00   21.09
   72  251954.75        2.16767300e+01       -1.41868380e-07    0.00   21.09
   73  251954.99        2.19679600e+01       -1.27241380e-07    0.00   21.09
   74  251955.26        2.23409800e+01       -1.47942380e-07    0.00   21.09
   75  251955.55        2.25937000e+01       -2.16119080e-07    0.00   21.11
   76  251955.81        2.28718400e+01       -2.00066580e-07    0.00   21.11
   77  251956.05        2.31674000e+01       -1.85811380e-07    0.00   21.11
   78  251956.30        2.35077000e+01       -2.27585180e-07    0.00   20.82
   79  251956.61        2.37955800e+01       -1.59470380e-07    0.00   20.82
   80  251956.86        2.40725800e+01       -1.56495380e-07    0.00   20.82
   81  251957.10        2.43775600e+01       -2.24672180e-07    0.00   20.82
   82  251957.42        2.47032800e+01       -2.22440880e-07    0.00   21.26
   83  251957.73        2.49852900e+01       -1.57115180e-07    0.00   21.26
   84  251957.97        2.52699100e+01       -2.27771080e-07    0.00   21.26
   85  251958.22        2.55527600e+01       -1.79551580e-07    0.00   21.26
   86  251958.49        2.58887200e+01       -2.37191880e-07    0.00   20.82
   87  251958.76        2.61656300e+01       -2.03971180e-07    0.00   20.82
   88  251959.00        2.64655200e+01       -1.87422880e-07    0.00   20.82
   89  251959.34        2.67932700e+01       -2.28328880e-07    0.00   21.10
   90  251959.68        2.70910300e+01       -2.20147480e-07    0.00   21.10
   91  251959.93        2.73614200e+01       -1.55379480e-07    0.00   21.10
   92  251960.17        2.76328300e+01       -1.89095980e-07    0.00   21.10
   93  251960.51        2.79805700e+01       -2.52748280e-07    0.00   21.11
   94  251960.79        2.82622000e+01       -2.13825580e-07    0.00   21.11
   95  251961.04        2.85664100e+01       -2.41158280e-07    0.00   21.11
   96  251961.32        2.88964500e+01       -2.63222780e-07    0.00   20.81
   97  251961.64        2.91915500e+01       -2.04590780e-07    0.00   20.81
   98  251961.88        2.94729400e+01       -1.99384480e-07    0.00   20.81
   99  251962.13        2.97559500e+01       -2.56714980e-07    0.00   20.81
  100  251962.46        3.00894000e+01       -2.65268080e-07    0.00   21.26
  101  251962.72        3.03785100e+01       -2.63842580e-07    0.00   21.26
  102  251962.97        3.06867500e+01       -2.85659080e-07    0.00   21.26
  103  251963.21        3.09434400e+01       -2.11346480e-07    0.00   21.26
  104  251963.51        3.13099000e+01       -2.96505380e-07    0.00   20.82
  105  251963.75        3.16018900e+01       -2.37129680e-07    0.00   20.82
  106  251964.00        3.18679700e+01       -2.43885380e-07    0.00   20.82
  107  251964.27        3.22261200e+01       -3.67905080e-07    0.00   20.82
  108  251964.54        3.25186500e+01       -3.59847780e-07    0.00   21.10
  109  251964.78        3.27967900e+01       -3.18631880e-07    0.00   21.10
  110  251965.03        3.30706900e+01       -3.29602080e-07    0.00   21.10
  111  251965.36        3.34356200e+01       -2.95948480e-07    0.00   21.10
  112  251965.68        3.37226500e+01       -3.09586480e-07    0.00   21.11
  113  251965.93        3.39863700e+01       -2.90807780e-07    0.00   21.11
  114  251966.19        3.42785100e+01       -2.16185180e-07    0.00   21.11
  115  251966.43        3.46296500e+01       -2.34592980e-07    0.00   20.82
  116  251966.67        3.49240800e+01       -2.40976780e-07    0.00   20.82
  117  251966.92        3.51873200e+01       -2.47484580e-07    0.00   20.82
  118  251967.17        3.54662900e+01       -2.84052080e-07    0.00   20.82
  119  251967.48        3.58394100e+01       -2.36576280e-07    0.00   21.26
  120  251967.74        3.61281400e+01       -2.77420280e-07    0.00   21.26
  121  251967.99        3.63904300e+01       -2.73949480e-07    0.00   21.26
  122  251968.24        3.67658300e+01       -2.15627380e-07    0.00   21.26
  123  251968.52        3.70563600e+01       -2.40604880e-07    0.00   20.81
  124  251968.79        3.73102300e+01       -1.97653580e-07    0.00   20.81
  125  251969.05        3.76197600e+01       -7.66708800e-08    0.00   20.81
  126  251969.35        3.79688600e+01       -1.26687780e-07    0.00   21.10
  127  251969.69        3.82424100e+01       -1.36418480e-07    0.00   21.10
  128  251969.93        3.85138500e+01       -3.90496800e-08    0.00   21.10
  129  251970.17        3.88069100e+01       -3.52689800e-08    0.00   21.10
  130  251970.56        3.91532100e+01        5.74514200e-08    0.00   21.10
  131  251970.81        3.93765400e+01        2.01986020e-07    0.00   21.10
  132  251971.05        3.96867100e+01        2.57147220e-07    0.00   21.10
  133  251971.33        4.00501100e+01        2.67496920e-07    0.00   21.10
  134  251971.64        4.02979800e+01        4.93098720e-07    0.00   20.82
  135  251971.89        4.05773500e+01        6.81266420e-07    0.00   20.82
  136  251972.14        4.08751400e+01        8.57968120e-07    0.00   20.82
  137  251972.46        4.12302600e+01        1.16606492e-06    0.00   21.27
  138  251972.73        4.14878100e+01        1.46746802e-06    0.00   21.27
  139  251972.97        4.17776300e+01        1.64689682e-06    0.00   21.27
  140  251973.21        4.20796100e+01        2.08657472e-06    0.00   21.27
  141  251973.48        4.24054600e+01        2.48137992e-06    0.00   20.82
  142  251973.73        4.27014800e+01        3.97965642e-06    0.00   20.82
  143  251973.98        4.29651500e+01        4.04448622e-06    0.00   20.82
  144  251974.24        4.32862100e+01        4.42007802e-06    0.00   20.82
  145  251974.56        4.36058300e+01        6.31458522e-06    0.00   21.11
  146  251974.81        4.38820700e+01        7.38483582e-06    0.00   21.11
  147  251975.06        4.41820300e+01        8.61455792e-06    0.00   21.11
  148  251975.46        4.44936500e+01        1.08420773e-05    0.00   21.10
  149  251975.73        4.47932200e+01        1.32477859e-05    0.00   21.10
  150  251975.98        4.51100700e+01        1.52997192e-05    0.00   21.10
  151  251976.23        4.54104000e+01        1.71740832e-05    0.00   21.10
  152  251976.55        4.56518700e+01        2.29009895e-05    0.00   20.83

File: data/figure09/Ic_2021-10-07_20-52-32926445_Anneal226.txt
# Ic = 38.90 A, n = 29.38 , Tavg = 0.00 K, Anneal226_00K___3600s
#idx    t_s     iHTS_A                vHTS_V                tHTS_K  tTAR_K
    0  252116.10        7.96596700e-02        4.52879600e-08    0.00   20.78
    1  252116.35        3.82244300e-01        1.39266600e-08    0.00   20.78
    2  252116.59        6.58795600e-01        3.80363600e-08    0.00   20.78
    3  252116.88        1.02888200e+00       -8.32374000e-09    0.00   21.19
    4  252117.18        1.31020600e+00       -2.03476400e-08    0.00   21.19
    5  252117.43        1.55540800e+00        3.89660600e-08    0.00   21.19
    6  252117.67        1.86517900e+00       -5.96854000e-09    0.00   21.19
    7  252117.99        2.21711200e+00        2.06203600e-08    0.00   21.01
    8  252118.25        2.50761500e+00        2.70665600e-08    0.00   21.01
    9  252118.49        2.76588700e+00       -3.46014400e-08    0.00   21.01
   10  252118.76        3.13334700e+00       -3.05334000e-09    0.00   21.01
   11  252119.02        3.42161400e+00       -2.95182400e-08    0.00   20.88
   12  252119.28        3.67444700e+00       -1.01413740e-07    0.00   20.88
   13  252119.54        3.97757700e+00       -2.04693400e-08    0.00   20.88
   14  252119.80        4.34959700e+00        1.60981600e-08    0.00   20.88
   15  252120.09        4.63134400e+00       -6.85649400e-08    0.00   21.25
   16  252120.34        4.88066600e+00       -2.86505400e-08    0.00   21.25
   17  252120.60        5.18771000e+00       -1.55730400e-08    0.00   21.25
   18  252120.89        5.56293200e+00       -2.08412400e-08    0.00   20.79
   19  252121.19        5.82604200e+00        2.66345600e-08    0.00   20.79
   20  252121.44        6.09425400e+00       -4.47650400e-08    0.00   20.79
   21  252121.68        6.40707300e+00       -6.94326400e-08    0.00   20.79
   22  252122.00        6.75222900e+00       -2.69151400e-08    0.00   21.18
   23  252122.25        7.01798400e+00       -8.89559400e-08    0.00   21.18
   24  252122.50        7.31459000e+00       -1.43931140e-07    0.00   21.18
   25  252122.80        7.68573300e+00       -1.16846440e-07    0.00   21.18
   26  252123.07        7.90591200e+00       -9.80048400e-08    0.00   21.01
   27  252123.33        8.21486200e+00       -4.99093400e-08    0.00   21.01
   28  252123.57        8.51968300e+00       -1.48912400e-08    0.00   21.01
   29  252123.86        8.82494700e+00       -6.43503400e-08    0.00   20.87
   30  252124.16        9.13847400e+00       -2.28245400e-08    0.00   20.87
   31  252124.41        9.41231300e+00       -4.56945400e-08    0.00   20.87
   32  252124.65        9.69727500e+00       -6.10032400e-08    0.00   20.87
   33  252125.03        1.00319600e+01       -2.13367400e-08    0.00   21.25
   34  252125.27        1.03109100e+01       -5.17683400e-08    0.00   21.25
   35  252125.52        1.06096100e+01       -1.08045140e-07    0.00   21.25
   36  252125.80        1.09757500e+01       -7.07338400e-08    0.00   20.78
   37  252126.11        1.12311800e+01       -8.74681400e-08    0.00   20.78
   38  252126.36        1.14964700e+01       -1.58186040e-07    0.00   20.78
   39  252126.61        1.17995900e+01       -1.34943940e-07    0.00   20.78
   40  252126.93        1.21251100e+01       -1.24345540e-07    0.00   21.18
   41  252127.23        1.24027500e+01       -8.72822400e-08    0.00   21.18
   42  252127.47        1.26877000e+01       -7.95968400e-08    0.00   21.18
   43  252127.72        1.29996600e+01       -9.94920400e-08    0.00   21.18
   44  252128.02        1.33088700e+01       -1.10958140e-07    0.00   21.00
   45  252128.29        1.35872400e+01       -8.34395400e-08    0.00   21.00
   46  252128.54        1.38825500e+01       -1.04760240e-07    0.00   21.00
   47  252128.79        1.42431000e+01       -1.18767440e-07    0.00   21.00
   48  252129.05        1.45196600e+01       -9.54014400e-08    0.00   20.87
   49  252129.30        1.47834000e+01       -1.63020340e-07    0.00   20.87
   50  252129.55        1.50854400e+01       -1.72689040e-07    0.00   20.87
   51  252129.82        1.54281000e+01       -1.46967840e-07    0.00   21.23
   52  252130.18        1.57065500e+01       -1.30168640e-07    0.00   21.23
   53  252130.42        1.59772900e+01       -9.83066400e-08    0.00   21.23
   54  252130.67        1.62614300e+01       -9.86765400e-08    0.00   21.23
   55  252131.06        1.66199800e+01       -1.31773240e-07    0.00   20.78
   56  252131.31        1.68847400e+01       -1.53713740e-07    0.00   20.78
   57  252131.55        1.71896000e+01       -5.16965400e-08    0.00   20.78
   58  252131.83        1.74739900e+01       -1.15410840e-07    0.00   20.78
   59  252132.20        1.78176800e+01       -1.43797140e-07    0.00   21.18
   60  252132.45        1.80944200e+01       -1.08345240e-07    0.00   21.18
   61  252132.69        1.83554000e+01       -1.69642340e-07    0.00   21.18
   62  252132.99        1.87202600e+01       -2.25237440e-07    0.00   21.00
   63  252133.24        1.90298600e+01       -1.26381040e-07    0.00   21.00
   64  252133.50        1.92727900e+01       -1.16216540e-07    0.00   21.00
   65  252133.74        1.96521200e+01       -1.42557540e-07    0.00   21.00
   66  252133.99        1.99218900e+01       -1.49623140e-07    0.00   20.86
   67  252134.23        2.01952800e+01       -1.65737640e-07    0.00   20.86
   68  252134.47        2.04889400e+01       -1.21546740e-07    0.00   20.86
   69  252134.72        2.07853000e+01       -1.71253740e-07    0.00   20.86
   70  252135.00        2.11227900e+01       -1.31711240e-07    0.00   21.24
   71  252135.26        2.13752900e+01       -1.31029540e-07    0.00   21.24
   72  252135.51        2.16800600e+01       -1.62080940e-07    0.00   21.24
   73  252135.78        2.20487800e+01       -1.07415540e-07    0.00   21.24
   74  252136.11        2.23385300e+01       -1.52164340e-07    0.00   20.78
   75  252136.35        2.25848400e+01       -1.76584040e-07    0.00   20.78
   76  252136.59        2.28871700e+01       -1.60779440e-07    0.00   20.78
   77  252136.89        2.32524100e+01       -2.28832240e-07    0.00   21.19
   78  252137.15        2.35119300e+01       -2.29390040e-07    0.00   21.19
   79  252137.40        2.37873600e+01       -1.89227740e-07    0.00   21.19
   80  252137.64        2.40903600e+01       -2.53561840e-07    0.00   21.19
   81  252137.98        2.44429700e+01       -2.34968140e-07    0.00   21.00
   82  252138.24        2.47271200e+01       -1.67473140e-07    0.00   21.00
   83  252138.49        2.49927000e+01       -1.79992840e-07    0.00   21.00
   84  252138.76        2.53657500e+01       -2.02243340e-07    0.00   21.00
   85  252139.06        2.56376800e+01       -1.87926140e-07    0.00   20.88
   86  252139.32        2.58814400e+01       -1.98896440e-07    0.00   20.88
   87  252139.56        2.61850300e+01       -1.93628240e-07    0.00   20.88
   88  252139.81        2.65504100e+01       -1.89475640e-07    0.00   21.24
   89  252140.11        2.68067600e+01       -2.47549840e-07    0.00   21.24
   90  252140.37        2.70616800e+01       -2.38748840e-07    0.00   21.24
   91  252140.62        2.73856800e+01       -2.45318640e-07    0.00   21.24
   92  252140.97        2.76995800e+01       -2.71535640e-07    0.00   20.79
   93  252141.23        2.79962800e+01       -1.94681840e-07    0.00   20.79
   94  252141.47        2.82797300e+01       -1.76150140e-07    0.00   20.79
   95  252141.72        2.86044700e+01       -2.54429540e-07    0.00   20.79
   96  252142.02        2.89042700e+01       -1.89724240e-07    0.00   21.18
   97  252142.30        2.91828100e+01       -2.09186340e-07    0.00   21.18
   98  252142.54        2.95021000e+01       -2.53005540e-07    0.00   21.18
   99  252142.83        2.98314900e+01       -1.88733540e-07    0.00   21.00
  100  252143.15        3.01199300e+01       -2.54617040e-07    0.00   21.00
  101  252143.40        3.03996500e+01       -2.53005540e-07    0.00   21.00
  102  252143.66        3.07056100e+01       -2.31498940e-07    0.00   21.00
  103  252143.97        3.10303100e+01       -3.13063140e-07    0.00   20.87
  104  252144.24        3.13439800e+01       -3.03952240e-07    0.00   20.87
  105  252144.48        3.16136400e+01       -2.56662340e-07    0.00   20.87
  106  252144.76        3.19593100e+01       -2.45692040e-07    0.00   20.87
  107  252145.06        3.21864200e+01       -2.25177040e-07    0.00   21.24
  108  252145.32        3.25242900e+01       -2.28214040e-07    0.00   21.24
  109  252145.57        3.28229600e+01       -2.71847140e-07    0.00   21.24
  110  252145.86        3.31645000e+01       -2.69615940e-07    0.00   21.24
  111  252146.12        3.34450900e+01       -2.54059240e-07    0.00   20.78
  112  252146.37        3.37248300e+01       -3.05687640e-07    0.00   20.78
  113  252146.63        3.39759900e+01       -2.96266840e-07    0.00   20.78
  114  252146.99        3.43495700e+01       -3.21244340e-07    0.00   21.18
  115  252147.26        3.46037500e+01       -2.89945040e-07    0.00   21.18
  116  252147.51        3.49248600e+01       -2.68190440e-07    0.00   21.18
  117  252147.78        3.52474100e+01       -2.30507240e-07    0.00   21.18
  118  252148.11        3.55399900e+01       -2.56972140e-07    0.00   20.99
  119  252148.35        3.58187600e+01       -2.06583240e-07    0.00   20.99
  120  252148.60        3.60951300e+01       -2.08442640e-07    0.00   20.99
  121  252148.97        3.64340400e+01       -2.20590440e-07    0.00   20.87
  122  252149.25        3.67311800e+01       -2.41229440e-07    0.00   20.87
  123  252149.50        3.70343700e+01       -2.10673840e-07    0.00   20.87
  124  252149.76        3.73859100e+01       -2.49906440e-07    0.00   20.87
  125  252150.04        3.76613200e+01       -1.85200540e-07    0.00   21.23
  126  252150.33        3.79440800e+01       -6.41557400e-08    0.00   21.23
  127  252150.58        3.82144700e+01       -5.22558400e-08    0.00   21.23
  128  252150.82        3.85802000e+01        2.82547600e-08    0.00   20.78
  129  252151.10        3.88706600e+01        9.90345600e-08    0.00   20.78
  130  252151.35        3.91366600e+01        8.31060600e-08    0.00   20.78
  131  252151.59        3.94407200e+01        1.77499860e-07    0.00   20.78
  132  252151.85        3.97183400e+01        2.31297460e-07    0.00   20.78
  133  252152.10        4.00628500e+01        3.76513960e-07    0.00   21.18
  134  252152.38        4.03073700e+01        5.74226560e-07    0.00   21.18
  135  252152.63        4.05965900e+01        6.36701260e-07    0.00   21.18
  136  252152.87        4.09566300e+01        8.15696260e-07    0.00   20.99
  137  252153.12        4.12463000e+01        1.10135686e-06    0.00   20.99
  138  252153.36        4.14853800e+01        1.31741526e-06    0.00   20.99
  139  252153.61        4.17827000e+01        1.67267816e-06    0.00   20.99
  140  252154.06        4.21430200e+01        2.06191146e-06    0.00   20.86
  141  252154.31        4.23862500e+01        2.58117666e-06    0.00   20.86
  142  252154.56        4.27121100e+01        3.80718156e-06    0.00   20.86
  143  252154.81        4.30730600e+01        3.90095566e-06    0.00   21.24
  144  252155.06        4.33468300e+01        4.23049746e-06    0.00   21.24
  145  252155.33        4.36255400e+01        6.37428616e-06    0.00   21.24
  146  252155.58        4.38970700e+01        7.55715376e-06    0.00   21.24
  147  252155.92        4.42407000e+01        8.99239936e-06    0.00   20.77
  148  252156.17        4.45064100e+01        1.07026455e-05    0.00   20.77
  149  252156.42        4.47882300e+01        1.25555671e-05    0.00   20.77
  150  252156.67        4.51011000e+01        1.38332624e-05    0.00   20.77
  151  252156.99        4.54453600e+01        1.89607156e-05    0.00   21.18
  152  252157.25        4.57001500e+01        2.23561682e-05    0.00   21.18

File: data/figure09/Ic_2021-10-07_23-36-03850024_Anneal229.txt
# Ic = 38.76 A, n = 28.51 , Tavg = 0.00 K, Anneal229_00K___3600s
#idx    t_s     iHTS_A                vHTS_V                tHTS_K  tTAR_K
    0  261926.40        1.21959800e-01       -9.28322000e-09    0.00   20.78
    1  261926.67        4.19256500e-01       -3.87852200e-08    0.00   20.81
    2  261926.93        6.65237000e-01        3.80686800e-08    0.00   20.81
    3  261927.17        9.56070000e-01       -1.44275200e-08    0.00   20.81
    4  261927.51        1.32419200e+00        3.93082800e-08    0.00   21.25
    5  261927.76        1.56337400e+00        1.00605380e-07    0.00   21.25
    6  261928.00        1.87239600e+00        2.82759800e-08    0.00   21.25
    7  261928.29        2.21934200e+00        2.95775800e-08    0.00   21.25
    8  261928.56        2.52663100e+00       -2.53358200e-08    0.00   20.80
    9  261928.84        2.78617400e+00       -1.59770200e-08    0.00   20.80
   10  261929.08        3.09347500e+00        3.37920800e-08    0.00   20.80
   11  261929.52        3.44265400e+00        2.05285800e-08    0.00   21.10
   12  261929.79        3.67882800e+00        2.23259800e-08    0.00   21.10
   13  261930.03        3.98520600e+00       -1.28792000e-09    0.00   21.10
   14  261930.48        4.33350100e+00        5.66623800e-08    0.00   21.09
   15  261930.76        4.60577500e+00        4.16618000e-09    0.00   21.09
   16  261931.01        4.88510700e+00       -3.20295200e-08    0.00   21.09
   17  261931.45        5.22980300e+00       -7.24404200e-08    0.00   21.09
   18  261931.71        5.50146300e+00       -4.98854200e-08    0.00   20.82
   19  261931.95        5.79718800e+00       -4.88820000e-10    0.00   20.82
   20  261932.19        6.09999600e+00       -4.98241200e-08    0.00   20.82
   21  261932.44        6.44844800e+00        4.59338000e-09    0.00   21.26
   22  261932.71        6.73125900e+00        2.74636800e-08    0.00   21.26
   23  261932.96        7.00789100e+00       -6.88516200e-08    0.00   21.26
   24  261933.20        7.31953500e+00       -1.96403200e-08    0.00   21.26
   25  261933.49        7.66842800e+00       -4.52996200e-08    0.00   20.81
   26  261933.75        7.91472600e+00       -1.12112200e-08    0.00   20.81
   27  261934.00        8.22045500e+00        2.74016800e-08    0.00   20.81
   28  261934.24        8.53268800e+00       -7.02771200e-08    0.00   20.81
   29  261934.55        8.86408600e+00       -7.80242000e-09    0.00   21.10
   30  261934.81        9.11279900e+00       -3.25939200e-08    0.00   21.10
   31  261935.05        9.41713700e+00       -1.16265520e-07    0.00   21.10
   32  261935.44        9.77530100e+00       -7.05870200e-08    0.00   21.10
   33  261935.71        1.00077500e+01       -4.08991200e-08    0.00   21.10
   34  261935.95        1.03111900e+01       -7.82724200e-08    0.00   21.10
   35  261936.20        1.06145000e+01       -6.24678200e-08    0.00   21.10
   36  261936.46        1.09548100e+01       -8.32307200e-08    0.00   20.81
   37  261936.73        1.12671800e+01       -5.37907200e-08    0.00   20.81
   38  261936.98        1.15051300e+01        1.18449800e-08    0.00   20.81
   39  261937.25        1.18229000e+01       -3.44567200e-08    0.00   20.81
   40  261937.55        1.21163100e+01       -9.13618200e-08    0.00   21.25
   41  261937.82        1.23873400e+01       -6.14930200e-08    0.00   21.25
   42  261938.07        1.26897100e+01       -1.12377720e-07    0.00   21.25
   43  261938.36        1.30525500e+01       -1.47395720e-07    0.00   20.81
   44  261938.67        1.33175800e+01       -4.47587200e-08    0.00   20.81
   45  261938.91        1.35892300e+01       -5.28779200e-08    0.00   20.81
   46  261939.16        1.38948100e+01       -7.43226200e-08    0.00   20.81
   47  261939.48        1.42113300e+01       -5.20102200e-08    0.00   21.09
   48  261939.73        1.44849800e+01       -6.87445200e-08    0.00   21.09
   49  261939.98        1.47784000e+01       -9.37840200e-08    0.00   21.09
   50  261940.25        1.51236300e+01       -9.68210200e-08    0.00   21.09
   51  261940.56        1.54076400e+01       -1.05126120e-07    0.00   21.10
   52  261940.83        1.56786600e+01       -1.09960520e-07    0.00   21.10
   53  261941.08        1.59820900e+01       -6.52117200e-08    0.00   21.10
   54  261941.41        1.63109000e+01       -6.99841200e-08    0.00   20.81
   55  261941.69        1.65802700e+01       -8.83299200e-08    0.00   20.81
   56  261941.93        1.68824600e+01       -1.29635200e-08    0.00   20.81
   57  261942.17        1.71975200e+01       -9.12429200e-08    0.00   20.81
   58  261942.46        1.75117900e+01       -4.86634200e-08    0.00   21.25
   59  261942.71        1.77915400e+01       -5.78362200e-08    0.00   21.25
   60  261942.97        1.80979600e+01       -9.92381200e-08    0.00   21.25
   61  261943.22        1.84064800e+01       -7.62515200e-08    0.00   21.25
   62  261943.55        1.87352900e+01       -1.03841520e-07    0.00   20.81
   63  261943.81        1.90015100e+01       -1.10227220e-07    0.00   20.81
   64  261944.05        1.92789200e+01       -3.08943200e-08    0.00   20.81
   65  261944.34        1.96470500e+01       -9.98148200e-08    0.00   21.09
   66  261944.63        1.99259800e+01       -1.71276420e-07    0.00   21.09
   67  261944.87        2.02011000e+01       -1.30742220e-07    0.00   21.09
   68  261945.12        2.04867000e+01       -1.54108220e-07    0.00   21.09
   69  261945.46        2.08324800e+01       -1.64272820e-07    0.00   21.10
   70  261945.72        2.11052100e+01       -1.25350120e-07    0.00   21.10
   71  261945.96        2.13816000e+01       -1.15247520e-07    0.00   21.10
   72  261946.21        2.16900700e+01       -9.88851200e-08    0.00   21.10
   73  261946.59        2.20327500e+01       -8.60555200e-08    0.00   20.81
   74  261946.85        2.23025800e+01       -8.95883200e-08    0.00   20.81
   75  261947.09        2.25858600e+01       -2.03195420e-07    0.00   20.81
   76  261947.40        2.29295200e+01       -1.64334720e-07    0.00   21.25
   77  261947.66        2.32143200e+01       -1.52310820e-07    0.00   21.25
   78  261947.91        2.34815700e+01       -2.27677120e-07    0.00   21.25
   79  261948.15        2.37955700e+01       -1.89064320e-07    0.00   21.25
   80  261948.47        2.41348900e+01       -1.99352820e-07    0.00   20.80
   81  261948.73        2.44174900e+01       -1.53178520e-07    0.00   20.80
   82  261948.97        2.46879800e+01       -1.21258720e-07    0.00   20.80
   83  261949.21        2.49959900e+01       -1.61727720e-07    0.00   20.80
   84  261949.50        2.53358100e+01       -1.03277720e-07    0.00   21.09
   85  261949.76        2.55847500e+01       -1.38543720e-07    0.00   21.09
   86  261950.01        2.58858100e+01       -1.88870520e-07    0.00   21.09
   87  261950.28        2.62358200e+01       -1.19330220e-07    0.00   21.09
   88  261950.57        2.65391600e+01       -1.87754920e-07    0.00   21.10
   89  261950.84        2.67811600e+01       -2.65600320e-07    0.00   21.10
   90  261951.09        2.70852800e+01       -2.22153120e-07    0.00   21.10
   91  261951.38        2.74315900e+01       -2.44093620e-07    0.00   20.80
   92  261951.68        2.76754400e+01       -1.59678420e-07    0.00   20.80
   93  261951.92        2.79807300e+01       -1.32593720e-07    0.00   20.80
   94  261952.17        2.82907500e+01       -2.34486920e-07    0.00   20.80
   95  261952.44        2.86358600e+01       -1.87506920e-07    0.00   21.25
   96  261952.68        2.89230700e+01       -1.71888320e-07    0.00   21.25
   97  261952.93        2.91935700e+01       -2.43597820e-07    0.00   21.25
   98  261953.17        2.94999200e+01       -1.51931120e-07    0.00   21.25
   99  261953.54        2.98122000e+01       -2.02567820e-07    0.00   20.81
  100  261953.79        3.00934200e+01       -2.65910220e-07    0.00   20.81
  101  261954.03        3.04014900e+01       -2.30086420e-07    0.00   20.81
  102  261954.36        3.07729300e+01       -2.44155620e-07    0.00   21.08
  103  261954.65        3.09899400e+01       -1.82858520e-07    0.00   21.08
  104  261954.91        3.12955700e+01       -1.47342420e-07    0.00   21.08
  105  261955.15        3.16126700e+01       -1.92830420e-07    0.00   21.08
  106  261955.50        3.19332000e+01       -1.96234820e-07    0.00   21.10
  107  261955.76        3.22078900e+01       -1.81855720e-07    0.00   21.10
  108  261956.01        3.25247600e+01       -1.97474420e-07    0.00   21.10
  109  261956.41        3.28688400e+01       -2.44764220e-07    0.00   20.80
  110  261956.71        3.31105500e+01       -2.55548620e-07    0.00   20.80
  111  261956.95        3.34190900e+01       -1.83033320e-07    0.00   20.80
  112  261957.19        3.37236700e+01       -2.24001320e-07    0.00   20.80
  113  261957.48        3.40420700e+01       -1.58427720e-07    0.00   21.25
  114  261957.73        3.43261000e+01       -1.51362120e-07    0.00   21.25
  115  261957.98        3.46264300e+01       -2.38628320e-07    0.00   21.25
  116  261958.22        3.49431700e+01       -1.87371820e-07    0.00   21.25
  117  261958.49        3.52562100e+01       -2.04416020e-07    0.00   20.80
  118  261958.75        3.55010200e+01       -2.28463820e-07    0.00   20.80
  119  261958.99        3.58327500e+01       -1.91524420e-07    0.00   20.80
  120  261959.29        3.61496000e+01       -2.64535520e-07    0.00   20.80
  121  261959.56        3.64586700e+01       -2.16997720e-07    0.00   21.08
  122  261959.83        3.67335500e+01       -1.70079720e-07    0.00   21.08
  123  261960.08        3.70344500e+01       -1.42313220e-07    0.00   21.08
  124  261960.32        3.73830900e+01       -4.70516200e-08    0.00   21.10
  125  261960.58        3.76685100e+01       -4.37048200e-08    0.00   21.10
  126  261960.83        3.79445600e+01       -1.48846200e-08    0.00   21.10
  127  261961.09        3.82082800e+01        5.48414800e-08    0.00   21.10
  128  261961.50        3.85843200e+01        3.42644800e-08    0.00   20.80
  129  261961.75        3.88383100e+01        1.04300580e-07    0.00   20.80
  130  261962.00        3.91648700e+01        1.70493980e-07    0.00   20.80
  131  261962.30        3.94748500e+01        2.11152180e-07    0.00   20.80
  132  261962.71        3.97338700e+01        3.38084880e-07    0.00   21.25
  133  261962.95        4.00222600e+01        4.35267780e-07    0.00   21.25
  134  261963.19        4.03008000e+01        6.40355880e-07    0.00   21.25
  135  261963.51        4.06359600e+01        7.17953380e-07    0.00   20.81
  136  261963.78        4.09170400e+01        9.52729380e-07    0.00   20.81
  137  261964.03        4.12299000e+01        1.14498778e-06    0.00   20.81
  138  261964.36        4.15483200e+01        1.34418788e-06    0.00   21.08
  139  261964.63        4.18171400e+01        1.69783938e-06    0.00   21.08
  140  261964.87        4.21046800e+01        2.07690218e-06    0.00   21.08
  141  261965.11        4.23756600e+01        2.42565728e-06    0.00   21.08
  142  261965.48        4.27361100e+01        3.94717658e-06    0.00   21.10
  143  261965.74        4.30138200e+01        3.90806798e-06    0.00   21.10
  144  261965.98        4.33113700e+01        5.11616008e-06    0.00   21.10
  145  261966.25        4.36433500e+01        6.15424428e-06    0.00   21.10
  146  261966.57        4.39577200e+01        7.40181698e-06    0.00   20.80
  147  261966.84        4.42125600e+01        8.73820718e-06    0.00   20.80
  148  261967.09        4.44777100e+01        9.77275858e-06    0.00   20.80
  149  261967.46        4.48368800e+01        1.21481609e-05    0.00   21.25
  150  261967.73        4.51104600e+01        1.45352152e-05    0.00   21.25
  151  261967.97        4.54208900e+01        1.71758871e-05    0.00   21.25
  152  261968.21        4.56820200e+01        2.13239471e-05    0.00   21.25
