Repository: shortlab/2024-CryoHTS-Facility

# 2024-CryoHTS-Facility
Data repository for Alexis' RSI paper on the cryogenic HTS irradiation facility

File: data/figure09/Ic_2021-10-08_02-19-44493051_Anneal232.txt
# Ic = 38.63 A, n = 27.50 , Tavg = 0.00 K, Anneal232_00K___3600s
#idx    t_s     iHTS_A                vHTS_V                tHTS_K  tTAR_K
    0  271747.10        8.95360600e-02        3.73732400e-08    0.00   21.00
    1  271747.35        3.81686700e-01        9.66874000e-09    0.00   21.00
    2  271747.59        6.41010200e-01        7.35688400e-08    0.00   21.00
    3  271747.92        1.00855600e+00        4.09679400e-08    0.00   20.87
    4  271748.17        1.27993300e+00       -1.63623600e-08    0.00   20.87
    5  271748.42        1.55588900e+00        3.38404400e-08    0.00   20.87
    6  271748.66        1.86613000e+00       -9.29686000e-09    0.00   20.87
    7  271748.99        2.22614200e+00       -3.07414600e-08    0.00   20.92
    8  271749.27        2.48807000e+00        4.34524000e-09    0.00   20.92
    9  271749.51        2.76617000e+00       -1.97577600e-08    0.00   20.92
   10  271749.79        3.12336100e+00       -8.34099600e-08    0.00   20.92
   11  271750.05        3.43736000e+00       -2.55837600e-08    0.00   20.94
   12  271750.29        3.67475900e+00       -2.63275600e-08    0.00   20.94
   13  271750.54        3.98054200e+00        3.28622400e-08    0.00   20.94
   14  271750.82        4.33400900e+00        3.21185400e-08    0.00   20.94
   15  271751.18        4.60076200e+00       -5.62656000e-09    0.00   21.21
   16  271751.43        4.87957200e+00       -2.03155600e-08    0.00   21.21
   17  271751.68        5.18771700e+00       -2.31046600e-08    0.00   21.21
   18  271751.98        5.54440400e+00       -9.00417600e-08    0.00   20.78
   19  271752.26        5.80926500e+00       -6.08496600e-08    0.00   20.78
   20  271752.51        6.09583200e+00       -1.78983600e-08    0.00   20.78
   21  271752.79        6.45093800e+00       -3.33930600e-08    0.00   20.78
   22  271753.07        6.75994200e+00       -2.36004600e-08    0.00   21.22
   23  271753.32        7.01871600e+00       -4.91357600e-08    0.00   21.22
   24  271753.57        7.31644600e+00       -7.36196000e-09    0.00   21.22
   25  271753.91        7.68410100e+00        1.54462400e-08    0.00   20.91
   26  271754.17        7.90744400e+00       -2.84347600e-08    0.00   20.91
   27  271754.43        8.21436700e+00        2.43064000e-09    0.00   20.91
   28  271754.67        8.53883100e+00        7.08552400e-08    0.00   20.91
   29  271754.99        8.86086100e+00        1.50740400e-08    0.00   20.95
   30  271755.26        9.11412000e+00       -6.71115600e-08    0.00   20.95
   31  271755.50        9.40894300e+00       -1.47403600e-08    0.00   20.95
   32  271755.81        9.75377100e+00       -5.93030600e-08    0.00   20.95
   33  271756.11        1.00344600e+01       -7.04592600e-08    0.00   21.20
   34  271756.36        1.03022700e+01       -2.08762600e-08    0.00   21.20
   35  271756.61        1.06087400e+01       -3.82922600e-08    0.00   21.20
   36  271756.99        1.09682200e+01       -1.01076860e-07    0.00   20.78
   37  271757.33        1.11984800e+01       -1.18492860e-07    0.00   20.78
   38  271757.58        1.14970700e+01       -9.30815600e-08    0.00   20.78
   39  271757.91        1.18490900e+01       -4.57917600e-08    0.00   21.23
   40  271758.18        1.20769200e+01       -4.36224600e-08    0.00   21.23
   41  271758.42        1.23803800e+01        1.68688400e-08    0.00   21.23
   42  271758.67        1.26892300e+01       -2.15579600e-08    0.00   21.23
   43  271758.93        1.30254300e+01       -8.69456600e-08    0.00   20.91
   44  271759.17        1.32766500e+01       -4.87666600e-08    0.00   20.91
   45  271759.42        1.35778800e+01       -1.20971960e-07    0.00   20.91
   46  271759.66        1.38876600e+01       -9.82257600e-08    0.00   20.91
   47  271759.98        1.42063900e+01       -1.35660960e-07    0.00   20.95
   48  271760.24        1.44767100e+01       -7.25045600e-08    0.00   20.95
   49  271760.48        1.47746200e+01       -4.82376000e-09    0.00   20.95
   50  271760.75        1.51253900e+01       -7.52936600e-08    0.00   20.95
   51  271761.14        1.53992400e+01       -1.28360760e-07    0.00   21.20
   52  271761.40        1.56739300e+01       -6.44740600e-08    0.00   21.20
   53  271761.64        1.59747900e+01       -5.37516600e-08    0.00   21.20
   54  271761.89        1.62980700e+01       -9.02571600e-08    0.00   20.78
   55  271762.13        1.66072200e+01       -3.43523600e-08    0.00   20.78
   56  271762.38        1.68788800e+01       -8.07124600e-08    0.00   20.78
   57  271762.62        1.71885700e+01       -1.12962600e-08    0.00   20.78
   58  271762.99        1.75205900e+01       -2.59852600e-08    0.00   21.22
   59  271763.25        1.77821500e+01       -7.60020600e-08    0.00   21.22
   60  271763.50        1.80912500e+01       -4.91652600e-08    0.00   21.22
   61  271763.79        1.84120800e+01       -4.10460600e-08    0.00   21.22
   62  271764.19        1.87172400e+01       -1.13933060e-07    0.00   20.89
   63  271764.44        1.89940600e+01       -1.16784060e-07    0.00   20.89
   64  271764.70        1.92582600e+01       -6.88745600e-08    0.00   20.89
   65  271764.94        1.96131900e+01       -7.33369600e-08    0.00   20.95
   66  271765.20        1.98921400e+01       -1.04698260e-07    0.00   20.95
   67  271765.45        2.01936200e+01       -4.73678600e-08    0.00   20.95
   68  271765.69        2.04766800e+01       -6.70771600e-08    0.00   20.95
   69  271766.03        2.08278600e+01       -3.91866600e-08    0.00   21.19
   70  271766.29        2.10926600e+01       -6.00115600e-08    0.00   21.19
   71  271766.54        2.13680500e+01       -1.29551660e-07    0.00   21.19
   72  271766.80        2.17199400e+01       -7.81112600e-08    0.00   21.19
   73  271767.05        2.20243700e+01       -6.68970600e-08    0.00   20.78
   74  271767.31        2.23015100e+01       -1.02042960e-07    0.00   20.78
   75  271767.55        2.25803700e+01       -8.14039600e-08    0.00   20.78
   76  271767.92        2.29226300e+01       -1.16855860e-07    0.00   20.78
   77  271768.19        2.32252000e+01       -1.54600860e-07    0.00   21.22
   78  271768.44        2.34769600e+01       -1.40345760e-07    0.00   21.22
   79  271768.68        2.37858800e+01       -1.21690160e-07    0.00   21.22
   80  271768.97        2.41315900e+01       -1.31916660e-07    0.00   20.89
   81  271769.22        2.44141700e+01       -9.08867600e-08    0.00   20.89
   82  271769.46        2.46882200e+01       -1.60488860e-07    0.00   20.89
   83  271769.71        2.49854100e+01       -9.98116600e-08    0.00   20.89
   84  271769.95        2.53263200e+01       -7.09915600e-08    0.00   20.95
   85  271770.22        2.55821100e+01       -1.03282460e-07    0.00   20.95
   86  271770.48        2.58809000e+01       -3.47959600e-08    0.00   20.95
   87  271770.72        2.62009100e+01       -1.19706860e-07    0.00   20.95
   88  271771.08        2.65265200e+01       -1.38920260e-07    0.00   21.18
   89  271771.34        2.67807200e+01       -1.01609060e-07    0.00   21.18
   90  271771.59        2.70750400e+01       -9.41716600e-08    0.00   21.18
   91  271771.95        2.74250500e+01       -1.57203960e-07    0.00   20.77
   92  271772.20        2.76701300e+01       -1.12145460e-07    0.00   20.77
   93  271772.44        2.79742700e+01       -1.12579260e-07    0.00   20.77
   94  271772.68        2.82843400e+01       -1.56895660e-07    0.00   20.77
   95  271773.00        2.86282100e+01       -1.28701460e-07    0.00   21.22
   96  271773.27        2.88737000e+01       -7.44778600e-08    0.00   21.22
   97  271773.52        2.91819600e+01       -1.20961860e-07    0.00   21.22
   98  271773.81        2.95392200e+01       -1.31374360e-07    0.00   21.22
   99  271774.16        2.98181700e+01       -6.54289600e-08    0.00   20.88
  100  271774.40        3.00819400e+01       -1.61929860e-07    0.00   20.88
  101  271774.65        3.03892600e+01       -7.67091600e-08    0.00   20.88
  102  271775.02        3.07515400e+01       -7.38580600e-08    0.00   20.95
  103  271775.28        3.09904700e+01       -1.32923760e-07    0.00   20.95
  104  271775.53        3.12973300e+01       -8.65017600e-08    0.00   20.95
  105  271775.82        3.16600500e+01       -1.03112060e-07    0.00   20.95
  106  271776.13        3.19212900e+01       -1.81453060e-07    0.00   21.18
  107  271776.38        3.21877800e+01       -1.65648560e-07    0.00   21.18
  108  271776.64        3.25009400e+01       -1.56165760e-07    0.00   21.18
  109  271776.88        3.28771900e+01       -1.13958360e-07    0.00   20.77
  110  271777.13        3.31282400e+01       -2.03085600e-08    0.00   20.77
  111  271777.37        3.34012100e+01       -9.32574600e-08    0.00   20.77
  112  271777.63        3.37058300e+01       -7.39200600e-08    0.00   20.77
  113  271777.99        3.40520000e+01       -9.85256600e-08    0.00   21.22
  114  271778.24        3.43053900e+01       -1.00632860e-07    0.00   21.22
  115  271778.49        3.46047600e+01       -5.30952600e-08    0.00   21.22
  116  271778.75        3.49559700e+01       -9.53568600e-08    0.00   21.22
  117  271779.05        3.52300600e+01       -1.87449360e-07    0.00   20.87
  118  271779.34        3.55114100e+01       -1.98291760e-07    0.00   20.87
  119  271779.59        3.58176500e+01       -1.32718260e-07    0.00   20.87
  120  271779.86        3.61574300e+01       -5.59885600e-08    0.00   20.96
  121  271780.12        3.64383100e+01        9.21304000e-09    0.00   20.96
  122  271780.38        3.67186000e+01       -2.25820600e-08    0.00   20.96
  123  271780.62        3.70304800e+01       -7.63795600e-08    0.00   20.96
  124  271780.87        3.73111700e+01       -1.37190600e-08    0.00   20.96
  125  271781.13        3.76516800e+01       -3.86965600e-08    0.00   21.17
  126  271781.38        3.79344500e+01       -9.81446000e-09    0.00   21.17
  127  271781.64        3.81912900e+01        2.61332400e-08    0.00   21.17
  128  271781.99        3.85678500e+01        1.34658040e-07    0.00   20.77
  129  271782.23        3.88423600e+01        2.46033740e-07    0.00   20.77
  130  271782.48        3.91309300e+01        2.43492640e-07    0.00   20.77
  131  271782.75        3.94087300e+01        2.59359240e-07    0.00   20.77
  132  271783.05        3.97423800e+01        4.27197640e-07    0.00   21.22
  133  271783.35        4.00135800e+01        5.42168140e-07    0.00   21.22
  134  271783.60        4.02909100e+01        6.35446140e-07    0.00   21.22
  135  271783.97        4.06369500e+01        8.25225040e-07    0.00   20.87
  136  271784.23        4.09055000e+01        1.02361894e-06    0.00   20.87
  137  271784.47        4.12140400e+01        1.13326354e-06    0.00   20.87
  138  271784.72        4.14540300e+01        1.34785104e-06    0.00   20.87
  139  271785.05        4.18233600e+01        1.71038614e-06    0.00   20.97
  140  271785.30        4.21084000e+01        2.06236394e-06    0.00   20.97
  141  271785.55        4.23716200e+01        2.41657284e-06    0.00   20.97
  142  271785.80        4.27521200e+01        3.59125744e-06    0.00   21.18
  143  271786.11        4.30147000e+01        3.79498184e-06    0.00   21.18
  144  271786.36        4.33016700e+01        5.04800764e-06    0.00   21.18
  145  271786.61        4.35904200e+01        5.25514084e-06    0.00   21.18
  146  271786.98        4.39270000e+01        6.70730454e-06    0.00   20.78
  147  271787.24        4.42029500e+01        7.68793344e-06    0.00   20.78
  148  271787.49        4.44778000e+01        1.00917819e-05    0.00   20.78
  149  271787.73        4.47730300e+01        1.13847840e-05    0.00   20.78
  150  271788.07        4.51376400e+01        1.42686584e-05    0.00   21.23
  151  271788.32        4.54110600e+01        1.76846209e-05    0.00   21.23
  152  271788.57        4.56675500e+01        1.98364014e-05    0.00   21.23
  153  271788.87        4.60523800e+01        2.48254481e-05    0.00   20.87

File: data/figure09/Ic_2021-10-08_02-20-29613346_Anneal232.txt
# Ic = 39.01 A, n = 29.51 , Tavg = 0.00 K, Anneal232_00K___3600s
#idx    t_s     iHTS_A                vHTS_V                tHTS_K  tTAR_K
    0  271792.40        7.82519700e-02       -1.58541400e-08    0.00   21.06
    1  271792.65        3.84485500e-01       -1.25693400e-08    0.00   21.06
    2  271792.90        7.22786500e-01       -1.10198400e-08    0.00   21.24
    3  271793.28        1.01176100e+00       -7.81429400e-08    0.00   21.24
    4  271793.54        1.27970400e+00       -9.91537400e-08    0.00   21.24
    5  271793.84        1.60406000e+00        6.27226000e-09    0.00   21.24
    6  271794.14        1.90594400e+00        2.19529600e-08    0.00   20.87
    7  271794.38        2.18013000e+00       -4.03978400e-08    0.00   20.87
    8  271794.63        2.46844100e+00        1.27800600e-08    0.00   20.87
    9  271794.97        2.80764800e+00       -2.68244400e-08    0.00   20.87
   10  271795.22        3.09105900e+00       -4.33108400e-08    0.00   21.00
   11  271795.46        3.39170300e+00        1.97836600e-08    0.00   21.00
   12  271795.71        3.67497200e+00       -3.71129400e-08    0.00   21.00
   13  271796.01        4.02124400e+00       -1.31816640e-07    0.00   21.18
   14  271796.26        4.30251600e+00       -1.03984440e-07    0.00   21.18
   15  271796.51        4.60310100e+00       -1.13586340e-07    0.00   21.18
   16  271796.79        4.92383700e+00       -3.70387400e-08    0.00   21.18
   17  271797.19        5.23091700e+00        2.32046600e-08    0.00   20.79
   18  271797.44        5.50709100e+00       -2.95044000e-09    0.00   20.79
   19  271797.69        5.77115900e+00       -7.22427400e-08    0.00   20.79
   20  271798.01        6.14663500e+00       -1.26191400e-08    0.00   21.24
   21  271798.26        6.41777400e+00       -5.23475400e-08    0.00   21.24
   22  271798.52        6.72479400e+00       -5.87314400e-08    0.00   21.24
   23  271798.78        7.06408500e+00       -1.08837400e-08    0.00   21.24
   24  271799.06        7.35836600e+00       -1.19842540e-07    0.00   20.86
   25  271799.31        7.63534800e+00       -1.52815340e-07    0.00   20.86
   26  271799.55        7.91103300e+00       -9.57947400e-08    0.00   20.86
   27  271799.85        8.27524900e+00       -1.03728040e-07    0.00   20.86
   28  271800.19        8.54997600e+00       -7.01355400e-08    0.00   21.00
   29  271800.43        8.82880600e+00       -1.48503400e-08    0.00   21.00
   30  271800.67        9.11083800e+00       -9.59807400e-08    0.00   21.00
   31  271800.98        9.46185400e+00       -2.12961400e-08    0.00   21.16
   32  271801.26        9.72641700e+00       -1.36107400e-08    0.00   21.16
   33  271801.50        1.00008700e+01       -1.00009340e-07    0.00   21.16
   34  271801.75        1.03528900e+01       -7.00115400e-08    0.00   21.16
   35  271802.04        1.06495900e+01       -1.29077440e-07    0.00   20.79
   36  271802.29        1.09221000e+01       -1.34105740e-07    0.00   20.79
   37  271802.53        1.11941000e+01       -8.93030400e-08    0.00   20.79
   38  271802.84        1.15636600e+01       -1.50228240e-07    0.00   21.24
   39  271803.19        1.18388400e+01       -1.52087640e-07    0.00   21.24
   40  271803.44        1.20816800e+01       -9.27738400e-08    0.00   21.24
   41  271803.69        1.23806400e+01       -5.77558400e-08    0.00   21.24
   42  271804.04        1.27260400e+01       -9.48811400e-08    0.00   20.85
   43  271804.29        1.30010500e+01       -7.38703400e-08    0.00   20.85
   44  271804.54        1.32679600e+01       -9.08525400e-08    0.00   20.85
   45  271804.81        1.36305200e+01       -1.34919440e-07    0.00   20.85
   46  271805.12        1.39238000e+01       -1.34795540e-07    0.00   21.01
   47  271805.37        1.41634300e+01       -1.61136540e-07    0.00   21.01
   48  271805.63        1.44734300e+01       -1.53946940e-07    0.00   21.01
   49  271805.96        1.48236400e+01       -9.55629400e-08    0.00   21.01
   50  271806.21        1.50866200e+01       -1.24011240e-07    0.00   21.16
   51  271806.46        1.53665200e+01       -1.32006440e-07    0.00   21.16
   52  271806.70        1.56731900e+01       -6.01729400e-08    0.00   21.16
   53  271807.00        1.60272100e+01       -1.25250740e-07    0.00   20.79
   54  271807.28        1.62705300e+01       -1.45269940e-07    0.00   20.79
   55  271807.53        1.65757700e+01       -8.37249400e-08    0.00   20.79
   56  271807.81        1.69426400e+01       -1.30890840e-07    0.00   21.24
   57  271808.12        1.72283200e+01       -2.22189840e-07    0.00   21.24
   58  271808.37        1.74741600e+01       -2.04592940e-07    0.00   21.24
   59  271808.62        1.77896600e+01       -2.14324640e-07    0.00   21.24
   60  271808.98        1.81331300e+01       -1.85318640e-07    0.00   20.85
   61  271809.23        1.83895500e+01       -9.68128400e-08    0.00   20.85
   62  271809.49        1.86827200e+01       -1.08960640e-07    0.00   20.85
   63  271809.75        1.90360200e+01       -1.18691340e-07    0.00   20.85
   64  271810.06        1.93122000e+01       -9.47675400e-08    0.00   21.01
   65  271810.33        1.95868600e+01       -1.39020440e-07    0.00   21.01
   66  271810.59        1.98894600e+01       -1.18939240e-07    0.00   21.01
   67  271810.96        2.02445600e+01       -1.36789140e-07    0.00   21.15
   68  271811.22        2.04840100e+01       -1.50548440e-07    0.00   21.15
   69  271811.47        2.07837100e+01       -2.10234040e-07    0.00   21.15
   70  271811.71        2.10966800e+01       -1.51540140e-07    0.00   21.15
   71  271811.99        2.14088100e+01       -1.63935940e-07    0.00   20.79
   72  271812.26        2.16899000e+01       -1.71311340e-07    0.00   20.79
   73  271812.50        2.19949500e+01       -1.03630540e-07    0.00   20.79
   74  271812.92        2.23475300e+01       -1.91020640e-07    0.00   20.79
   75  271813.18        2.26297400e+01       -2.43888540e-07    0.00   21.24
   76  271813.43        2.28857300e+01       -2.08250740e-07    0.00   21.24
   77  271813.68        2.31961500e+01       -1.87859740e-07    0.00   21.24
   78  271813.96        2.35113600e+01       -2.79524540e-07    0.00   20.84
   79  271814.21        2.37934800e+01       -2.32479540e-07    0.00   20.84
   80  271814.46        2.40985000e+01       -2.48964640e-07    0.00   20.84
   81  271814.70        2.44032300e+01       -2.27396040e-07    0.00   20.84
   82  271815.03        2.47209700e+01       -2.04401940e-07    0.00   21.00
   83  271815.29        2.49970300e+01       -2.39853840e-07    0.00   21.00
   84  271815.54        2.52999200e+01       -2.23119540e-07    0.00   21.00
   85  271815.82        2.56253800e+01       -1.99381640e-07    0.00   21.16
   86  271816.11        2.59436100e+01       -1.99133740e-07    0.00   21.16
   87  271816.38        2.61934100e+01       -1.59839140e-07    0.00   21.16
   88  271816.62        2.64961700e+01       -1.83391040e-07    0.00   21.16
   89  271816.92        2.68274200e+01       -1.61636540e-07    0.00   20.79
   90  271817.22        2.70921300e+01       -2.09298240e-07    0.00   20.79
   91  271817.48        2.73936300e+01       -3.00159240e-07    0.00   20.79
   92  271817.72        2.76869700e+01       -2.96688440e-07    0.00   20.79
   93  271817.99        2.80133300e+01       -2.22561740e-07    0.00   21.23
   94  271818.24        2.83418100e+01       -2.08988340e-07    0.00   21.23
   95  271818.49        2.85931000e+01       -1.95724840e-07    0.00   21.23
   96  271818.75        2.89251400e+01       -2.26280440e-07    0.00   21.23
   97  271819.00        2.92160900e+01       -2.66318740e-07    0.00   20.85
   98  271819.26        2.94930300e+01       -1.89526940e-07    0.00   20.85
   99  271819.51        2.97722900e+01       -2.39296040e-07    0.00   20.85
  100  271819.87        3.01247400e+01       -2.61735840e-07    0.00   21.00
  101  271820.13        3.04214900e+01       -2.60383040e-07    0.00   21.00
  102  271820.39        3.06897900e+01       -3.03152040e-07    0.00   21.00
  103  271820.64        3.09883300e+01       -3.42818440e-07    0.00   21.00
  104  271820.98        3.13278200e+01       -2.47247140e-07    0.00   21.15
  105  271821.23        3.16136100e+01       -2.30636840e-07    0.00   21.15
  106  271821.47        3.18944600e+01       -2.66646540e-07    0.00   21.15
  107  271821.71        3.22035300e+01       -2.11361440e-07    0.00   21.15
  108  271822.07        3.25352100e+01       -2.54746640e-07    0.00   20.78
  109  271822.32        3.28242300e+01       -2.63485640e-07    0.00   20.78
  110  271822.57        3.30963600e+01       -1.97168340e-07    0.00   20.78
  111  271822.92        3.34406500e+01       -2.98875540e-07    0.00   20.78
  112  271823.18        3.37468500e+01       -3.47590840e-07    0.00   21.23
  113  271823.44        3.39918200e+01       -2.48238840e-07    0.00   21.23
  114  271823.68        3.42790100e+01       -2.45387840e-07    0.00   21.23
  115  271823.97        3.46669200e+01       -3.27695640e-07    0.00   20.85
  116  271824.21        3.49282600e+01       -2.74517840e-07    0.00   20.85
  117  271824.46        3.52102000e+01       -3.11891040e-07    0.00   20.85
  118  271824.70        3.55139600e+01       -2.72410540e-07    0.00   20.85
  119  271824.99        3.58818300e+01       -2.52143540e-07    0.00   20.99
  120  271825.25        3.61159000e+01       -2.49106540e-07    0.00   20.99
  121  271825.49        3.64207700e+01       -1.77830940e-07    0.00   20.99
  122  271825.74        3.67740500e+01       -1.85023040e-07    0.00   20.99
  123  271826.07        3.70770000e+01       -2.16326540e-07    0.00   21.16
  124  271826.32        3.73432100e+01       -1.28132340e-07    0.00   21.16
  125  271826.57        3.76260500e+01       -1.21004840e-07    0.00   21.16
  126  271826.95        3.79879200e+01       -6.30546400e-08    0.00   20.78
  127  271827.20        3.82131500e+01       -8.26399400e-08    0.00   20.78
  128  271827.44        3.85020800e+01       -8.25160400e-08    0.00   20.78
  129  271827.68        3.88565500e+01       -7.45207400e-08    0.00   20.78
  130  271827.96        3.91899500e+01        4.36107600e-08    0.00   21.23
  131  271828.20        3.94109200e+01        1.37012860e-07    0.00   21.23
  132  271828.46        3.97101900e+01        2.50433960e-07    0.00   21.23
  133  271828.70        4.00171500e+01        3.59144760e-07    0.00   21.23
  134  271828.96        4.03464600e+01        4.63269060e-07    0.00   20.85
  135  271829.23        4.06160400e+01        6.71145860e-07    0.00   20.85
  136  271829.47        4.09181600e+01        7.67832760e-07    0.00   20.85
  137  271829.72        4.12127300e+01        9.50422260e-07    0.00   20.85
  138  271830.06        4.15261400e+01        1.27742226e-06    0.00   20.99
  139  271830.31        4.17895000e+01        1.54814556e-06    0.00   20.99
  140  271830.56        4.20944800e+01        1.90260216e-06    0.00   20.99
  141  271830.97        4.24297700e+01        2.33645356e-06    0.00   21.17
  142  271831.22        4.27039500e+01        3.00551446e-06    0.00   21.17
  143  271831.47        4.30102000e+01        3.39337766e-06    0.00   21.17
  144  271831.72        4.33078700e+01        5.02552856e-06    0.00   21.17
  145  271831.98        4.36216100e+01        6.00646666e-06    0.00   20.78
  146  271832.23        4.39111700e+01        7.19497166e-06    0.00   20.78
  147  271832.48        4.41993400e+01        8.47836616e-06    0.00   20.78
  148  271832.76        4.45240100e+01        9.62391996e-06    0.00   20.78
  149  271833.15        4.48243700e+01        1.15853623e-05    0.00   21.23
  150  271833.39        4.50999200e+01        1.41541966e-05    0.00   21.23
  151  271833.64        4.54065500e+01        1.67613957e-05    0.00   21.23
  152  271833.99        4.57271400e+01        2.03733327e-05    0.00   20.86

File: data/figure09/Ic_2021-10-08_05-03-25629936_anneal235K.txt
# Ic = 38.74 A, n = 28.00 , Tavg = 0.00 K, Anneal235_00K___3600s
#idx    t_s     iHTS_A                vHTS_V                tHTS_K  tTAR_K
    0  281568.18        7.56220700e-02       -4.41537800e-08    0.00   21.26
    1  281568.43        3.82340800e-01       -6.02682800e-08    0.00   21.26
    2  281568.67        6.73602500e-01       -1.06851800e-08    0.00   21.26
    3  281569.00        1.00249300e+00        2.29693200e-08    0.00   20.80
    4  281569.26        1.27673300e+00        2.55188200e-08    0.00   20.80
    5  281569.51        1.55031500e+00       -1.35831800e-08    0.00   20.80
    6  281569.78        1.90778500e+00       -1.89116800e-08    0.00   20.80
    7  281570.06        2.21049300e+00        3.95344200e-08    0.00   21.14
    8  281570.35        2.48501700e+00        4.35630200e-08    0.00   21.14
    9  281570.59        2.76268200e+00       -2.01512800e-08    0.00   21.14
   10  281570.90        3.12821900e+00        3.14152200e-08    0.00   21.08
   11  281571.17        3.39455700e+00        4.69099200e-08    0.00   21.08
   12  281571.41        3.66765100e+00       -2.79605800e-08    0.00   21.08
   13  281571.66        3.95869100e+00       -1.90975800e-08    0.00   21.08
   14  281571.99        4.32661900e+00       -6.12432800e-08    0.00   20.84
   15  281572.24        4.60094200e+00       -6.16770800e-08    0.00   20.84
   16  281572.49        4.87719600e+00       -5.58618000e-09    0.00   20.84
   17  281572.75        5.23516900e+00        1.79038200e-08    0.00   20.84
   18  281573.06        5.53686600e+00       -4.55625800e-08    0.00   21.26
   19  281573.34        5.79333900e+00       -1.11642800e-08    0.00   21.26
   20  281573.58        6.09257000e+00       -5.93218800e-08    0.00   21.26
   21  281574.01        6.39839100e+00       -4.32073800e-08    0.00   20.80
   22  281574.27        6.72818600e+00       -6.96103800e-08    0.00   20.80
   23  281574.51        6.99814100e+00       -3.18032800e-08    0.00   20.80
   24  281574.80        7.36714100e+00       -1.08533180e-07    0.00   20.80
   25  281575.12        7.65452300e+00       -1.06425380e-07    0.00   21.14
   26  281575.37        7.90291900e+00       -5.83289800e-08    0.00   21.14
   27  281575.62        8.21039100e+00       -7.21498800e-08    0.00   21.14
   28  281575.97        8.57181200e+00       -7.55587800e-08    0.00   21.08
   29  281576.22        8.88183600e+00       -9.52060800e-08    0.00   21.08
   30  281576.47        9.10146800e+00       -1.11506480e-07    0.00   21.08
   31  281576.71        9.40799800e+00       -7.89055800e-08    0.00   21.08
   32  281577.04        9.74493800e+00       -7.58686800e-08    0.00   20.84
   33  281577.29        9.99651300e+00       -1.06796080e-07    0.00   20.84
   34  281577.53        1.03033800e+01       -5.60353800e-08    0.00   20.84
   35  281577.86        1.06647300e+01       -4.92176800e-08    0.00   20.84
   36  281578.15        1.09161800e+01       -7.69222800e-08    0.00   21.26
   37  281578.40        1.11901500e+01       -1.48193800e-08    0.00   21.26
   38  281578.65        1.14877400e+01       -7.87196800e-08    0.00   21.26
   39  281578.99        1.18308600e+01       -1.56317280e-07    0.00   20.80
   40  281579.25        1.20718900e+01       -1.42805880e-07    0.00   20.80
   41  281579.51        1.23735900e+01       -1.02643480e-07    0.00   20.80
   42  281579.79        1.27462000e+01       -6.86170800e-08    0.00   20.80
   43  281580.07        1.30337400e+01       -4.54369800e-08    0.00   21.14
   44  281580.33        1.32793800e+01       -7.51868800e-08    0.00   21.14
   45  281580.58        1.35769100e+01       -1.00908080e-07    0.00   21.14
   46  281580.89        1.39296500e+01       -5.65923800e-08    0.00   21.07
   47  281581.17        1.41623500e+01       -4.33860800e-08    0.00   21.07
   48  281581.41        1.44634100e+01       -1.10568780e-07    0.00   21.07
   49  281581.66        1.47678200e+01       -9.86687800e-08    0.00   21.07
   50  281581.97        1.51127800e+01       -1.09701080e-07    0.00   20.84
   51  281582.23        1.54157100e+01       -1.74097180e-07    0.00   20.84
   52  281582.47        1.56702600e+01       -1.66225880e-07    0.00   20.84
   53  281582.71        1.59724000e+01       -1.79489280e-07    0.00   20.84
   54  281582.99        1.62909800e+01       -1.69324780e-07    0.00   21.25
   55  281583.24        1.65699100e+01       -1.50173280e-07    0.00   21.25
   56  281583.48        1.68698600e+01       -1.86121080e-07    0.00   21.25
   57  281583.75        1.72385500e+01       -1.45338980e-07    0.00   21.25
   58  281584.05        1.75075000e+01       -1.03379180e-07    0.00   20.79
   59  281584.34        1.77739100e+01       -1.28666580e-07    0.00   20.79
   60  281584.59        1.80945000e+01       -7.30095800e-08    0.00   20.79
   61  281584.90        1.84225500e+01       -1.19555680e-07    0.00   21.14
   62  281585.18        1.86796500e+01       -2.19341780e-07    0.00   21.14
   63  281585.43        1.89837900e+01       -1.69138880e-07    0.00   21.14
   64  281585.68        1.92619800e+01       -1.27055180e-07    0.00   21.14
   65  281586.01        1.96190500e+01       -1.57424780e-07    0.00   21.06
   66  281586.27        1.98923100e+01       -9.66854800e-08    0.00   21.06
   67  281586.51        2.01908300e+01       -1.03751080e-07    0.00   21.06
   68  281586.80        2.05267600e+01       -1.14908180e-07    0.00   21.06
   69  281587.10        2.08105200e+01       -8.94392800e-08    0.00   20.84
   70  281587.35        2.10854200e+01       -1.27993680e-07    0.00   20.84
   71  281587.59        2.13671100e+01       -1.40079580e-07    0.00   20.84
   72  281587.96        2.17245200e+01       -1.07354680e-07    0.00   21.25
   73  281588.21        2.19918900e+01       -1.46649280e-07    0.00   21.25
   74  281588.46        2.22934400e+01       -1.69581480e-07    0.00   21.25
   75  281588.71        2.25739700e+01       -8.19433800e-08    0.00   21.25
   76  281589.03        2.29229200e+01       -1.20742180e-07    0.00   20.78
   77  281589.28        2.31959600e+01       -2.11913080e-07    0.00   20.78
   78  281589.53        2.34745800e+01       -1.92761580e-07    0.00   20.78
   79  281589.87        2.38407800e+01       -2.42406680e-07    0.00   21.14
   80  281590.19        2.40887700e+01       -1.79250180e-07    0.00   21.14
   81  281590.43        2.44011300e+01       -1.33075980e-07    0.00   21.14
   82  281590.67        2.46769000e+01       -1.57929480e-07    0.00   21.14
   83  281590.98        2.50268600e+01       -1.75965380e-07    0.00   21.05
   84  281591.26        2.52898300e+01       -1.22663480e-07    0.00   21.05
   85  281591.50        2.55640100e+01       -1.59912780e-07    0.00   21.05
   86  281591.87        2.59139400e+01       -1.54706580e-07    0.00   21.05
   87  281592.18        2.62199100e+01       -1.53838880e-07    0.00   20.84
   88  281592.42        2.64871600e+01       -1.29729080e-07    0.00   20.84
   89  281592.67        2.67662300e+01       -2.05655680e-07    0.00   20.84
   90  281593.00        2.71251000e+01       -1.70092080e-07    0.00   21.24
   91  281593.30        2.73793600e+01       -2.10078180e-07    0.00   21.24
   92  281593.54        2.76566800e+01       -2.60281080e-07    0.00   21.24
   93  281593.86        2.80248800e+01       -2.28485880e-07    0.00   20.78
   94  281594.12        2.83150300e+01       -1.52375880e-07    0.00   20.78
   95  281594.36        2.85928600e+01       -2.06607380e-07    0.00   20.78
   96  281594.61        2.88690300e+01       -1.69358080e-07    0.00   20.78
   97  281595.01        2.92286400e+01       -1.94397580e-07    0.00   21.15
   98  281595.26        2.94882700e+01       -1.81691880e-07    0.00   21.15
   99  281595.50        2.97706400e+01       -2.47327480e-07    0.00   21.15
  100  281595.75        3.00785100e+01       -2.73482580e-07    0.00   21.15
  101  281596.08        3.04257000e+01       -2.91580380e-07    0.00   21.03
  102  281596.33        3.07025200e+01       -2.95299080e-07    0.00   21.03
  103  281596.57        3.09789100e+01       -2.62140480e-07    0.00   21.03
  104  281596.88        3.13436400e+01       -3.03914180e-07    0.00   20.84
  105  281597.17        3.16063800e+01       -2.29601580e-07    0.00   20.84
  106  281597.42        3.18813900e+01       -1.89687180e-07    0.00   20.84
  107  281597.68        3.21919800e+01       -2.16585980e-07    0.00   20.84
  108  281598.02        3.24933700e+01       -1.74192480e-07    0.00   21.24
  109  281598.28        3.28139100e+01       -2.11689680e-07    0.00   21.24
  110  281598.52        3.30943600e+01       -2.72800780e-07    0.00   21.24
  111  281598.82        3.34083300e+01       -2.43855680e-07    0.00   20.78
  112  281599.10        3.37482900e+01       -1.84106580e-07    0.00   20.78
  113  281599.37        3.39850600e+01       -2.14166380e-07    0.00   20.78
  114  281599.61        3.42714600e+01       -1.85718080e-07    0.00   20.78
  115  281599.93        3.46395700e+01       -2.18256980e-07    0.00   21.16
  116  281600.19        3.49202700e+01       -2.72736380e-07    0.00   21.16
  117  281600.43        3.51913500e+01       -2.64431180e-07    0.00   21.16
  118  281600.68        3.55020600e+01       -2.29722980e-07    0.00   21.16
  119  281600.92        3.58689900e+01       -2.68149880e-07    0.00   21.03
  120  281601.17        3.61063600e+01       -2.24144880e-07    0.00   21.03
  121  281601.42        3.64146100e+01       -1.73136380e-07    0.00   21.03
  122  281601.66        3.67158600e+01       -7.71930800e-08    0.00   21.03
  123  281601.92        3.70281100e+01       -1.03719980e-07    0.00   20.85
  124  281602.19        3.73447700e+01       -9.26257800e-08    0.00   20.85
  125  281602.43        3.76213000e+01       -4.26088800e-08    0.00   20.85
  126  281602.68        3.79186800e+01       -5.95290800e-08    0.00   20.85
  127  281602.94        3.82479200e+01        2.19111200e-08    0.00   21.24
  128  281603.22        3.85251600e+01       -3.87208000e-09    0.00   21.24
  129  281603.47        3.88247200e+01       -2.43250800e-08    0.00   21.24
  130  281603.71        3.91207500e+01        8.65550200e-08    0.00   21.24
  131  281603.99        3.94309700e+01        1.44443320e-07    0.00   20.78
  132  281604.24        3.97211900e+01        2.58422420e-07    0.00   20.78
  133  281604.49        4.00101300e+01        4.02461120e-07    0.00   20.78
  134  281604.75        4.03271700e+01        4.54399020e-07    0.00   20.78
  135  281605.08        4.06248200e+01        6.84525920e-07    0.00   21.16
  136  281605.33        4.08793500e+01        9.02691520e-07    0.00   21.16
  137  281605.58        4.11974700e+01        1.07127392e-06    0.00   21.16
  138  281605.86        4.15240500e+01        1.30722742e-06    0.00   21.03
  139  281606.22        4.17973800e+01        1.64966062e-06    0.00   21.03
  140  281606.47        4.20855600e+01        1.98626772e-06    0.00   21.03
  141  281606.71        4.23787200e+01        2.33087012e-06    0.00   21.03
  142  281606.96        4.27093400e+01        3.51590572e-06    0.00   20.86
  143  281607.21        4.30000700e+01        3.67494342e-06    0.00   20.86
  144  281607.46        4.33058200e+01        5.08452842e-06    0.00   20.86
  145  281607.70        4.35834500e+01        5.20761842e-06    0.00   20.86
  146  281608.09        4.38831700e+01        6.97847802e-06    0.00   21.24
  147  281608.38        4.42045000e+01        8.30327592e-06    0.00   21.24
  148  281608.62        4.44744000e+01        9.86848972e-06    0.00   21.24
  149  281608.88        4.48340300e+01        1.11839907e-05    0.00   20.78
  150  281609.13        4.51202700e+01        1.42254167e-05    0.00   20.78
  151  281609.37        4.54002300e+01        1.67472739e-05    0.00   20.78
  152  281609.62        4.56920500e+01        1.86685561e-05    0.00   20.78
  153  281609.99        4.60258600e+01        2.48544166e-05    0.00   21.17

File: data/figure09/Ic_2021-10-08_05-04-55789298_Anneal235.txt
# Ic = 38.72 A, n = 27.92 , Tavg = 0.00 K, Anneal235_00K___3600s
#idx    t_s     iHTS_A                vHTS_V                tHTS_K  tTAR_K
    0  281658.91        7.53832200e-02        2.26406000e-08    0.00   20.79
    1  281659.17        3.84474600e-01        6.96826000e-08    0.00   20.79
    2  281659.54        7.08177400e-01        7.71820000e-08    0.00   20.86
    3  281659.79        9.75071100e-01        7.49508000e-08    0.00   20.86
    4  281660.04        1.27796900e+00        4.82379000e-08    0.00   20.86
    5  281660.37        1.60905900e+00        2.83427000e-08    0.00   21.24
    6  281660.61        1.90538600e+00       -3.49377000e-08    0.00   21.24
    7  281660.86        2.17358700e+00        3.38588000e-08    0.00   21.24
    8  281661.10        2.46632600e+00        8.38757000e-08    0.00   21.24
    9  281661.42        2.83260800e+00        2.68552000e-08    0.00   20.78
   10  281661.67        3.10450200e+00        3.44786000e-08    0.00   20.78
   11  281661.92        3.38972100e+00        6.48482000e-08    0.00   20.78
   12  281662.16        3.67428400e+00        7.55706000e-08    0.00   20.78
   13  281662.43        4.02146300e+00        4.01806000e-08    0.00   21.17
   14  281662.69        4.29681300e+00        6.77400000e-09    0.00   21.17
   15  281662.93        4.60398900e+00        6.91248000e-08    0.00   21.17
   16  281663.18        4.88165300e+00        7.53227000e-08    0.00   21.17
   17  281663.53        5.22833300e+00        4.91470000e-09    0.00   21.01
   18  281663.78        5.50893900e+00        6.86802000e-08    0.00   21.01
   19  281664.03        5.78565900e+00        7.16444000e-08    0.00   21.01
   20  281664.27        6.16311600e+00        3.29696000e-08    0.00   21.01
   21  281664.52        6.44468600e+00        7.75324000e-08    0.00   20.87
   22  281664.76        6.72804000e+00       -2.29630000e-09    0.00   20.87
   23  281665.01        6.98295600e+00        3.35274000e-08    0.00   20.87
   24  281665.41        7.36802300e+00        2.78600000e-09    0.00   21.24
   25  281665.72        7.63853000e+00        2.78600000e-09    0.00   21.24
   26  281665.96        7.90915800e+00        2.29010000e-09    0.00   21.24
   27  281666.20        8.22099200e+00        4.16467000e-08    0.00   21.24
   28  281666.51        8.56061200e+00       -3.09305000e-08    0.00   20.77
   29  281666.76        8.83544000e+00       -6.94470000e-09    0.00   20.77
   30  281667.00        9.10523000e+00        5.82290000e-09    0.00   20.77
   31  281667.30        9.47097100e+00       -5.95027000e-08    0.00   20.77
   32  281667.60        9.75882000e+00       -1.73572000e-08    0.00   21.18
   33  281667.86        1.00015400e+01        6.09221000e-08    0.00   21.18
   34  281668.10        1.03074300e+01        1.54296000e-08    0.00   21.18
   35  281668.42        1.06578800e+01        3.79279000e-08    0.00   20.99
   36  281668.69        1.09246100e+01        2.19374000e-08    0.00   20.99
   37  281668.94        1.11999000e+01       -3.28800000e-09    0.00   20.99
   38  281669.20        1.15036900e+01        3.14202000e-08    0.00   20.99
   39  281669.46        1.18410000e+01        1.72269000e-08    0.00   20.87
   40  281669.72        1.20818700e+01       -3.40297000e-08    0.00   20.87
   41  281669.97        1.23795400e+01       -1.50023000e-08    0.00   20.87
   42  281670.22        1.26901400e+01       -7.81587000e-08    0.00   20.87
   43  281670.59        1.30302100e+01       -6.73125000e-08    0.00   21.23
   44  281670.84        1.32719900e+01        1.10288000e-08    0.00   21.23
   45  281671.08        1.35808200e+01        3.83614000e-08    0.00   21.23
   46  281671.40        1.39406900e+01        4.88358000e-08    0.00   20.77
   47  281671.72        1.41708000e+01        1.96438000e-08    0.00   20.77
   48  281671.96        1.44708500e+01        7.86780000e-09    0.00   20.77
   49  281672.22        1.47784600e+01       -3.85543000e-08    0.00   20.77
   50  281672.50        1.51163900e+01       -4.28928000e-08    0.00   21.18
   51  281672.75        1.53664800e+01       -5.16938000e-08    0.00   21.18
   52  281672.99        1.56748600e+01       -9.17321000e-08    0.00   21.18
   53  281673.25        1.60254900e+01       -4.84709000e-08    0.00   21.18
   54  281673.54        1.62969700e+01       -7.20848000e-08    0.00   20.98
   55  281673.80        1.65710800e+01       -2.03325000e-08    0.00   20.98
   56  281674.04        1.68802700e+01       -1.81633000e-08    0.00   20.98
   57  281674.32        1.72516000e+01       -7.69192000e-08    0.00   20.86
   58  281674.63        1.74966500e+01       -5.05162000e-08    0.00   20.86
   59  281674.87        1.77822100e+01       -3.08069000e-08    0.00   20.86
   60  281675.12        1.80932100e+01       -1.00657000e-07    0.00   20.86
   61  281675.53        1.84300500e+01       -1.61155000e-08    0.00   21.22
   62  281675.78        1.86866200e+01        2.70267000e-08    0.00   21.22
   63  281676.04        1.89911000e+01       -2.99311000e-08    0.00   21.22
   64  281676.31        1.93285800e+01       -4.15211000e-08    0.00   20.76
   65  281676.68        1.96053900e+01       -4.55497000e-08    0.00   20.76
   66  281676.93        1.98871500e+01       -5.65820000e-08    0.00   20.76
   67  281677.18        2.01704600e+01       -1.39881500e-07    0.00   20.76
   68  281677.51        2.05089300e+01       -4.59216000e-08    0.00   21.18
   69  281677.76        2.07895400e+01       -5.84413000e-08    0.00   21.18
   70  281678.01        2.10886600e+01       -8.43485000e-08    0.00   21.18
   71  281678.30        2.14283600e+01       -1.40025000e-08    0.00   21.18
   72  281678.62        2.17162200e+01       -3.78644000e-08    0.00   20.97
   73  281678.86        2.19894000e+01       -1.17197300e-07    0.00   20.97
   74  281679.10        2.23004600e+01       -5.51565000e-08    0.00   20.97
   75  281679.36        2.26107400e+01       -1.03871800e-07    0.00   20.88
   76  281679.61        2.29278600e+01       -4.74091000e-08    0.00   20.88
   77  281679.88        2.32035000e+01       -5.58382000e-08    0.00   20.88
   78  281680.13        2.34767100e+01       -1.61388200e-07    0.00   20.88
   79  281680.48        2.38226500e+01       -1.37402300e-07    0.00   21.21
   80  281680.73        2.41033900e+01       -1.32939900e-07    0.00   21.21
   81  281680.97        2.44015000e+01       -1.18250900e-07    0.00   21.21
   82  281681.21        2.46861000e+01       -2.94344000e-08    0.00   21.21
   83  281681.55        2.50237900e+01       -4.92635000e-08    0.00   20.76
   84  281681.80        2.52996600e+01       -1.19296200e-07    0.00   20.76
   85  281682.04        2.55753700e+01       -5.47762000e-08    0.00   20.76
   86  281682.31        2.59402900e+01       -7.12626000e-08    0.00   21.18
   87  281682.67        2.62150400e+01       -9.17776000e-08    0.00   21.18
   88  281682.92        2.65095400e+01       -5.13054000e-08    0.00   21.18
   89  281683.17        2.67692200e+01       -8.00016000e-08    0.00   21.18
   90  281683.49        2.71147300e+01       -8.55797000e-08    0.00   20.96
   91  281683.73        2.73965300e+01       -5.64497000e-08    0.00   20.96
   92  281683.98        2.76647300e+01       -1.42972100e-07    0.00   20.96
   93  281684.26        2.80264800e+01       -1.63115300e-07    0.00   20.96
   94  281684.52        2.83210600e+01       -1.50471600e-07    0.00   20.87
   95  281684.77        2.85995600e+01       -1.53694500e-07    0.00   20.87
   96  281685.01        2.88699400e+01       -7.28741000e-08    0.00   20.87
   97  281685.29        2.91829500e+01       -3.65545000e-08    0.00   20.87
   98  281685.53        2.95249000e+01       -1.09255600e-07    0.00   21.21
   99  281685.77        2.97777000e+01       -4.09550000e-08    0.00   21.21
  100  281686.02        3.00817700e+01       -1.04359300e-07    0.00   21.21
  101  281686.30        3.04564700e+01       -4.07070000e-08    0.00   21.21
  102  281686.61        3.07423200e+01       -7.70886000e-08    0.00   20.75
  103  281686.85        3.09833700e+01       -9.43187000e-08    0.00   20.75
  104  281687.10        3.12950800e+01       -3.97774000e-08    0.00   20.75
  105  281687.44        3.16591100e+01       -6.94062000e-08    0.00   21.19
  106  281687.72        3.18889700e+01       -9.71151000e-08    0.00   21.19
  107  281687.96        3.22016400e+01       -7.95751000e-08    0.00   21.19
  108  281688.20        3.24898700e+01       -1.16328500e-07    0.00   21.19
  109  281688.55        3.28530300e+01       -1.97396800e-07    0.00   20.94
  110  281688.81        3.31045400e+01       -1.43847100e-07    0.00   20.94
  111  281689.06        3.34117900e+01       -1.14841000e-07    0.00   20.94
  112  281689.32        3.37773000e+01       -1.73535000e-07    0.00   20.89
  113  281689.67        3.39977600e+01       -2.31423200e-07    0.00   20.89
  114  281689.92        3.42970000e+01       -1.98202500e-07    0.00   20.89
  115  281690.17        3.46067600e+01       -1.77501600e-07    0.00   20.89
  116  281690.42        3.49582900e+01       -9.86026000e-08    0.00   21.20
  117  281690.70        3.52564700e+01       -1.01081700e-07    0.00   21.20
  118  281690.95        3.55143700e+01       -1.12919700e-07    0.00   21.20
  119  281691.20        3.58210200e+01       -3.57560000e-08    0.00   21.20
  120  281691.47        3.61303800e+01       -7.80876000e-08    0.00   20.76
  121  281691.71        3.64240200e+01       -4.90195000e-08    0.00   20.76
  122  281691.96        3.67269600e+01       -6.99064000e-08    0.00   20.76
  123  281692.20        3.70324900e+01       -1.53825700e-07    0.00   20.76
  124  281692.54        3.73659300e+01       -4.94534000e-08    0.00   21.19
  125  281692.82        3.76481800e+01        6.18606000e-08    0.00   21.19
  126  281693.07        3.79219100e+01       -1.17130000e-09    0.00   21.19
  127  281693.52        3.82082100e+01        6.99824000e-08    0.00   20.94
  128  281693.77        3.85289400e+01        5.77752000e-08    0.00   20.94
  129  281694.01        3.88272400e+01        1.03639600e-07    0.00   20.94
  130  281694.27        3.91458800e+01        1.33761300e-07    0.00   20.94
  131  281694.56        3.94397600e+01        2.84803700e-07    0.00   20.89
  132  281694.81        3.96971500e+01        3.30420100e-07    0.00   20.89
  133  281695.06        4.00393000e+01        4.36651800e-07    0.00   20.89
  134  281695.33        4.03546100e+01        5.56209000e-07    0.00   21.20
  135  281695.65        4.06184400e+01        8.38584600e-07    0.00   21.20
  136  281695.89        4.08886700e+01        8.83271300e-07    0.00   21.20
  137  281696.14        4.12049000e+01        1.07057140e-06    0.00   21.20
  138  281696.49        4.15226700e+01        1.34829850e-06    0.00   20.75
  139  281696.77        4.17914700e+01        1.63147980e-06    0.00   20.75
  140  281697.02        4.21015400e+01        1.97961490e-06    0.00   20.75
  141  281697.30        4.24426700e+01        2.36351180e-06    0.00   20.75
  142  281697.57        4.27341300e+01        3.57371050e-06    0.00   21.20
  143  281697.84        4.29953700e+01        3.70132500e-06    0.00   21.20
  144  281698.09        4.33048400e+01        4.96290410e-06    0.00   21.20
  145  281698.35        4.36328000e+01        6.15488110e-06    0.00   20.93
  146  281698.67        4.39370500e+01        7.25351780e-06    0.00   20.93
  147  281698.91        4.42189300e+01        7.43102520e-06    0.00   20.93
  148  281699.16        4.45362100e+01        9.80182230e-06    0.00   20.93
  149  281699.42        4.48278300e+01        1.21086114e-05    0.00   20.91
  150  281699.66        4.51085100e+01        1.37189446e-05    0.00   20.91
  151  281699.91        4.54008300e+01        1.68895323e-05    0.00   20.91
  152  281700.15        4.57032300e+01        2.01145992e-05    0.00   20.91
