Repository: shortlab/2024-CryoHTS-Facility

# 2024-CryoHTS-Facility
Data repository for Alexis' RSI paper on the cryogenic HTS irradiation facility

File: data/figure09/Ic_2021-10-08_07-45-34662184_Anneal238.txt
# Ic = 38.90 A, n = 28.70 , Tavg = 0.00 K, Anneal238_00K___3600s
#idx    t_s     iHTS_A                vHTS_V                tHTS_K  tTAR_K
    0  291297.58        7.49757600e-02        4.49160800e-08    0.00   21.17
    1  291297.82        3.68795100e-01        1.16439780e-07    0.00   21.17
    2  291298.06        6.43113600e-01        7.60294800e-08    0.00   21.17
    3  291298.31        1.00927500e+00        1.18918880e-07    0.00   20.80
    4  291298.56        1.29483300e+00        1.01874680e-07    0.00   20.80
    5  291298.84        1.54338300e+00        2.22318800e-08    0.00   20.80
    6  291299.09        1.84531100e+00        7.88185800e-08    0.00   20.80
    7  291299.36        2.19850400e+00        5.48327800e-08    0.00   21.22
    8  291299.63        2.49199800e+00        6.94597800e-08    0.00   21.22
    9  291299.87        2.75085900e+00        8.21654800e-08    0.00   21.22
   10  291300.11        3.06313900e+00        1.55381800e-08    0.00   21.22
   11  291300.50        3.40426600e+00        3.41317800e-08    0.00   20.98
   12  291300.76        3.66095900e+00        6.86108000e-09    0.00   20.98
   13  291301.01        3.96726000e+00       -2.43572000e-09    0.00   20.98
   14  291301.28        4.28147200e+00        1.29969800e-08    0.00   20.98
   15  291301.59        4.62424500e+00        9.18341800e-08    0.00   20.92
   16  291301.85        4.86212000e+00        4.80770800e-08    0.00   20.92
   17  291302.09        5.17591000e+00        1.02699800e-08    0.00   20.92
   18  291302.41        5.53430900e+00       -1.42520000e-10    0.00   21.25
   19  291302.68        5.78532700e+00       -2.86632000e-09    0.00   21.25
   20  291302.93        6.08035800e+00        8.97428000e-09    0.00   21.25
   21  291303.19        6.39535800e+00       -5.77602000e-09    0.00   21.25
   22  291303.54        6.70244200e+00       -7.12257200e-08    0.00   20.80
   23  291303.79        6.98994700e+00       -9.69469200e-08    0.00   20.80
   24  291304.05        7.29912300e+00       -7.59361200e-08    0.00   20.80
   25  291304.43        7.65305500e+00       -1.30895200e-08    0.00   21.22
   26  291304.68        7.92513000e+00       -2.85842200e-08    0.00   21.22
   27  291304.94        8.19686000e+00        2.02550800e-08    0.00   21.22
   28  291305.18        8.48681700e+00       -2.19525200e-08    0.00   21.22
   29  291305.51        8.84395200e+00       -5.27560200e-08    0.00   20.99
   30  291305.76        9.09361900e+00       -5.55450200e-08    0.00   20.99
   31  291306.01        9.42127800e+00       -5.20122200e-08    0.00   20.99
   32  291306.31        9.74232000e+00       -2.31921200e-08    0.00   20.99
   33  291306.65        9.99951500e+00        1.49868800e-08    0.00   20.92
   34  291306.90        1.02936000e+01       -3.34186200e-08    0.00   20.92
   35  291307.15        1.05920800e+01       -7.48205200e-08    0.00   20.92
   36  291307.39        1.09398200e+01       -4.27154200e-08    0.00   21.25
   37  291307.68        1.12132100e+01       -6.07513200e-08    0.00   21.25
   38  291307.94        1.14857500e+01       -7.04200200e-08    0.00   21.25
   39  291308.19        1.17841900e+01       -6.19908200e-08    0.00   21.25
   40  291308.43        1.20926500e+01       -1.18329020e-07    0.00   20.81
   41  291308.72        1.23747900e+01       -1.17894120e-07    0.00   20.81
   42  291308.96        1.26753700e+01       -8.57266200e-08    0.00   20.81
   43  291309.20        1.29926400e+01       -1.11695820e-07    0.00   20.81
   44  291309.50        1.32943300e+01       -4.83533200e-08    0.00   21.22
   45  291309.74        1.35706400e+01       -8.35574200e-08    0.00   21.22
   46  291309.99        1.38713700e+01       -5.32497200e-08    0.00   21.22
   47  291310.26        1.41930300e+01       -7.47564200e-08    0.00   21.22
   48  291310.54        1.44738400e+01       -6.12450200e-08    0.00   20.99
   49  291310.81        1.47672300e+01       -2.30302000e-09    0.00   20.99
   50  291311.06        1.50713700e+01       -3.09373200e-08    0.00   20.99
   51  291311.37        1.54144100e+01       -5.47992200e-08    0.00   20.91
   52  291311.65        1.56676600e+01       -1.03018720e-07    0.00   20.91
   53  291311.89        1.59616900e+01       -1.04010420e-07    0.00   20.91
   54  291312.13        1.62461100e+01       -1.59605520e-07    0.00   20.91
   55  291312.49        1.65912800e+01       -8.64084200e-08    0.00   21.25
   56  291312.73        1.68760100e+01       -3.47800200e-08    0.00   21.25
   57  291312.98        1.71787900e+01       -1.07481220e-07    0.00   21.25
   58  291313.22        1.74801800e+01       -8.16980200e-08    0.00   21.25
   59  291313.57        1.77995300e+01       -1.04010420e-07    0.00   20.80
   60  291313.83        1.80794100e+01       -1.02956820e-07    0.00   20.80
   61  291314.08        1.83623300e+01       -7.12236200e-08    0.00   20.80
   62  291314.40        1.87278200e+01       -1.12940520e-07    0.00   21.21
   63  291314.67        1.89838600e+01       -1.90424520e-07    0.00   21.21
   64  291314.91        1.92773300e+01       -1.68485720e-07    0.00   21.21
   65  291315.16        1.95654700e+01       -1.38859820e-07    0.00   21.21
   66  291315.47        1.99234600e+01       -1.22125520e-07    0.00   20.99
   67  291315.73        2.01921500e+01       -1.04833420e-07    0.00   20.99
   68  291315.98        2.04604500e+01       -1.62349820e-07    0.00   20.99
   69  291316.23        2.07936800e+01       -1.46607220e-07    0.00   20.99
   70  291316.50        2.11074500e+01       -1.25038620e-07    0.00   20.90
   71  291316.75        2.13609900e+01       -1.64891020e-07    0.00   20.90
   72  291317.00        2.16684200e+01       -1.16671420e-07    0.00   20.90
   73  291317.25        2.20241600e+01       -1.47846820e-07    0.00   20.90
   74  291317.50        2.23203900e+01       -1.49210320e-07    0.00   21.16
   75  291317.77        2.25694700e+01       -1.38302020e-07    0.00   21.16
   76  291318.01        2.28736300e+01       -1.89062720e-07    0.00   21.16
   77  291318.30        2.32299200e+01       -2.05425120e-07    0.00   21.16
   78  291318.62        2.35033900e+01       -2.26436020e-07    0.00   21.06
   79  291318.88        2.37695800e+01       -1.66936320e-07    0.00   21.06
   80  291319.12        2.40830100e+01       -1.04647520e-07    0.00   21.06
   81  291319.48        2.44274600e+01       -1.41401020e-07    0.00   21.20
   82  291319.74        2.46775400e+01       -1.73753920e-07    0.00   21.20
   83  291319.99        2.49739000e+01       -1.71522720e-07    0.00   21.20
   84  291320.25        2.53285800e+01       -1.67180220e-07    0.00   21.20
   85  291320.54        2.55947000e+01       -1.52670620e-07    0.00   20.99
   86  291320.85        2.58735600e+01       -1.70641820e-07    0.00   20.99
   87  291321.11        2.61776400e+01       -2.36091520e-07    0.00   20.99
   88  291321.45        2.65333400e+01       -2.45140420e-07    0.00   20.90
   89  291321.71        2.68190200e+01       -2.07581220e-07    0.00   20.90
   90  291321.95        2.70702700e+01       -1.86570420e-07    0.00   20.90
   91  291322.19        2.73758800e+01       -2.28654020e-07    0.00   20.90
   92  291322.49        2.76893400e+01       -1.75848020e-07    0.00   21.16
   93  291322.74        2.79653700e+01       -1.29735720e-07    0.00   21.16
   94  291322.99        2.82754100e+01       -1.95681320e-07    0.00   21.16
   95  291323.23        2.86180400e+01       -2.06651520e-07    0.00   21.16
   96  291323.47        2.88924800e+01       -2.23757720e-07    0.00   20.79
   97  291323.72        2.91701000e+01       -1.64567920e-07    0.00   20.79
   98  291323.96        2.94788000e+01       -1.73430920e-07    0.00   20.79
   99  291324.22        2.97680100e+01       -1.87748020e-07    0.00   20.79
  100  291324.49        3.01110800e+01       -1.33454520e-07    0.00   21.20
  101  291324.75        3.03855600e+01       -1.72749120e-07    0.00   21.20
  102  291324.99        3.06890300e+01       -2.23447820e-07    0.00   21.20
  103  291325.24        3.10201100e+01       -2.40863920e-07    0.00   21.20
  104  291325.55        3.13203800e+01       -2.14089020e-07    0.00   20.99
  105  291325.81        3.16060800e+01       -2.07705220e-07    0.00   20.99
  106  291326.05        3.18799100e+01       -2.19788520e-07    0.00   20.99
  107  291326.46        3.22322600e+01       -2.82436520e-07    0.00   20.80
  108  291326.72        3.25020300e+01       -2.38297420e-07    0.00   20.80
  109  291326.98        3.28034100e+01       -1.19483720e-07    0.00   20.80
  110  291327.22        3.30987900e+01       -1.86854820e-07    0.00   20.80
  111  291327.49        3.34329600e+01       -1.59026320e-07    0.00   21.24
  112  291327.74        3.37129400e+01       -1.97515220e-07    0.00   21.24
  113  291327.98        3.39775800e+01       -2.13505820e-07    0.00   21.24
  114  291328.23        3.43161200e+01       -1.78177820e-07    0.00   21.24
  115  291328.55        3.46306200e+01       -2.53668120e-07    0.00   21.06
  116  291328.80        3.49120100e+01       -2.01172020e-07    0.00   21.06
  117  291329.04        3.51997700e+01       -2.01853720e-07    0.00   21.06
  118  291329.32        3.55474600e+01       -2.66001920e-07    0.00   21.06
  119  291329.73        3.58290300e+01       -2.48276020e-07    0.00   21.20
  120  291329.97        3.60927700e+01       -2.05510520e-07    0.00   21.20
  121  291330.22        3.64140500e+01       -1.39750820e-07    0.00   21.20
  122  291330.50        3.67400000e+01       -1.89024120e-07    0.00   21.25
  123  291330.76        3.70345800e+01       -1.40866520e-07    0.00   21.25
  124  291331.02        3.73083400e+01       -8.11807200e-08    0.00   21.25
  125  291331.30        3.76672300e+01       -7.03964200e-08    0.00   21.25
  126  291331.60        3.79589100e+01       -4.51710200e-08    0.00   20.79
  127  291331.89        3.82119000e+01       -1.34377200e-08    0.00   20.79
  128  291332.14        3.85097000e+01        1.66700800e-08    0.00   20.79
  129  291332.44        3.88616700e+01        1.26854680e-07    0.00   21.24
  130  291332.72        3.91286400e+01        1.58766880e-07    0.00   21.24
  131  291332.96        3.94037100e+01        1.22447280e-07    0.00   21.24
  132  291333.21        3.97073700e+01        2.47334680e-07    0.00   21.24
  133  291333.51        4.00416700e+01        3.77738280e-07    0.00   21.05
  134  291333.77        4.03040800e+01        4.56389380e-07    0.00   21.05
  135  291334.02        4.05891800e+01        6.18030280e-07    0.00   21.05
  136  291334.30        4.09385800e+01        7.47876080e-07    0.00   21.05
  137  291334.56        4.12258400e+01        1.03465228e-06    0.00   20.86
  138  291334.81        4.14879800e+01        1.30054168e-06    0.00   20.86
  139  291335.05        4.17749600e+01        1.52000878e-06    0.00   20.86
  140  291335.42        4.21342800e+01        1.96266188e-06    0.00   20.86
  141  291335.68        4.23876300e+01        2.43140808e-06    0.00   20.97
  142  291335.93        4.26697200e+01        2.69742138e-06    0.00   20.97
  143  291336.17        4.29891600e+01        4.05029618e-06    0.00   20.97
  144  291336.49        4.33406800e+01        5.11720038e-06    0.00   20.79
  145  291336.75        4.35974300e+01        5.14267368e-06    0.00   20.79
  146  291336.99        4.38796100e+01        6.88310228e-06    0.00   20.79
  147  291337.25        4.42316800e+01        8.20932618e-06    0.00   20.79
  148  291337.68        4.44838700e+01        9.43049578e-06    0.00   21.23
  149  291337.92        4.47676300e+01        1.11446487e-05    0.00   21.23
  150  291338.16        4.50895400e+01        1.34846133e-05    0.00   21.23
  151  291338.50        4.54294300e+01        1.61340869e-05    0.00   20.79
  152  291338.77        4.57148400e+01        1.85944010e-05    0.00   20.79
  153  291339.01        4.59953000e+01        2.43952533e-05    0.00   20.79

File: data/figure09/Ic_2021-10-08_07-46-19933693_anneal238K.txt
# Ic = 38.71 A, n = 27.61 , Tavg = 0.00 K, Anneal238_00K___3600s
#idx    t_s     iHTS_A                vHTS_V                tHTS_K  tTAR_K
    0  291342.75        6.53193600e-02        3.37537500e-08    0.00   21.24
    1  291342.99        3.72646200e-01        1.58418500e-08    0.00   21.24
    2  291343.24        6.74203900e-01        6.74082500e-08    0.00   21.24
    3  291343.53        9.92696700e-01        4.57156500e-08    0.00   20.80
    4  291343.79        1.32512300e+00        5.54855000e-09    0.00   20.80
    5  291344.04        1.54383200e+00        5.30196500e-08    0.00   20.80
    6  291344.28        1.91034000e+00       -6.42045000e-09    0.00   20.80
    7  291344.53        2.19522500e+00        2.32054500e-08    0.00   20.88
    8  291344.83        2.47538600e+00        7.58675000e-09    0.00   20.88
    9  291345.09        2.75562600e+00       -1.33620500e-08    0.00   20.88
   10  291345.39        3.11342800e+00        2.75245000e-09    0.00   21.25
   11  291345.70        3.38423100e+00       -2.65635500e-08    0.00   21.25
   12  291345.94        3.66474900e+00       -4.18723500e-08    0.00   21.25
   13  291346.19        3.96970100e+00       -5.47019500e-08    0.00   21.25
   14  291346.49        4.30966500e+00       -7.57747500e-08    0.00   20.80
   15  291346.73        4.59474500e+00       -1.09448500e-08    0.00   20.80
   16  291346.98        4.87285700e+00        9.44811500e-08    0.00   20.80
   17  291347.22        5.19134600e+00        3.12007500e-08    0.00   20.80
   18  291347.55        5.52723700e+00        5.69839500e-08    0.00   21.18
   19  291347.82        5.77965700e+00        3.15106500e-08    0.00   21.18
   20  291348.07        6.08282600e+00       -1.13167500e-08    0.00   21.18
   21  291348.46        6.45147100e+00        1.67596500e-08    0.00   21.04
   22  291348.72        6.71695800e+00       -4.28640500e-08    0.00   21.04
   23  291348.96        6.99193400e+00       -4.00129500e-08    0.00   21.04
   24  291349.21        7.30851800e+00       -7.56508500e-08    0.00   21.04
   25  291349.65        7.66608500e+00       -2.94965000e-09    0.00   21.23
   26  291349.90        7.89560300e+00        5.39975500e-08    0.00   21.23
   27  291350.15        8.20339600e+00       -1.25726500e-08    0.00   21.23
   28  291350.47        8.54753800e+00        3.70723500e-08    0.00   21.26
   29  291350.76        8.81659900e+00        1.89745500e-08    0.00   21.26
   30  291351.02        9.09582200e+00       -2.05679500e-08    0.00   21.26
   31  291351.28        9.45337900e+00       -3.74881500e-08    0.00   21.26
   32  291351.57        9.74137500e+00       -3.97193500e-08    0.00   20.79
   33  291351.81        9.98927600e+00       -6.22796500e-08    0.00   20.79
   34  291352.06        1.02933100e+01       -5.24870500e-08    0.00   20.79
   35  291352.44        1.06551400e+01       -3.69923500e-08    0.00   21.19
   36  291352.70        1.09210900e+01       -3.84178500e-08    0.00   21.19
   37  291352.95        1.11825300e+01       -5.15573500e-08    0.00   21.19
   38  291353.21        1.14810700e+01       -4.96360500e-08    0.00   21.19
   39  291353.56        1.18204400e+01       -1.00954450e-07    0.00   21.02
   40  291353.81        1.20662600e+01       -9.17196500e-08    0.00   21.02
   41  291354.05        1.23681700e+01       -3.20960500e-08    0.00   21.02
   42  291354.32        1.27297500e+01       -9.81654500e-08    0.00   20.88
   43  291354.61        1.30295500e+01       -5.52141500e-08    0.00   20.88
   44  291354.87        1.32614600e+01       -6.64942500e-08    0.00   20.88
   45  291355.11        1.35748000e+01       -1.29278850e-07    0.00   20.88
   46  291355.36        1.39230900e+01       -1.17626750e-07    0.00   21.24
   47  291355.64        1.41856700e+01       -9.89584500e-08    0.00   21.24
   48  291355.89        1.44572200e+01       -1.61048550e-07    0.00   21.24
   49  291356.15        1.47636500e+01       -1.24784550e-07    0.00   21.24
   50  291356.51        1.50599100e+01       -1.06872650e-07    0.00   20.79
   51  291356.77        1.53574300e+01       -8.56139500e-08    0.00   20.79
   52  291357.02        1.56581300e+01       -2.71058500e-08    0.00   20.79
   53  291357.28        1.59631500e+01       -4.73109500e-08    0.00   20.79
   54  291357.56        1.62897600e+01       -8.05316500e-08    0.00   21.19
   55  291357.84        1.65622300e+01       -7.68748500e-08    0.00   21.19
   56  291358.08        1.68489300e+01       -1.05819050e-07    0.00   21.19
   57  291358.39        1.72329100e+01       -1.15549750e-07    0.00   21.19
   58  291358.71        1.74648200e+01       -8.87128500e-08    0.00   21.02
   59  291358.96        1.77646900e+01       -6.75780500e-08    0.00   21.02
   60  291359.21        1.80771100e+01       -9.54685500e-08    0.00   21.02
   61  291359.55        1.84006300e+01       -7.54493500e-08    0.00   20.88
   62  291359.84        1.86782200e+01       -8.22670500e-08    0.00   20.88
   63  291360.09        1.89803300e+01       -1.12512750e-07    0.00   20.88
   64  291360.37        1.92988200e+01       -8.74732500e-08    0.00   21.25
   65  291360.64        1.95912400e+01       -1.33957450e-07    0.00   21.25
   66  291360.88        1.98780000e+01       -1.49514150e-07    0.00   21.25
   67  291361.12        2.01906900e+01       -7.05530500e-08    0.00   21.25
   68  291361.37        2.04954400e+01       -1.32407850e-07    0.00   20.78
   69  291361.61        2.08005100e+01       -7.59443500e-08    0.00   20.78
   70  291361.86        2.10760000e+01       -1.06127350e-07    0.00   20.78
   71  291362.12        2.13616700e+01       -1.47838950e-07    0.00   20.78
   72  291362.46        2.17047800e+01       -9.36074500e-08    0.00   21.20
   73  291362.72        2.19834700e+01       -1.50132150e-07    0.00   21.20
   74  291362.96        2.22831500e+01       -2.19300650e-07    0.00   21.20
   75  291363.20        2.25931500e+01       -1.37736350e-07    0.00   21.20
   76  291363.49        2.29192300e+01       -1.76225250e-07    0.00   20.99
   77  291363.74        2.32050000e+01       -1.79200250e-07    0.00   20.99
   78  291363.99        2.34668100e+01       -1.73126350e-07    0.00   20.99
   79  291364.25        2.38277000e+01       -2.26738150e-07    0.00   20.99
   80  291364.51        2.41157200e+01       -1.94695050e-07    0.00   20.89
   81  291364.77        2.43966400e+01       -1.62280050e-07    0.00   20.89
   82  291365.01        2.46696600e+01       -2.02690250e-07    0.00   20.89
   83  291365.30        2.50327000e+01       -2.03000150e-07    0.00   20.89
   84  291365.57        2.53173800e+01       -1.89364850e-07    0.00   21.23
   85  291365.83        2.55645700e+01       -1.79572150e-07    0.00   21.23
   86  291366.07        2.58737500e+01       -1.89922650e-07    0.00   21.23
   87  291366.34        2.62366800e+01       -2.51963550e-07    0.00   20.95
   88  291366.65        2.65217800e+01       -1.95500750e-07    0.00   20.95
   89  291366.89        2.67618700e+01       -1.77526850e-07    0.00   20.95
   90  291367.14        2.70674100e+01       -2.28225550e-07    0.00   20.95
   91  291367.50        2.74144700e+01       -1.61288850e-07    0.00   21.19
   92  291367.76        2.76641900e+01       -2.18310450e-07    0.00   21.19
   93  291368.01        2.79724800e+01       -2.70682750e-07    0.00   21.19
   94  291368.29        2.83135000e+01       -2.53514650e-07    0.00   21.19
   95  291368.55        2.86486300e+01       -2.37957950e-07    0.00   20.79
   96  291368.83        2.88620000e+01       -2.83884250e-07    0.00   20.79
   97  291369.07        2.91861600e+01       -2.34239150e-07    0.00   20.79
   98  291369.36        2.95267700e+01       -2.37276150e-07    0.00   20.89
   99  291369.66        2.97953500e+01       -2.38143850e-07    0.00   20.89
  100  291369.91        3.00663900e+01       -2.08270050e-07    0.00   20.89
  101  291370.16        3.03796300e+01       -2.34239150e-07    0.00   20.89
  102  291370.49        3.07344100e+01       -2.38143850e-07    0.00   21.24
  103  291370.74        3.09798400e+01       -2.64051050e-07    0.00   21.24
  104  291370.99        3.12868100e+01       -2.83202550e-07    0.00   21.24
  105  291371.23        3.16407600e+01       -3.14935750e-07    0.00   21.24
  106  291371.62        3.19096200e+01       -2.77066650e-07    0.00   20.78
  107  291371.90        3.21807600e+01       -2.68699450e-07    0.00   20.78
  108  291372.15        3.25004400e+01       -2.99998750e-07    0.00   20.78
  109  291372.42        3.28668400e+01       -2.68079650e-07    0.00   21.20
  110  291372.69        3.31331500e+01       -2.51903150e-07    0.00   21.20
  111  291372.93        3.34002600e+01       -2.51717250e-07    0.00   21.20
  112  291373.17        3.37158800e+01       -2.25376150e-07    0.00   21.20
  113  291373.51        3.40211300e+01       -2.48179150e-07    0.00   20.97
  114  291373.77        3.42982600e+01       -2.10116150e-07    0.00   20.97
  115  291374.02        3.45982400e+01       -2.31188950e-07    0.00   20.97
  116  291374.30        3.49659400e+01       -2.49844650e-07    0.00   20.90
  117  291374.65        3.51768700e+01       -2.18669250e-07    0.00   20.90
  118  291374.91        3.54945100e+01       -1.93257850e-07    0.00   20.90
  119  291375.15        3.58097100e+01       -1.94869350e-07    0.00   20.90
  120  291375.49        3.61351600e+01       -2.53191550e-07    0.00   21.22
  121  291375.74        3.64148500e+01       -2.79346650e-07    0.00   21.22
  122  291375.98        3.67173100e+01       -2.97816350e-07    0.00   21.22
  123  291376.23        3.70572200e+01       -2.30693150e-07    0.00   21.22
  124  291376.49        3.73415600e+01       -1.53033550e-07    0.00   20.78
  125  291376.74        3.76277100e+01       -1.37910650e-07    0.00   20.78
  126  291376.99        3.79311100e+01       -6.60151500e-08    0.00   20.78
  127  291377.25        3.82574700e+01       -4.81032500e-08    0.00   20.78
  128  291377.51        3.85474000e+01        4.95075000e-09    0.00   21.20
  129  291377.77        3.88293400e+01        1.00832150e-07    0.00   21.20
  130  291378.01        3.91242700e+01        6.14755500e-08    0.00   21.20
  131  291378.31        3.94466300e+01        1.40498650e-07    0.00   20.97
  132  291378.57        3.97444700e+01        2.39974850e-07    0.00   20.97
  133  291378.83        4.00232200e+01        3.42364050e-07    0.00   20.97
  134  291379.08        4.03085300e+01        5.10636850e-07    0.00   20.97
  135  291379.39        4.06401400e+01        6.93598350e-07    0.00   20.90
  136  291379.67        4.09273200e+01        7.88549750e-07    0.00   20.90
  137  291379.93        4.11861200e+01        1.01564055e-06    0.00   20.90
  138  291380.18        4.14662800e+01        1.28506295e-06    0.00   20.90
  139  291380.43        4.18187900e+01        2.21493285e-06    0.00   21.23
  140  291380.67        4.20887600e+01        2.16150705e-06    0.00   21.23
  141  291380.91        4.23720300e+01        2.23724525e-06    0.00   21.23
  142  291381.16        4.26804100e+01        2.75390165e-06    0.00   21.23
  143  291381.46        4.30364900e+01        4.31248585e-06    0.00   20.78
  144  291381.73        4.33071400e+01        4.30039995e-06    0.00   20.78
  145  291381.99        4.35690200e+01        5.57288935e-06    0.00   20.78
  146  291382.25        4.38870400e+01        6.67512265e-06    0.00   20.78
  147  291382.60        4.42407200e+01        7.88916595e-06    0.00   21.22
  148  291382.91        4.44699700e+01        9.62104325e-06    0.00   21.22
  149  291383.16        4.48162400e+01        1.14566732e-05    0.00   21.22
  150  291383.49        4.51254400e+01        1.30860372e-05    0.00   20.96
  151  291383.74        4.53856600e+01        1.50761807e-05    0.00   20.96
  152  291383.99        4.56931200e+01        1.97466027e-05    0.00   20.96
  153  291384.26        4.60365600e+01        2.28215012e-05    0.00   20.96

File: data/figure09/Ic_2021-10-08_07-47-05038354_anneal238K.txt
# Ic = 38.81 A, n = 28.10 , Tavg = 0.00 K, Anneal238_00K___3600s
#idx    t_s     iHTS_A                vHTS_V                tHTS_K  tTAR_K
    0  291388.07        8.57807900e-02       -1.71495900e-08    0.00   21.23
    1  291388.32        3.78051600e-01        1.46456100e-08    0.00   21.23
    2  291388.56        6.53439100e-01        8.94351000e-09    0.00   21.23
    3  291388.80        1.02800300e+00       -4.80770900e-08    0.00   20.79
    4  291389.10        1.31145000e+00       -5.43559000e-09    0.00   20.79
    5  291389.35        1.55483900e+00       -7.48089000e-09    0.00   20.79
    6  291389.59        1.86626900e+00       -3.90900900e-08    0.00   20.79
    7  291389.84        2.21283500e+00       -2.27896900e-08    0.00   21.22
    8  291390.15        2.51464000e+00       -1.30589900e-08    0.00   21.22
    9  291390.40        2.76039700e+00       -1.36787900e-08    0.00   21.22
   10  291390.65        3.07367800e+00       -3.77265900e-08    0.00   21.22
   11  291390.91        3.41746000e+00       -1.32460900e-08    0.00   20.96
   12  291391.17        3.65513000e+00        2.40010100e-08    0.00   20.96
   13  291391.43        3.99080200e+00        9.74361000e-09    0.00   20.96
   14  291391.67        4.28504400e+00        4.53731000e-09    0.00   20.96
   15  291391.93        4.62634900e+00       -6.49489000e-09    0.00   20.93
   16  291392.19        4.88848600e+00       -3.11624900e-08    0.00   20.93
   17  291392.43        5.18448000e+00        2.28831100e-08    0.00   20.93
   18  291392.68        5.49625900e+00       -4.32569000e-09    0.00   20.93
   19  291392.94        5.83570000e+00       -4.21327900e-08    0.00   21.22
   20  291393.21        6.11012200e+00        4.72331000e-09    0.00   21.22
   21  291393.45        6.40681800e+00       -2.10599900e-08    0.00   21.22
   22  291393.70        6.71946500e+00       -2.58322900e-08    0.00   21.22
   23  291394.04        7.04747100e+00       -5.21733900e-08    0.00   20.79
   24  291394.29        7.31615400e+00       -4.75868900e-08    0.00   20.79
   25  291394.54        7.62417200e+00       -8.55179900e-08    0.00   20.79
   26  291394.81        7.95325200e+00       -7.42378900e-08    0.00   20.79
   27  291395.14        8.24661400e+00       -1.07644490e-07    0.00   21.23
   28  291395.38        8.51659900e+00       -7.98159900e-08    0.00   21.23
   29  291395.63        8.82139000e+00       -1.68453900e-08    0.00   21.23
   30  291396.01        9.15275700e+00       -4.69671900e-08    0.00   20.95
   31  291396.28        9.41492800e+00       -2.78156900e-08    0.00   20.95
   32  291396.53        9.71061300e+00       -2.08119900e-08    0.00   20.95
   33  291396.80        1.00360800e+01       -7.66585900e-08    0.00   20.95
   34  291397.09        1.03349300e+01       -5.37403900e-08    0.00   20.94
   35  291397.35        1.06208000e+01       -5.92739900e-08    0.00   20.94
   36  291397.59        1.09127900e+01       -7.76816900e-08    0.00   20.94
   37  291397.92        1.12391000e+01       -5.81582900e-08    0.00   21.21
   38  291398.17        1.14941800e+01       -9.50976900e-08    0.00   21.21
   39  291398.42        1.17975200e+01       -1.38854790e-07    0.00   21.21
   40  291398.66        1.20731700e+01       -7.81154900e-08    0.00   21.21
   41  291398.93        1.24069900e+01       -6.31785900e-08    0.00   20.78
   42  291399.19        1.26983500e+01       -1.56704690e-07    0.00   20.78
   43  291399.44        1.29920800e+01       -1.05262290e-07    0.00   20.78
   44  291399.68        1.32712600e+01       -1.32966790e-07    0.00   20.78
   45  291400.01        1.36105100e+01       -8.42513900e-08    0.00   21.23
   46  291400.26        1.38868500e+01       -3.09495900e-08    0.00   21.23
   47  291400.51        1.41620800e+01       -1.01109690e-07    0.00   21.23
   48  291400.79        1.45142000e+01       -6.02655900e-08    0.00   21.23
   49  291401.08        1.47706600e+01       -9.91882900e-08    0.00   20.93
   50  291401.34        1.51003100e+01       -1.14187190e-07    0.00   20.93
   51  291401.58        1.53646100e+01       -1.17905890e-07    0.00   20.93
   52  291401.87        1.57304100e+01       -1.52242190e-07    0.00   20.95
   53  291402.12        1.60257300e+01       -1.59865590e-07    0.00   20.95
   54  291402.36        1.62553500e+01       -1.45548490e-07    0.00   20.95
   55  291402.61        1.65637200e+01       -1.74554590e-07    0.00   20.95
   56  291402.98        1.69150100e+01       -1.21934590e-07    0.00   21.20
   57  291403.22        1.71918900e+01       -1.09600890e-07    0.00   21.20
   58  291403.47        1.74774500e+01       -1.54411690e-07    0.00   21.20
   59  291403.71        1.77761100e+01       -1.95193690e-07    0.00   21.20
   60  291403.95        1.81214000e+01       -1.56023090e-07    0.00   20.78
   61  291404.20        1.84012600e+01       -1.73191190e-07    0.00   20.78
   62  291404.45        1.86759000e+01       -1.59741790e-07    0.00   20.78
   63  291404.70        1.89844900e+01       -1.81558390e-07    0.00   20.78
   64  291404.99        1.92533800e+01       -1.77715690e-07    0.00   21.23
   65  291405.25        1.95798300e+01       -1.63274590e-07    0.00   21.23
   66  291405.50        1.98784900e+01       -1.19827490e-07    0.00   21.23
   67  291405.80        2.02400500e+01       -1.16542590e-07    0.00   21.23
   68  291406.05        2.05057600e+01       -1.80318790e-07    0.00   20.92
   69  291406.35        2.07792300e+01       -2.05358290e-07    0.00   20.92
   70  291406.61        2.10834200e+01       -1.29186290e-07    0.00   20.92
   71  291406.98        2.14084800e+01       -1.21376890e-07    0.00   20.95
   72  291407.24        2.16840900e+01       -1.00923890e-07    0.00   20.95
   73  291407.48        2.19831700e+01       -1.11522290e-07    0.00   20.95
   74  291407.73        2.23203300e+01       -1.43937190e-07    0.00   20.95
   75  291407.98        2.26134700e+01       -2.25625290e-07    0.00   21.19
   76  291408.25        2.29047900e+01       -1.45114790e-07    0.00   21.19
   77  291408.49        2.31898900e+01       -1.27512790e-07    0.00   21.19
   78  291408.74        2.34724700e+01       -1.44188490e-07    0.00   21.19
   79  291408.98        2.38179400e+01       -1.65513690e-07    0.00   21.02
   80  291409.24        2.40937200e+01       -2.04625590e-07    0.00   21.02
   81  291409.49        2.43922400e+01       -1.70475290e-07    0.00   21.02
   82  291409.74        2.47293400e+01       -1.98489690e-07    0.00   21.02
   83  291410.01        2.50124400e+01       -2.16897390e-07    0.00   21.23
   84  291410.29        2.52928600e+01       -1.64277390e-07    0.00   21.23
   85  291410.53        2.55827200e+01       -2.01898590e-07    0.00   21.23
   86  291410.82        2.59283100e+01       -1.78904390e-07    0.00   21.23
   87  291411.13        2.62142400e+01       -1.48162890e-07    0.00   20.90
   88  291411.39        2.64852200e+01       -1.87643390e-07    0.00   20.90
   89  291411.63        2.67691700e+01       -2.21359890e-07    0.00   20.90
   90  291412.02        2.71180800e+01       -2.21173990e-07    0.00   20.96
   91  291412.28        2.73863900e+01       -2.21421890e-07    0.00   20.96
   92  291412.53        2.76599800e+01       -2.22351590e-07    0.00   20.96
   93  291412.82        2.80312800e+01       -1.41717090e-07    0.00   21.18
   94  291413.13        2.83155800e+01       -1.68367990e-07    0.00   21.18
   95  291413.38        2.85854000e+01       -1.89440790e-07    0.00   21.18
   96  291413.62        2.88745200e+01       -1.48100890e-07    0.00   21.18
   97  291413.96        2.92141800e+01       -1.93407490e-07    0.00   20.78
   98  291414.20        2.94920100e+01       -2.72244490e-07    0.00   20.78
   99  291414.45        2.97712800e+01       -2.06794890e-07    0.00   20.78
  100  291414.70        3.00755600e+01       -2.54887390e-07    0.00   20.78
  101  291415.04        3.04401400e+01       -2.21972790e-07    0.00   21.23
  102  291415.30        3.07032100e+01       -1.97366390e-07    0.00   21.23
  103  291415.55        3.09907200e+01       -2.24575090e-07    0.00   21.23
  104  291415.81        3.13545800e+01       -2.74468090e-07    0.00   21.23
  105  291416.15        3.16486600e+01       -2.68580090e-07    0.00   20.89
  106  291416.39        3.18847900e+01       -2.58167690e-07    0.00   20.89
  107  291416.64        3.21964300e+01       -2.30587090e-07    0.00   20.89
  108  291416.98        3.25420300e+01       -2.37032890e-07    0.00   20.96
  109  291417.23        3.28259100e+01       -2.75521690e-07    0.00   20.96
  110  291417.48        3.30942300e+01       -2.53891090e-07    0.00   20.96
  111  291417.72        3.34126000e+01       -1.98977890e-07    0.00   20.96
  112  291418.05        3.37514000e+01       -3.11717390e-07    0.00   21.17
  113  291418.30        3.39962400e+01       -2.81285790e-07    0.00   21.17
  114  291418.54        3.43003900e+01       -2.35855290e-07    0.00   21.17
  115  291418.84        3.46534000e+01       -2.43230790e-07    0.00   21.17
  116  291419.12        3.49501900e+01       -1.77285290e-07    0.00   20.77
  117  291419.36        3.51875100e+01       -2.16083990e-07    0.00   20.77
  118  291419.61        3.54990800e+01       -3.06077290e-07    0.00   20.77
  119  291419.93        3.58495100e+01       -2.74839990e-07    0.00   21.23
  120  291420.18        3.61062600e+01       -2.51783790e-07    0.00   21.23
  121  291420.43        3.64084300e+01       -2.89961990e-07    0.00   21.23
  122  291420.67        3.67193300e+01       -2.54321090e-07    0.00   21.23
  123  291421.04        3.70600200e+01       -1.77277390e-07    0.00   20.87
  124  291421.29        3.73349800e+01       -1.83103490e-07    0.00   20.87
  125  291421.53        3.76181600e+01       -1.26578690e-07    0.00   20.87
  126  291421.81        3.79643200e+01       -8.33794900e-08    0.00   20.87
  127  291422.13        3.82430200e+01       -3.49119900e-08    0.00   20.98
  128  291422.38        3.85021700e+01        3.14301000e-09    0.00   20.98
  129  291422.64        3.88406600e+01        6.93364100e-08    0.00   20.98
  130  291422.95        3.91643200e+01        1.12287810e-07    0.00   21.17
  131  291423.21        3.94046600e+01        1.63916210e-07    0.00   21.17
  132  291423.45        3.97179300e+01        1.88397810e-07    0.00   21.17
  133  291423.69        4.00145600e+01        3.53013610e-07    0.00   21.17
  134  291424.02        4.03330800e+01        5.40499710e-07    0.00   20.78
  135  291424.28        4.06190700e+01        6.78712510e-07    0.00   20.78
  136  291424.52        4.08888900e+01        8.45249710e-07    0.00   20.78
  137  291424.86        4.12528700e+01        1.06242361e-06    0.00   21.23
  138  291425.15        4.14726900e+01        1.38068501e-06    0.00   21.23
  139  291425.39        4.17912200e+01        1.54970141e-06    0.00   21.23
  140  291425.64        4.20891800e+01        1.84856341e-06    0.00   21.23
  141  291425.98        4.24053000e+01        2.20704911e-06    0.00   20.87
  142  291426.24        4.26645300e+01        3.51529881e-06    0.00   20.87
  143  291426.49        4.30103200e+01        3.52204601e-06    0.00   20.87
  144  291426.75        4.33332400e+01        4.70911371e-06    0.00   20.87
  145  291427.06        4.36236500e+01        4.99272881e-06    0.00   20.99
  146  291427.36        4.38819700e+01        6.48400101e-06    0.00   20.99
  147  291427.60        4.41874000e+01        8.07908771e-06    0.00   20.99
  148  291427.96        4.45122100e+01        9.36812301e-06    0.00   21.16
  149  291428.23        4.48058700e+01        1.04378153e-05    0.00   21.16
  150  291428.47        4.50829600e+01        1.30703653e-05    0.00   21.16
  151  291428.71        4.53972300e+01        1.57990444e-05    0.00   21.16
  152  291429.00        4.57162000e+01        1.99541658e-05    0.00   20.78
  153  291429.27        4.59887600e+01        2.45392341e-05    0.00   20.78
