Repository: shortlab/2024-CryoHTS-Facility

# 2024-CryoHTS-Facility
Data repository for Alexis' RSI paper on the cryogenic HTS irradiation facility

File: data/figure09/Ic_2021-10-08_10-34-20625595_anneal241K.txt
# Ic = 38.70 A, n = 27.58 , Tavg = 0.00 K, Anneal241_00K___3600s
#idx    t_s     iHTS_A                vHTS_V                tHTS_K  tTAR_K
    0  301423.35        5.49910300e-02        9.37745000e-09    0.00   20.84
    1  301423.61        3.97044200e-01        7.78641500e-08    0.00   21.05
    2  301423.86        6.41909900e-01        9.45424500e-08    0.00   21.05
    3  301424.10        9.34589600e-01        2.48829500e-08    0.00   21.05
    4  301424.49        1.31127800e+00        7.74423500e-08    0.00   21.18
    5  301424.75        1.56109800e+00        1.19712050e-07    0.00   21.18
    6  301425.00        1.84571000e+00        7.09345500e-08    0.00   21.18
    7  301425.26        2.22788500e+00        1.02915750e-07    0.00   21.18
    8  301425.57        2.50391800e+00        8.29584500e-08    0.00   20.82
    9  301425.82        2.75160000e+00        6.57902500e-08    0.00   20.82
   10  301426.06        3.05783000e+00        9.49823500e-08    0.00   20.82
   11  301426.44        3.42673100e+00        7.45913500e-08    0.00   21.27
   12  301426.69        3.68571400e+00       -7.75150000e-10    0.00   21.27
   13  301426.93        3.96157100e+00        4.36637500e-08    0.00   21.27
   14  301427.18        4.27112800e+00        6.99428500e-08    0.00   21.27
   15  301427.50        4.61070200e+00        1.97399500e-08    0.00   20.89
   16  301427.74        4.86676200e+00        5.61215500e-08    0.00   20.89
   17  301427.99        5.17227200e+00        4.68247500e-08    0.00   20.89
   18  301428.26        5.53025500e+00        2.54419500e-08    0.00   20.89
   19  301428.51        5.79983500e+00        8.25246500e-08    0.00   21.05
   20  301428.75        6.08231400e+00        1.85003500e-08    0.00   21.05
   21  301429.00        6.38779000e+00        2.32727500e-08    0.00   21.05
   22  301429.30        6.75690900e+00       -7.71675000e-09    0.00   21.05
   23  301429.61        7.01501300e+00       -3.67860500e-08    0.00   21.18
   24  301429.85        7.29748200e+00       -1.64628500e-08    0.00   21.18
   25  301430.10        7.61040900e+00        2.02240500e-08    0.00   21.18
   26  301430.44        7.93576000e+00       -6.24095000e-09    0.00   20.82
   27  301430.73        8.20475200e+00       -8.88589500e-08    0.00   20.82
   28  301430.98        8.50107500e+00       -5.87371500e-08    0.00   20.82
   29  301431.23        8.82764000e+00       -5.85512500e-08    0.00   20.82
   30  301431.52        9.11444900e+00        1.33443500e-08    0.00   21.27
   31  301431.77        9.39085100e+00        2.05339500e-08    0.00   21.27
   32  301432.02        9.69519100e+00       -3.23960500e-08    0.00   21.27
   33  301432.30        1.00202600e+01       -8.22425000e-09    0.00   21.27
   34  301432.55        1.03233700e+01       -5.89230500e-08    0.00   20.88
   35  301432.81        1.05868400e+01       -8.58839500e-08    0.00   20.88
   36  301433.05        1.08954900e+01       -7.41079500e-08    0.00   20.88
   37  301433.37        1.12255900e+01       -7.26824500e-08    0.00   21.05
   38  301433.64        1.15041200e+01       -1.03300050e-07    0.00   21.05
   39  301433.88        1.17832300e+01       -9.41271500e-08    0.00   21.05
   40  301434.13        1.20510500e+01       -7.47277500e-08    0.00   21.05
   41  301434.47        1.23965500e+01       -5.71876500e-08    0.00   21.17
   42  301434.75        1.26781600e+01       -5.43986500e-08    0.00   21.17
   43  301435.00        1.29729200e+01       -7.87563500e-08    0.00   21.17
   44  301435.25        1.33078800e+01       -3.43794500e-08    0.00   21.17
   45  301435.49        1.35949100e+01       -3.40690500e-08    0.00   20.81
   46  301435.73        1.38861000e+01       -3.17121500e-08    0.00   20.81
   47  301435.99        1.41379800e+01       -4.33624500e-08    0.00   20.81
   48  301436.25        1.44991500e+01       -8.56316500e-08    0.00   20.81
   49  301436.54        1.47925200e+01       -3.44990500e-08    0.00   21.26
   50  301436.79        1.50640000e+01       -5.68734500e-08    0.00   21.26
   51  301437.04        1.53435300e+01       -1.05402950e-07    0.00   21.26
   52  301437.37        1.57096400e+01       -6.09640500e-08    0.00   20.87
   53  301437.63        1.59885300e+01       -6.82155500e-08    0.00   20.87
   54  301437.89        1.62371800e+01       -1.40421050e-07    0.00   20.87
   55  301438.13        1.65487900e+01       -1.42466350e-07    0.00   20.87
   56  301438.52        1.69051400e+01       -1.11538850e-07    0.00   21.04
   57  301438.78        1.71770500e+01       -6.62942500e-08    0.00   21.04
   58  301439.04        1.74490300e+01       -5.99723500e-08    0.00   21.04
   59  301439.31        1.78164500e+01       -8.29045500e-08    0.00   21.17
   60  301439.69        1.81094300e+01       -1.19472150e-07    0.00   21.17
   61  301439.94        1.83572600e+01       -1.14885750e-07    0.00   21.17
   62  301440.19        1.86594600e+01       -9.62300500e-08    0.00   21.17
   63  301440.47        1.90042900e+01       -1.25298250e-07    0.00   20.81
   64  301440.75        1.92561700e+01       -1.75873050e-07    0.00   20.81
   65  301441.00        1.95600400e+01       -1.77422550e-07    0.00   20.81
   66  301441.30        1.99257700e+01       -1.10299250e-07    0.00   20.81
   67  301441.55        2.02062400e+01       -1.48973150e-07    0.00   21.26
   68  301441.81        2.04597400e+01       -1.80209550e-07    0.00   21.26
   69  301442.06        2.07649700e+01       -1.23684250e-07    0.00   21.26
   70  301442.32        2.11260700e+01       -1.72043500e-08    0.00   20.87
   71  301442.56        2.13957900e+01       -2.61912500e-08    0.00   20.87
   72  301442.81        2.16624000e+01       -5.16646500e-08    0.00   20.87
   73  301443.06        2.19710600e+01       -6.13333500e-08    0.00   20.87
   74  301443.46        2.23224200e+01       -5.70568500e-08    0.00   21.04
   75  301443.74        2.25657000e+01       -4.49709500e-08    0.00   21.04
   76  301443.99        2.28701100e+01        4.11645000e-09    0.00   21.04
   77  301444.26        2.32331300e+01       -4.18099500e-08    0.00   21.04
   78  301444.52        2.34901200e+01       -4.75740500e-08    0.00   21.16
   79  301444.78        2.37938900e+01       -5.29662500e-08    0.00   21.16
   80  301445.03        2.40668000e+01       -9.31905500e-08    0.00   21.16
   81  301445.31        2.44263900e+01       -7.27374500e-08    0.00   21.16
   82  301445.56        2.47044700e+01       -4.41651500e-08    0.00   20.81
   83  301445.81        2.49625700e+01       -1.16060750e-07    0.00   20.81
   84  301446.06        2.52652300e+01       -6.61057500e-08    0.00   20.81
   85  301446.33        2.56147000e+01       -6.75932500e-08    0.00   21.26
   86  301446.59        2.58946000e+01       -5.34620500e-08    0.00   21.26
   87  301446.86        2.61808100e+01        6.45650000e-10    0.00   21.26
   88  301447.11        2.64839400e+01       -4.70162500e-08    0.00   21.26
   89  301447.38        2.67998300e+01       -3.41257500e-08    0.00   20.86
   90  301447.66        2.70677100e+01       -2.70011500e-08    0.00   20.86
   91  301447.90        2.73691300e+01       -8.68125500e-08    0.00   20.86
   92  301448.15        2.76490000e+01       -5.70007500e-08    0.00   20.86
   93  301448.47        2.79504800e+01       -7.68339500e-08    0.00   21.04
   94  301448.74        2.82919400e+01       -1.52200350e-07    0.00   21.04
   95  301448.99        2.85619200e+01       -1.74140950e-07    0.00   21.04
   96  301449.24        2.88955700e+01       -1.40176450e-07    0.00   21.04
   97  301449.52        2.91946200e+01       -1.15880750e-07    0.00   21.16
   98  301449.78        2.94824100e+01       -6.59876500e-08    0.00   21.16
   99  301450.03        2.97441700e+01       -1.50898850e-07    0.00   21.16
  100  301450.37        3.01048800e+01       -1.36271850e-07    0.00   21.16
  101  301450.64        3.04131000e+01       -1.12843750e-07    0.00   20.80
  102  301450.89        3.06792400e+01       -1.27098950e-07    0.00   20.80
  103  301451.13        3.09596100e+01       -1.42221750e-07    0.00   20.80
  104  301451.53        3.13196900e+01       -1.03422950e-07    0.00   21.26
  105  301451.77        3.15928800e+01       -1.41601950e-07    0.00   21.26
  106  301452.02        3.18617300e+01       -1.10550550e-07    0.00   21.26
  107  301452.40        3.22114300e+01       -6.72892500e-08    0.00   21.26
  108  301452.70        3.24834500e+01       -1.13463550e-07    0.00   20.85
  109  301452.94        3.27947900e+01       -1.38317150e-07    0.00   20.85
  110  301453.19        3.30436600e+01       -1.15632850e-07    0.00   20.85
  111  301453.56        3.34191800e+01       -1.17358150e-07    0.00   21.04
  112  301453.82        3.36905600e+01       -1.31851150e-07    0.00   21.04
  113  301454.06        3.39509100e+01       -1.14559050e-07    0.00   21.04
  114  301454.46        3.43379000e+01       -6.37982500e-08    0.00   21.15
  115  301454.71        3.46007400e+01       -1.10406450e-07    0.00   21.15
  116  301454.97        3.48915200e+01       -1.50382950e-07    0.00   21.15
  117  301455.21        3.51839300e+01       -9.76387500e-08    0.00   21.15
  118  301455.50        3.55213100e+01       -8.72263500e-08    0.00   20.80
  119  301455.75        3.58016400e+01       -1.56952650e-07    0.00   20.80
  120  301456.00        3.60952600e+01       -1.50506850e-07    0.00   20.80
  121  301456.28        3.63825200e+01       -1.50754750e-07    0.00   20.80
  122  301456.58        3.67396300e+01       -1.02845050e-07    0.00   21.25
  123  301456.83        3.70139100e+01       -5.17123500e-08    0.00   21.25
  124  301457.08        3.72748700e+01       -6.07612500e-08    0.00   21.25
  125  301457.43        3.76525700e+01       -1.57135000e-09    0.00   20.85
  126  301457.70        3.79051500e+01        4.91894500e-08    0.00   20.85
  127  301457.95        3.81872000e+01        3.45004500e-08    0.00   20.85
  128  301458.19        3.84975200e+01        2.20935000e-09    0.00   20.85
  129  301458.50        3.88356800e+01        9.89586500e-08    0.00   21.05
  130  301458.74        3.91207500e+01        2.29982250e-07    0.00   21.05
  131  301458.99        3.93778800e+01        3.45573050e-07    0.00   21.05
  132  301459.23        3.97252200e+01        4.01978150e-07    0.00   21.05
  133  301459.58        4.00360000e+01        5.00964150e-07    0.00   21.15
  134  301459.83        4.02757700e+01        6.64964750e-07    0.00   21.15
  135  301460.07        4.05758100e+01        7.63573450e-07    0.00   21.15
  136  301460.43        4.09363600e+01        8.92179950e-07    0.00   20.80
  137  301460.74        4.11841400e+01        1.16445385e-06    0.00   20.80
  138  301460.99        4.14584000e+01        1.39111125e-06    0.00   20.80
  139  301461.23        4.18174500e+01        1.56415665e-06    0.00   20.80
  140  301461.55        4.21101700e+01        1.94669135e-06    0.00   21.26
  141  301461.80        4.23616700e+01        2.35575295e-06    0.00   21.26
  142  301462.05        4.26706600e+01        2.68250645e-06    0.00   21.26
  143  301462.33        4.30238000e+01        4.11081345e-06    0.00   21.26
  144  301462.69        4.33186500e+01        5.07489735e-06    0.00   20.85
  145  301462.95        4.35615800e+01        5.13718625e-06    0.00   20.85
  146  301463.19        4.38777100e+01        6.68405915e-06    0.00   20.85
  147  301463.50        4.42151600e+01        8.44792055e-06    0.00   21.06
  148  301463.76        4.45040100e+01        9.52542605e-06    0.00   21.06
  149  301464.00        4.47698100e+01        1.08861759e-05    0.00   21.06
  150  301464.26        4.51242300e+01        1.34092185e-05    0.00   21.06
  151  301464.51        4.54158200e+01        1.58352638e-05    0.00   21.15
  152  301464.76        4.56547200e+01        1.82950877e-05    0.00   21.15
  153  301465.01        4.59825900e+01        2.38310269e-05    0.00   21.15

File: data/figure09/Ic_2021-10-08_10-35-51955026_anneal241K.txt
# Ic = 38.88 A, n = 28.37 , Tavg = 0.00 K, Anneal241_00K___3600s
#idx    t_s     iHTS_A                vHTS_V                tHTS_K  tTAR_K
    0  301514.76        7.17049900e-02        3.70262300e-08    0.00   21.14
    1  301515.00        3.82005300e-01       -5.11947000e-09    0.00   21.14
    2  301515.26        7.04762500e-01        5.27689300e-08    0.00   21.14
    3  301515.53        1.00043200e+00        1.00034300e-08    0.00   20.81
    4  301515.79        1.27200100e+00        6.59453000e-09    0.00   20.81
    5  301516.04        1.54791800e+00        5.19012300e-08    0.00   20.81
    6  301516.31        1.85135200e+00        2.72955300e-08    0.00   20.81
    7  301516.57        2.20764400e+00       -5.82354700e-08    0.00   21.26
    8  301516.82        2.47796300e+00       -5.00542700e-08    0.00   21.26
    9  301517.06        2.77762000e+00       -7.92463700e-08    0.00   21.26
   10  301517.42        3.12066900e+00       -6.64166700e-08    0.00   21.26
   11  301517.68        3.38864200e+00       -2.95391700e-08    0.00   20.84
   12  301517.94        3.66864700e+00       -3.71634700e-08    0.00   20.84
   13  301518.18        3.97467100e+00       -4.87567700e-08    0.00   20.84
   14  301518.52        4.27154700e+00       -2.24818700e-08    0.00   21.07
   15  301518.77        4.59777900e+00       -3.42578700e-08    0.00   21.07
   16  301519.02        4.87389600e+00        2.00357300e-08    0.00   21.07
   17  301519.30        5.22321100e+00        3.73279300e-08    0.00   21.07
   18  301519.55        5.53612000e+00       -6.61517000e-09    0.00   21.14
   19  301519.85        5.78539900e+00        3.59643300e-08    0.00   21.14
   20  301520.10        6.09304000e+00        2.56138300e-08    0.00   21.14
   21  301520.45        6.45261200e+00       -5.18967000e-09    0.00   20.81
   22  301520.71        6.73007100e+00       -2.50229700e-08    0.00   20.81
   23  301520.96        6.99754700e+00       -5.52067700e-08    0.00   20.81
   24  301521.21        7.30806500e+00       -7.97503700e-08    0.00   20.81
   25  301521.53        7.65693500e+00       -2.72541700e-08    0.00   21.26
   26  301521.79        7.91185600e+00        1.44203000e-09    0.00   21.26
   27  301522.03        8.20999800e+00       -2.71922700e-08    0.00   21.26
   28  301522.34        8.57084500e+00        6.95823000e-09    0.00   21.26
   29  301522.68        8.85763300e+00       -2.56427700e-08    0.00   20.84
   30  301522.92        9.09966800e+00       -2.34114700e-08    0.00   20.84
   31  301523.18        9.40663900e+00        1.91060300e-08    0.00   20.84
   32  301523.51        9.74592900e+00        5.22273000e-09    0.00   21.07
   33  301523.76        1.00016200e+01       -5.59504700e-08    0.00   21.07
   34  301524.01        1.03001100e+01       -5.40903700e-08    0.00   21.07
   35  301524.26        1.06457100e+01       -9.65057000e-09    0.00   21.07
   36  301524.55        1.09430700e+01       -5.74359700e-08    0.00   21.13
   37  301524.79        1.11879400e+01       -2.83678700e-08    0.00   21.13
   38  301525.04        1.14865400e+01       -4.25610700e-08    0.00   21.13
   39  301525.32        1.17892500e+01       -4.16313700e-08    0.00   21.13
   40  301525.66        1.21057000e+01        3.86314300e-08    0.00   20.81
   41  301525.93        1.23699000e+01        1.27242300e-08    0.00   20.81
   42  301526.17        1.26888500e+01       -2.87397700e-08    0.00   20.81
   43  301526.41        1.30223800e+01       -2.72522700e-08    0.00   21.26
   44  301526.66        1.33006100e+01       -6.70427700e-08    0.00   21.26
   45  301526.91        1.35580000e+01       -1.26251700e-08    0.00   21.26
   46  301527.15        1.38925500e+01       -2.06204700e-08    0.00   21.26
   47  301527.49        1.42105000e+01       -3.22725700e-08    0.00   20.84
   48  301527.77        1.44782000e+01       -1.28731700e-08    0.00   20.84
   49  301528.02        1.47766500e+01       -1.21913700e-08    0.00   20.84
   50  301528.30        1.51168900e+01       -6.99557700e-08    0.00   20.84
   51  301528.70        1.53962300e+01       -8.73098700e-08    0.00   21.07
   52  301528.95        1.56705400e+01       -3.54954700e-08    0.00   21.07
   53  301529.19        1.59851000e+01       -4.22511700e-08    0.00   21.07
   54  301529.45        1.63118600e+01       -8.22895700e-08    0.00   21.13
   55  301529.73        1.66215400e+01       -9.31973700e-08    0.00   21.13
   56  301529.97        1.68737300e+01       -1.19908470e-07    0.00   21.13
   57  301530.22        1.71974800e+01       -6.54889700e-08    0.00   21.13
   58  301530.52        1.75014200e+01       -5.56958700e-08    0.00   20.81
   59  301530.77        1.77769200e+01       -9.85232700e-08    0.00   20.81
   60  301531.01        1.80895600e+01       -2.47063700e-08    0.00   20.81
   61  301531.28        1.84072000e+01       -6.56124700e-08    0.00   20.81
   62  301531.57        1.86818000e+01       -5.82989700e-08    0.00   21.25
   63  301531.83        1.89893600e+01       -5.76791700e-08    0.00   21.25
   64  301532.07        1.92667700e+01       -9.85232700e-08    0.00   21.25
   65  301532.32        1.96356600e+01       -6.67900700e-08    0.00   20.83
   66  301532.63        1.99198800e+01       -7.86280700e-08    0.00   20.83
   67  301532.87        2.01933900e+01       -1.14327970e-07    0.00   20.83
   68  301533.12        2.04520800e+01       -4.21224700e-08    0.00   20.83
   69  301533.44        2.08120300e+01       -9.56722700e-08    0.00   21.07
   70  301533.70        2.10884500e+01       -1.08687870e-07    0.00   21.07
   71  301533.94        2.13650800e+01       -2.75573700e-08    0.00   21.07
   72  301534.18        2.16736200e+01       -8.43301700e-08    0.00   21.07
   73  301534.50        2.20211700e+01       -3.61724700e-08    0.00   21.12
   74  301534.76        2.22936300e+01       -5.16671700e-08    0.00   21.12
   75  301535.00        2.25757100e+01       -1.15691470e-07    0.00   21.12
   76  301535.30        2.29264900e+01       -7.79462700e-08    0.00   21.12
   77  301535.58        2.32295100e+01       -9.50524700e-08    0.00   20.80
   78  301535.84        2.34676900e+01       -1.35655870e-07    0.00   20.80
   79  301536.10        2.37800400e+01       -1.26987770e-07    0.00   20.80
   80  301536.39        2.41359400e+01       -1.17320870e-07    0.00   20.80
   81  301536.73        2.44134500e+01       -1.57979070e-07    0.00   21.25
   82  301536.97        2.46746100e+01       -1.85931570e-07    0.00   21.25
   83  301537.22        2.49818800e+01       -1.54942170e-07    0.00   21.25
   84  301537.51        2.53256200e+01       -1.08829770e-07    0.00   20.82
   85  301537.77        2.55717500e+01       -1.08395970e-07    0.00   20.82
   86  301538.03        2.58675400e+01       -1.34736970e-07    0.00   20.82
   87  301538.30        2.62215400e+01       -1.59466570e-07    0.00   20.82
   88  301538.61        2.65223900e+01       -1.24386470e-07    0.00   21.07
   89  301538.89        2.67604000e+01       -1.46265070e-07    0.00   21.07
   90  301539.13        2.70661200e+01       -1.57855170e-07    0.00   21.07
   91  301539.50        2.74082000e+01       -9.44506700e-08    0.00   21.12
   92  301539.75        2.76610400e+01       -7.51132700e-08    0.00   21.12
   93  301540.00        2.79648500e+01       -1.35914570e-07    0.00   21.12
   94  301540.26        2.83179000e+01       -7.94517700e-08    0.00   21.12
   95  301540.53        2.86148300e+01       -1.56305670e-07    0.00   20.80
   96  301540.79        2.88747600e+01       -2.01178470e-07    0.00   20.80
   97  301541.04        2.91773500e+01       -1.61821770e-07    0.00   20.80
   98  301541.48        2.95184800e+01       -1.92191470e-07    0.00   20.80
   99  301541.73        2.97810200e+01       -1.76259370e-07    0.00   21.25
  100  301541.97        3.00759700e+01       -2.09663170e-07    0.00   21.25
  101  301542.22        3.03681400e+01       -2.18029670e-07    0.00   21.25
  102  301542.49        3.07381000e+01       -2.04084370e-07    0.00   20.82
  103  301542.74        3.09902100e+01       -1.78858970e-07    0.00   20.82
  104  301542.98        3.12934900e+01       -2.21066570e-07    0.00   20.82
  105  301543.23        3.16432800e+01       -2.19331170e-07    0.00   20.82
  106  301543.51        3.19273800e+01       -1.51340270e-07    0.00   20.82
  107  301543.78        3.21956100e+01       -1.69624070e-07    0.00   21.07
  108  301544.02        3.25078100e+01       -2.11149970e-07    0.00   21.07
  109  301544.30        3.28672400e+01       -2.30549370e-07    0.00   21.07
  110  301544.58        3.30826700e+01       -2.60175370e-07    0.00   21.12
  111  301544.85        3.34106700e+01       -2.04704170e-07    0.00   21.12
  112  301545.10        3.37113300e+01       -2.19888970e-07    0.00   21.12
  113  301545.53        3.39975900e+01       -2.57758170e-07    0.00   20.80
  114  301545.79        3.43041500e+01       -2.70091970e-07    0.00   20.80
  115  301546.04        3.46070800e+01       -2.19950970e-07    0.00   20.80
  116  301546.33        3.49998000e+01       -2.14248970e-07    0.00   20.80
  117  301546.62        3.52345800e+01       -2.75917970e-07    0.00   21.25
  118  301546.91        3.55129100e+01       -2.71765370e-07    0.00   21.25
  119  301547.15        3.58176600e+01       -2.39660270e-07    0.00   21.25
  120  301547.49        3.61471100e+01       -2.05202270e-07    0.00   20.82
  121  301547.74        3.64252300e+01       -1.49931070e-07    0.00   20.82
  122  301547.98        3.67142500e+01       -1.63201570e-07    0.00   20.82
  123  301548.23        3.70607800e+01       -1.43368270e-07    0.00   20.82
  124  301548.56        3.73431100e+01       -4.88504700e-08    0.00   21.08
  125  301548.81        3.76180400e+01       -5.45524700e-08    0.00   21.08
  126  301549.06        3.79252800e+01       -7.36420700e-08    0.00   21.08
  127  301549.31        3.82717600e+01        9.28573000e-09    0.00   21.11
  128  301549.63        3.85511500e+01        1.49258300e-08    0.00   21.11
  129  301549.88        3.88228400e+01        3.89736300e-08    0.00   21.11
  130  301550.13        3.91255300e+01        5.76293300e-08    0.00   21.11
  131  301550.46        3.94391600e+01        1.28223330e-07    0.00   20.80
  132  301550.72        3.97112800e+01        2.71022730e-07    0.00   20.80
  133  301550.96        4.00062100e+01        4.02603930e-07    0.00   20.80
  134  301551.21        4.02900000e+01        5.09517530e-07    0.00   20.80
  135  301551.46        4.06285300e+01        7.00164730e-07    0.00   21.25
  136  301551.73        4.09151000e+01        8.44699530e-07    0.00   21.25
  137  301551.97        4.12022400e+01        9.66921930e-07    0.00   21.25
  138  301552.22        4.14460300e+01        1.23467083e-06    0.00   21.25
  139  301552.52        4.18254600e+01        1.49411453e-06    0.00   20.81
  140  301552.77        4.20898200e+01        1.90199773e-06    0.00   20.81
  141  301553.03        4.23838900e+01        2.31552103e-06    0.00   20.81
  142  301553.30        4.27206700e+01        2.71813603e-06    0.00   20.81
  143  301553.55        4.30144900e+01        4.05682873e-06    0.00   21.09
  144  301553.79        4.33081800e+01        4.20656993e-06    0.00   21.09
  145  301554.04        4.35803800e+01        5.80252743e-06    0.00   21.09
  146  301554.33        4.39472300e+01        6.82214283e-06    0.00   21.09
  147  301554.65        4.42475500e+01        8.10956923e-06    0.00   21.11
  148  301554.91        4.44634900e+01        8.40973323e-06    0.00   21.11
  149  301555.15        4.47735700e+01        1.12585947e-05    0.00   21.11
  150  301555.51        4.51188400e+01        1.36661663e-05    0.00   20.81
  151  301555.76        4.53995500e+01        1.49927014e-05    0.00   20.81
  152  301556.01        4.57020900e+01        1.95648870e-05    0.00   20.81
  153  301556.29        4.60443000e+01        2.32182349e-05    0.00   20.81

File: data/figure09/Ic_2021-10-08_10-36-37130275_Anneal241.txt
# Ic = 38.97 A, n = 28.70 , Tavg = 0.00 K, Anneal241_00K___3600s
#idx    t_s     iHTS_A                vHTS_V                tHTS_K  tTAR_K
    0  301559.57        9.90347600e-02       -6.81921000e-09    0.00   21.10
    1  301559.81        3.87427400e-01        5.33018900e-08    0.00   21.10
    2  301560.06        6.60586600e-01        1.92753900e-08    0.00   21.10
    3  301560.30        1.01543800e+00        8.80099000e-09    0.00   21.10
    4  301560.55        1.33076500e+00       -3.16713100e-08    0.00   20.82
    5  301560.80        1.55614200e+00       -6.25991000e-09    0.00   20.82
    6  301561.04        1.86736200e+00        4.80336900e-08    0.00   20.82
    7  301561.36        2.23025400e+00        8.36709000e-09    0.00   21.26
    8  301561.63        2.51557900e+00       -6.51399100e-08    0.00   21.26
    9  301561.88        2.76895400e+00       -3.70015100e-08    0.00   21.26
   10  301562.14        3.07938700e+00       -4.49968100e-08    0.00   21.26
   11  301562.38        3.43615800e+00       -5.17525100e-08    0.00   20.81
   12  301562.63        3.70711300e+00       -8.11931000e-09    0.00   20.81
   13  301562.88        3.98223000e+00       -3.31588100e-08    0.00   20.81
   14  301563.13        4.28652300e+00       -6.32191000e-09    0.00   20.81
   15  301563.48        4.63462200e+00       -3.34067100e-08    0.00   21.11
   16  301563.75        4.88305400e+00       -4.97072100e-08    0.00   21.11
   17  301564.00        5.19045500e+00       -1.68583100e-08    0.00   21.11
   18  301564.26        5.55042400e+00       -4.61124100e-08    0.00   21.11
   19  301564.51        5.82311700e+00       -1.28358510e-07    0.00   21.10
   20  301564.78        6.11688700e+00       -9.56336100e-08    0.00   21.10
   21  301565.03        6.40923800e+00       -9.06138100e-08    0.00   21.10
   22  301565.27        6.77204800e+00       -1.08404010e-07    0.00   21.10
   23  301565.54        6.99298200e+00       -1.10514110e-07    0.00   20.82
   24  301565.81        7.35197800e+00       -1.01589110e-07    0.00   20.82
   25  301566.06        7.63088600e+00       -6.21705100e-08    0.00   20.82
   26  301566.42        7.95348200e+00       -6.55173100e-08    0.00   20.82
   27  301566.69        8.25341900e+00       -4.27711100e-08    0.00   21.26
   28  301566.93        8.52085600e+00       -6.53934100e-08    0.00   21.26
   29  301567.18        8.82464800e+00       -1.06299510e-07    0.00   21.26
   30  301567.52        9.16124500e+00       -1.01651110e-07    0.00   20.81
   31  301567.78        9.43416900e+00       -1.03324510e-07    0.00   20.81
   32  301568.04        9.71420000e+00       -1.50862410e-07    0.00   20.81
   33  301568.37        1.00438000e+01       -1.56068610e-07    0.00   20.81
   34  301568.67        1.03114300e+01       -1.27062410e-07    0.00   21.12
   35  301568.91        1.06104200e+01       -8.59704100e-08    0.00   21.12
   36  301569.16        1.09158000e+01       -1.18013510e-07    0.00   21.12
   37  301569.54        1.12400700e+01       -7.98345100e-08    0.00   21.09
   38  301569.83        1.15001700e+01       -1.01403110e-07    0.00   21.09
   39  301570.09        1.17993300e+01       -1.21980210e-07    0.00   21.09
   40  301570.33        1.21255000e+01       -1.17269810e-07    0.00   20.82
   41  301570.63        1.24227100e+01       -1.00225510e-07    0.00   20.82
   42  301570.87        1.26683600e+01       -1.41007710e-07    0.00   20.82
   43  301571.12        1.30038900e+01       -2.00571610e-07    0.00   20.82
   44  301571.42        1.33167700e+01       -1.73178610e-07    0.00   21.26
   45  301571.67        1.35921700e+01       -1.33264510e-07    0.00   21.26
   46  301571.91        1.38864700e+01       -1.27624510e-07    0.00   21.26
   47  301572.16        1.41637600e+01       -1.37231210e-07    0.00   21.26
   48  301572.55        1.45027500e+01       -1.64935810e-07    0.00   20.81
   49  301572.82        1.48068900e+01       -1.59605610e-07    0.00   20.81
   50  301573.08        1.50828500e+01       -1.17212010e-07    0.00   20.81
   51  301573.36        1.54023400e+01       -1.35929610e-07    0.00   20.81
   52  301573.61        1.57131500e+01       -9.18006100e-08    0.00   21.12
   53  301573.87        1.60014900e+01       -7.65538100e-08    0.00   21.12
   54  301574.11        1.62665100e+01       -1.69584210e-07    0.00   21.12
   55  301574.39        1.66191000e+01       -1.63696210e-07    0.00   21.08
   56  301574.64        1.69170200e+01       -1.65059710e-07    0.00   21.08
   57  301574.89        1.71905100e+01       -1.43924910e-07    0.00   21.08
   58  301575.13        1.74720500e+01       -1.34504110e-07    0.00   21.08
   59  301575.42        1.78266400e+01       -1.67662910e-07    0.00   20.82
   60  301575.70        1.81159400e+01       -1.31219210e-07    0.00   20.82
   61  301575.95        1.83768300e+01       -1.34070310e-07    0.00   20.82
   62  301576.19        1.86566500e+01       -1.36673410e-07    0.00   20.82
   63  301576.49        1.90585200e+01       -1.04444310e-07    0.00   21.25
   64  301576.76        1.92955100e+01       -1.41569710e-07    0.00   21.25
   65  301577.01        1.95740700e+01       -2.13719210e-07    0.00   21.25
   66  301577.30        1.99278400e+01       -2.23457410e-07    0.00   21.25
   67  301577.56        2.02295400e+01       -2.16703210e-07    0.00   20.80
   68  301577.81        2.04783100e+01       -1.88998710e-07    0.00   20.80
   69  301578.05        2.07843700e+01       -1.46233210e-07    0.00   20.80
   70  301578.34        2.11312900e+01       -2.15711610e-07    0.00   20.80
   71  301578.70        2.14114600e+01       -1.52803010e-07    0.00   21.11
   72  301578.94        2.16878000e+01       -9.82615100e-08    0.00   21.11
   73  301579.19        2.19882300e+01       -1.53980610e-07    0.00   21.11
   74  301579.56        2.23375900e+01       -1.71396710e-07    0.00   21.07
   75  301579.82        2.25818700e+01       -1.96312210e-07    0.00   21.07
   76  301580.07        2.28869100e+01       -2.02820010e-07    0.00   21.07
   77  301580.38        2.32530800e+01       -2.51225510e-07    0.00   20.82
   78  301580.66        2.35090800e+01       -2.09389710e-07    0.00   20.82
   79  301580.90        2.37752500e+01       -1.58257110e-07    0.00   20.82
   80  301581.16        2.40920500e+01       -1.79391910e-07    0.00   20.82
   81  301581.49        2.44547500e+01       -1.57203510e-07    0.00   21.24
   82  301581.76        2.46952100e+01       -1.91229910e-07    0.00   21.24
   83  301582.00        2.49845600e+01       -2.37280210e-07    0.00   21.24
   84  301582.26        2.53442300e+01       -1.87449210e-07    0.00   21.24
   85  301582.56        2.56040900e+01       -2.12922510e-07    0.00   20.79
   86  301582.81        2.58817700e+01       -1.87449510e-07    0.00   20.79
   87  301583.07        2.61805400e+01       -1.75426410e-07    0.00   20.79
   88  301583.31        2.65470100e+01       -2.51722910e-07    0.00   20.79
   89  301583.60        2.68024400e+01       -2.47136410e-07    0.00   21.12
   90  301583.84        2.70769400e+01       -2.19679810e-07    0.00   21.12
   91  301584.09        2.73835800e+01       -2.89777910e-07    0.00   21.12
   92  301584.47        2.77211900e+01       -3.00376310e-07    0.00   21.06
   93  301584.72        2.79872300e+01       -2.92443010e-07    0.00   21.06
   94  301584.98        2.82842100e+01       -2.45834910e-07    0.00   21.06
   95  301585.25        2.86465000e+01       -2.62879110e-07    0.00   21.06
   96  301585.56        2.89137200e+01       -2.92876910e-07    0.00   20.81
   97  301585.84        2.91932700e+01       -2.77506110e-07    0.00   20.81
   98  301586.10        2.94923800e+01       -2.58788510e-07    0.00   20.81
   99  301586.41        2.98332200e+01       -2.28542810e-07    0.00   21.24
  100  301586.67        3.00963300e+01       -2.47260410e-07    0.00   21.24
  101  301586.92        3.03947400e+01       -2.89592010e-07    0.00   21.24
  102  301587.16        3.07072300e+01       -2.91017510e-07    0.00   21.24
  103  301587.49        3.10266800e+01       -3.28762710e-07    0.00   20.78
  104  301587.78        3.13423600e+01       -2.51784910e-07    0.00   20.78
  105  301588.03        3.16058900e+01       -2.05858510e-07    0.00   20.78
  106  301588.37        3.19466600e+01       -2.54202010e-07    0.00   20.78
  107  301588.65        3.22415700e+01       -2.60274510e-07    0.00   21.11
  108  301588.91        3.25100500e+01       -2.33802110e-07    0.00   21.11
  109  301589.15        3.28202100e+01       -2.70177910e-07    0.00   21.11
  110  301589.46        3.31332500e+01       -2.35407710e-07    0.00   21.05
  111  301589.73        3.34320300e+01       -2.42783210e-07    0.00   21.05
  112  301589.99        3.37344800e+01       -2.36957210e-07    0.00   21.05
  113  301590.26        3.40469700e+01       -2.66955010e-07    0.00   21.05
  114  301590.51        3.43378000e+01       -2.77057510e-07    0.00   20.82
  115  301590.76        3.46425000e+01       -2.32804610e-07    0.00   20.82
  116  301591.01        3.49217500e+01       -1.56446510e-07    0.00   20.82
  117  301591.29        3.52426700e+01       -2.38630610e-07    0.00   20.82
  118  301591.56        3.55470200e+01       -2.02868710e-07    0.00   21.24
  119  301591.82        3.58166600e+01       -2.27660310e-07    0.00   21.24
  120  301592.08        3.61002600e+01       -2.76375810e-07    0.00   21.24
  121  301592.42        3.64675600e+01       -2.10182310e-07    0.00   20.78
  122  301592.74        3.67313300e+01       -1.49380910e-07    0.00   20.78
  123  301592.99        3.70330700e+01       -1.36799210e-07    0.00   20.78
  124  301593.25        3.73691200e+01       -1.22234110e-07    0.00   20.78
  125  301593.53        3.76581800e+01       -9.08728100e-08    0.00   21.11
  126  301593.79        3.79380600e+01       -8.47989100e-08    0.00   21.11
  127  301594.03        3.82127200e+01       -7.01098100e-08    0.00   21.11
  128  301594.51        3.85644900e+01        3.83532900e-08    0.00   21.05
  129  301594.78        3.88671600e+01        3.78039900e-08    0.00   21.05
  130  301595.02        3.91473400e+01        7.61126900e-08    0.00   21.05
  131  301595.39        3.94571500e+01        7.49970900e-08    0.00   20.81
  132  301595.66        3.97585800e+01        2.46802790e-07    0.00   20.81
  133  301595.91        4.00179300e+01        4.00262790e-07    0.00   20.81
  134  301596.16        4.02967100e+01        4.54370390e-07    0.00   20.81
  135  301596.57        4.06345300e+01        6.40803190e-07    0.00   21.24
  136  301596.82        4.09164200e+01        8.38330190e-07    0.00   21.24
  137  301597.07        4.12112300e+01        9.52061590e-07    0.00   21.24
  138  301597.42        4.15300600e+01        1.12826779e-06    0.00   20.79
  139  301597.72        4.18196200e+01        1.47144549e-06    0.00   20.79
  140  301597.98        4.20966900e+01        1.78270389e-06    0.00   20.79
  141  301598.23        4.24085000e+01        2.12619139e-06    0.00   20.79
  142  301598.52        4.27191400e+01        3.36756829e-06    0.00   21.12
  143  301598.76        4.29945200e+01        3.42235779e-06    0.00   21.12
  144  301599.01        4.33040600e+01        4.55688299e-06    0.00   21.12
  145  301599.29        4.36248500e+01        4.83547849e-06    0.00   21.12
  146  301599.55        4.39246500e+01        6.33797279e-06    0.00   21.06
  147  301599.81        4.42050100e+01        7.88348059e-06    0.00   21.06
  148  301600.05        4.44723500e+01        9.21020259e-06    0.00   21.06
  149  301600.33        4.48405200e+01        1.08018847e-05    0.00   21.06
  150  301600.70        4.51377600e+01        1.34675866e-05    0.00   20.82
  151  301600.94        4.53974000e+01        1.62360624e-05    0.00   20.82
  152  301601.20        4.56878500e+01        1.81100580e-05    0.00   20.82
  153  301601.50        4.60442800e+01        2.29009688e-05    0.00   21.25
