Repository: shortlab/2024-CryoHTS-Facility

# 2024-CryoHTS-Facility
Data repository for Alexis' RSI paper on the cryogenic HTS irradiation facility

File: data/figure09/Ic_2021-10-08_13-24-04375231_anneal244K.txt
# Ic = 38.99 A, n = 28.64 , Tavg = 0.00 K, Anneal244_00K___3600s
#idx    t_s     iHTS_A                vHTS_V                tHTS_K  tTAR_K
    0  311607.39        8.65851800e-02       -4.54243700e-08    0.00   21.07
    1  311607.64        3.99299000e-01       -1.40010700e-08    0.00   21.07
    2  311607.88        6.47071700e-01       -4.01561700e-08    0.00   21.07
    3  311608.13        9.53028900e-01       -3.86066700e-08    0.00   21.07
    4  311608.56        1.31197100e+00        2.75868300e-08    0.00   20.85
    5  311608.82        1.55554000e+00       -2.96957000e-09    0.00   20.85
    6  311609.06        1.84932900e+00       -4.83217000e-09    0.00   20.85
    7  311609.37        2.21590000e+00        4.39963000e-09    0.00   21.27
    8  311609.63        2.49831400e+00       -8.36887000e-09    0.00   21.27
    9  311609.88        2.73338500e+00        2.29305300e-08    0.00   21.27
   10  311610.12        3.07923900e+00        7.12583000e-09    0.00   21.27
   11  311610.45        3.40791800e+00        2.89424300e-08    0.00   20.81
   12  311610.70        3.65487200e+00        3.03523000e-09    0.00   20.81
   13  311610.95        3.96181000e+00       -2.52271700e-08    0.00   20.81
   14  311611.19        4.27258400e+00       -4.69197700e-08    0.00   20.81
   15  311611.48        4.61606200e+00       -2.91937700e-08    0.00   21.15
   16  311611.74        4.86665400e+00       -2.47312700e-08    0.00   21.15
   17  311611.99        5.17186400e+00       -3.37801700e-08    0.00   21.15
   18  311612.24        5.48587100e+00       -4.62999700e-08    0.00   21.15
   19  311612.57        5.85689800e+00       -5.42332700e-08    0.00   21.08
   20  311612.83        6.08335900e+00       -9.11726700e-08    0.00   21.08
   21  311613.07        6.38096800e+00       -1.05241870e-07    0.00   21.08
   22  311613.42        6.75033400e+00       -5.75181700e-08    0.00   20.85
   23  311613.69        6.99145400e+00       -7.38185700e-08    0.00   20.85
   24  311613.94        7.29799300e+00       -7.35086700e-08    0.00   20.85
   25  311614.18        7.61465600e+00       -9.30320700e-08    0.00   20.85
   26  311614.49        7.92116500e+00       -1.41328700e-08    0.00   21.27
   27  311614.76        8.25704600e+00       -7.25147000e-09    0.00   21.27
   28  311615.01        8.50666300e+00       -5.06916700e-08    0.00   21.27
   29  311615.48        8.84983400e+00       -4.55403700e-08    0.00   20.81
   30  311615.75        9.10353600e+00       -9.75388700e-08    0.00   20.81
   31  311616.00        9.39467000e+00       -6.10332700e-08    0.00   20.81
   32  311616.24        9.69406500e+00       -1.15326870e-07    0.00   20.81
   33  311616.49        1.00156800e+01       -7.67139700e-08    0.00   21.15
   34  311616.74        1.02890600e+01       -3.51260700e-08    0.00   21.15
   35  311616.99        1.05871300e+01       -7.93790700e-08    0.00   21.15
   36  311617.25        1.09432100e+01       -1.01257670e-07    0.00   21.15
   37  311617.54        1.12099200e+01       -1.27102870e-07    0.00   21.08
   38  311617.80        1.14787000e+01       -1.05968070e-07    0.00   21.08
   39  311618.05        1.17807200e+01       -1.03055070e-07    0.00   21.08
   40  311618.37        1.21147100e+01       -1.14397170e-07    0.00   20.84
   41  311618.68        1.23989500e+01       -7.88832700e-08    0.00   20.84
   42  311618.92        1.26750200e+01       -8.86139700e-08    0.00   20.84
   43  311619.17        1.29744400e+01       -7.41108700e-08    0.00   20.84
   44  311619.47        1.32986600e+01       -6.05374700e-08    0.00   21.26
   45  311619.73        1.35947200e+01       -1.34788270e-07    0.00   21.26
   46  311619.97        1.38711800e+01       -1.37329370e-07    0.00   21.26
   47  311620.22        1.41490600e+01       -8.96055700e-08    0.00   21.26
   48  311620.50        1.44888100e+01       -1.26483070e-07    0.00   20.81
   49  311620.76        1.47784600e+01       -1.70610770e-07    0.00   20.81
   50  311621.01        1.50659200e+01       -1.73459270e-07    0.00   20.81
   51  311621.31        1.54084900e+01       -2.04446270e-07    0.00   21.14
   52  311621.58        1.56904900e+01       -1.54677170e-07    0.00   21.14
   53  311621.85        1.59685000e+01       -8.36492700e-08    0.00   21.14
   54  311622.09        1.62466700e+01       -1.24307470e-07    0.00   21.14
   55  311622.39        1.66001500e+01       -1.26042870e-07    0.00   21.08
   56  311622.69        1.68680100e+01       -1.60193270e-07    0.00   21.08
   57  311622.94        1.71743600e+01       -1.16931970e-07    0.00   21.08
   58  311623.18        1.74564000e+01       -9.36898700e-08    0.00   21.08
   59  311623.47        1.78039800e+01       -1.33790270e-07    0.00   20.84
   60  311623.73        1.80845900e+01       -1.28026170e-07    0.00   20.84
   61  311623.99        1.83615600e+01       -1.27964170e-07    0.00   20.84
   62  311624.23        1.87075500e+01       -1.77485370e-07    0.00   20.84
   63  311624.57        1.90101700e+01       -1.38810570e-07    0.00   21.26
   64  311624.82        1.92609700e+01       -1.29699670e-07    0.00   21.26
   65  311625.06        1.95603500e+01       -1.98000470e-07    0.00   21.26
   66  311625.38        1.99360700e+01       -1.85914570e-07    0.00   20.81
   67  311625.68        2.01816300e+01       -1.43520970e-07    0.00   20.81
   68  311625.92        2.04627600e+01       -1.26600670e-07    0.00   20.81
   69  311626.17        2.07646600e+01       -1.81637970e-07    0.00   20.81
   70  311626.50        2.11102200e+01       -2.06119670e-07    0.00   21.13
   71  311626.75        2.13565600e+01       -1.80209170e-07    0.00   21.13
   72  311626.99        2.16625500e+01       -2.40077470e-07    0.00   21.13
   73  311627.25        2.20270900e+01       -2.26502470e-07    0.00   21.13
   74  311627.51        2.23145900e+01       -1.78778570e-07    0.00   21.08
   75  311627.77        2.25687900e+01       -1.76485370e-07    0.00   21.08
   76  311628.01        2.28721400e+01       -2.18755070e-07    0.00   21.08
   77  311628.26        2.31874000e+01       -2.64495570e-07    0.00   21.08
   78  311628.54        2.35055500e+01       -2.50178370e-07    0.00   20.83
   79  311628.79        2.37702800e+01       -2.26688370e-07    0.00   20.83
   80  311629.05        2.40775300e+01       -2.35427370e-07    0.00   20.83
   81  311629.36        2.44437500e+01       -2.21172270e-07    0.00   21.26
   82  311629.63        2.47003200e+01       -2.40633670e-07    0.00   21.26
   83  311629.87        2.49697600e+01       -2.23775370e-07    0.00   21.26
   84  311630.12        2.52838000e+01       -1.94955170e-07    0.00   21.26
   85  311630.49        2.56075100e+01       -2.54764870e-07    0.00   20.81
   86  311630.75        2.58659300e+01       -2.48442970e-07    0.00   20.81
   87  311630.99        2.61685300e+01       -2.03322270e-07    0.00   20.81
   88  311631.30        2.64796500e+01       -2.64123670e-07    0.00   20.81
   89  311631.57        2.67897200e+01       -3.06827170e-07    0.00   21.13
   90  311631.82        2.70656800e+01       -2.61706470e-07    0.00   21.13
   91  311632.07        2.73679900e+01       -2.34683670e-07    0.00   21.13
   92  311632.38        2.76838400e+01       -2.40075870e-07    0.00   21.08
   93  311632.68        2.79627000e+01       -2.94738170e-07    0.00   21.08
   94  311632.92        2.82729700e+01       -2.62939870e-07    0.00   21.08
   95  311633.17        2.85789100e+01       -2.07405070e-07    0.00   21.08
   96  311633.41        2.88837500e+01       -2.39014370e-07    0.00   20.83
   97  311633.66        2.91727600e+01       -2.15338370e-07    0.00   20.83
   98  311633.91        2.94694400e+01       -2.42175270e-07    0.00   20.83
   99  311634.16        2.97553800e+01       -2.95911070e-07    0.00   20.83
  100  311634.50        3.01021200e+01       -2.59839370e-07    0.00   21.26
  101  311634.77        3.03789700e+01       -2.56120570e-07    0.00   21.26
  102  311635.03        3.06663900e+01       -2.43972670e-07    0.00   21.26
  103  311635.32        3.10250300e+01       -2.48249270e-07    0.00   20.80
  104  311635.65        3.12745500e+01       -2.79920570e-07    0.00   20.80
  105  311635.90        3.15864400e+01       -2.59157570e-07    0.00   20.80
  106  311636.15        3.18851700e+01       -2.63186170e-07    0.00   20.80
  107  311636.39        3.22126400e+01       -2.17197770e-07    0.00   21.13
  108  311636.64        3.25316500e+01       -2.83825170e-07    0.00   21.13
  109  311636.90        3.27937700e+01       -2.59281470e-07    0.00   21.13
  110  311637.14        3.30819300e+01       -2.10999870e-07    0.00   21.13
  111  311637.49        3.34274100e+01       -1.68296370e-07    0.00   21.08
  112  311637.73        3.37041300e+01       -1.97922270e-07    0.00   21.08
  113  311637.97        3.39713300e+01       -2.55562770e-07    0.00   21.08
  114  311638.22        3.43000700e+01       -2.28106070e-07    0.00   21.08
  115  311638.48        3.46236800e+01       -2.05917170e-07    0.00   20.83
  116  311638.75        3.48989600e+01       -2.16141770e-07    0.00   20.83
  117  311638.99        3.51831600e+01       -1.68106570e-07    0.00   20.83
  118  311639.24        3.55418400e+01       -2.04550170e-07    0.00   20.83
  119  311639.50        3.58371100e+01       -2.38328770e-07    0.00   21.26
  120  311639.77        3.60903100e+01       -2.40064170e-07    0.00   21.26
  121  311640.02        3.64007000e+01       -2.31820970e-07    0.00   21.26
  122  311640.39        3.67568000e+01       -2.30085570e-07    0.00   20.81
  123  311640.68        3.70490100e+01       -1.89799170e-07    0.00   20.81
  124  311640.94        3.72940500e+01       -1.77155470e-07    0.00   20.81
  125  311641.18        3.75874500e+01       -1.73870570e-07    0.00   20.81
  126  311641.44        3.79602700e+01       -1.12387370e-07    0.00   21.12
  127  311641.71        3.82007400e+01       -1.18213470e-07    0.00   21.12
  128  311641.95        3.85075500e+01       -6.83823700e-08    0.00   21.12
  129  311642.20        3.88236300e+01        9.64923000e-09    0.00   21.12
  130  311642.51        3.91522100e+01        2.27888300e-08    0.00   21.08
  131  311642.76        3.93978200e+01        7.67725300e-08    0.00   21.08
  132  311643.01        3.96996700e+01        1.74823330e-07    0.00   21.08
  133  311643.27        4.00390700e+01        2.17960730e-07    0.00   21.08
  134  311643.52        4.03129400e+01        4.15301830e-07    0.00   20.82
  135  311643.77        4.05843000e+01        5.30520830e-07    0.00   20.82
  136  311644.02        4.08871600e+01        7.22035930e-07    0.00   20.82
  137  311644.27        4.12349900e+01        9.46523930e-07    0.00   20.82
  138  311644.56        4.15010200e+01        1.14380163e-06    0.00   21.26
  139  311644.82        4.17773700e+01        1.47117283e-06    0.00   21.26
  140  311645.06        4.20839900e+01        1.76321753e-06    0.00   21.26
  141  311645.31        4.24075700e+01        2.10614733e-06    0.00   20.81
  142  311645.58        4.27004500e+01        3.25083743e-06    0.00   20.81
  143  311645.83        4.29906900e+01        3.30537893e-06    0.00   20.81
  144  311646.07        4.32943600e+01        4.63557223e-06    0.00   20.81
  145  311646.49        4.36044600e+01        4.87028673e-06    0.00   21.12
  146  311646.75        4.38831800e+01        6.58233253e-06    0.00   21.12
  147  311647.00        4.41891500e+01        6.70492703e-06    0.00   21.12
  148  311647.26        4.44756300e+01        8.80192443e-06    0.00   21.12
  149  311647.56        4.48245800e+01        1.07442842e-05    0.00   21.09
  150  311647.82        4.50809900e+01        1.18371598e-05    0.00   21.09
  151  311648.06        4.53900900e+01        1.58199921e-05    0.00   21.09
  152  311648.41        4.57150300e+01        1.78535849e-05    0.00   20.83
  153  311648.69        4.59941900e+01        2.24078014e-05    0.00   20.83

File: data/figure09/Ic_2021-10-08_13-25-33645567_anneal244K.txt
# Ic = 38.86 A, n = 28.07 , Tavg = 0.00 K, Anneal244_00K___3600s
#idx    t_s     iHTS_A                vHTS_V                tHTS_K  tTAR_K
    0  311696.70        1.04704000e-01        1.59291000e-09    0.00   21.09
    1  311696.96        3.76272400e-01        3.51855100e-08    0.00   21.09
    2  311697.20        6.38052400e-01        5.69402100e-08    0.00   21.09
    3  311697.52        1.00150400e+00        5.25383100e-08    0.00   21.12
    4  311697.78        1.27604400e+00        9.65396100e-08    0.00   21.12
    5  311698.02        1.55257800e+00        6.95154100e-08    0.00   21.12
    6  311698.27        1.91339500e+00       -3.80579000e-09    0.00   21.12
    7  311698.51        2.20290200e+00        1.95831000e-09    0.00   20.81
    8  311698.78        2.49557700e+00       -3.37189000e-09    0.00   20.81
    9  311699.02        2.76309600e+00       -2.94650900e-08    0.00   20.81
   10  311699.37        3.12865500e+00       -2.10359900e-08    0.00   21.26
   11  311699.68        3.42018100e+00        4.56141000e-09    0.00   21.26
   12  311699.94        3.66531100e+00       -1.31645900e-08    0.00   21.26
   13  311700.18        3.97591000e+00       -3.82041900e-08    0.00   21.26
   14  311700.44        4.33084500e+00       -3.82660900e-08    0.00   20.83
   15  311700.72        4.64711900e+00       -2.28952900e-08    0.00   20.83
   16  311700.97        4.87819000e+00        1.72051100e-08    0.00   20.83
   17  311701.21        5.18500400e+00       -1.60775900e-08    0.00   20.83
   18  311701.49        5.53151500e+00        2.39211000e-09    0.00   21.08
   19  311701.75        5.78517400e+00        2.76401000e-09    0.00   21.08
   20  311702.00        6.09603700e+00       -5.03519900e-08    0.00   21.08
   21  311702.26        6.44862200e+00       -3.67166900e-08    0.00   21.08
   22  311702.52        6.74708500e+00       -5.85332900e-08    0.00   21.12
   23  311702.78        7.00148900e+00       -5.35129900e-08    0.00   21.12
   24  311703.02        7.31508000e+00       -2.58702900e-08    0.00   21.12
   25  311703.29        7.62906300e+00       -7.03092900e-08    0.00   21.12
   26  311703.58        7.93840800e+00       -4.62675900e-08    0.00   20.81
   27  311703.83        8.21320600e+00        1.39078100e-08    0.00   20.81
   28  311704.07        8.51770400e+00       -2.76180900e-08    0.00   20.81
   29  311704.38        8.85880100e+00       -5.13560900e-08    0.00   21.26
   30  311704.62        9.13360400e+00       -7.81190000e-10    0.00   21.26
   31  311704.87        9.40857900e+00        5.54338100e-08    0.00   21.26
   32  311705.13        9.70877000e+00        1.82464100e-08    0.00   21.26
   33  311705.47        1.00293500e+01       -2.24738900e-08    0.00   20.83
   34  311705.72        1.03237900e+01       -4.90008900e-08    0.00   20.83
   35  311705.96        1.06067300e+01       -5.15419900e-08    0.00   20.83
   36  311706.21        1.09114700e+01       -1.17425690e-07    0.00   20.83
   37  311706.55        1.12197900e+01       -6.95158900e-08    0.00   21.08
   38  311706.80        1.14898700e+01       -1.39207900e-08    0.00   21.08
   39  311707.04        1.17783900e+01       -2.23498900e-08    0.00   21.08
   40  311707.33        1.21267300e+01       -4.54060900e-08    0.00   21.13
   41  311707.65        1.24069400e+01       -6.04669900e-08    0.00   21.13
   42  311707.90        1.26796700e+01       -8.60022900e-08    0.00   21.13
   43  311708.15        1.29913700e+01       -6.69747900e-08    0.00   21.13
   44  311708.50        1.33029300e+01       -7.37304900e-08    0.00   20.81
   45  311708.77        1.35786200e+01       -1.01497090e-07    0.00   20.81
   46  311709.02        1.38826700e+01       -6.07148900e-08    0.00   20.81
   47  311709.30        1.42054000e+01       -6.75312900e-08    0.00   20.81
   48  311709.56        1.45024600e+01       -4.36040900e-08    0.00   21.25
   49  311709.81        1.47729400e+01       -3.92636900e-08    0.00   21.25
   50  311710.07        1.50760000e+01       -5.63078900e-08    0.00   21.25
   51  311710.45        1.54033400e+01       -4.39740900e-08    0.00   20.83
   52  311710.71        1.56892900e+01       -1.14072290e-07    0.00   20.83
   53  311710.95        1.59812100e+01       -1.07068690e-07    0.00   20.83
   54  311711.19        1.62625700e+01       -1.63159690e-07    0.00   20.83
   55  311711.50        1.66006500e+01       -1.40909290e-07    0.00   21.07
   56  311711.75        1.68804900e+01       -1.03969790e-07    0.00   21.07
   57  311711.99        1.71876300e+01       -6.45510900e-08    0.00   21.07
   58  311712.24        1.75091500e+01       -6.14521900e-08    0.00   21.07
   59  311712.56        1.78358400e+01       -9.77098900e-08    0.00   21.13
   60  311712.82        1.80927900e+01       -5.56880900e-08    0.00   21.13
   61  311713.06        1.83760000e+01       -6.76500900e-08    0.00   21.13
   62  311713.31        1.87397700e+01       -1.18906690e-07    0.00   20.80
   63  311713.62        1.90206000e+01       -1.21447890e-07    0.00   20.80
   64  311713.86        1.92681800e+01       -9.07062900e-08    0.00   20.80
   65  311714.11        1.95679100e+01       -1.36260790e-07    0.00   20.80
   66  311714.46        1.99258400e+01       -1.52809190e-07    0.00   20.80
   67  311714.74        2.02013800e+01       -9.95072900e-08    0.00   21.25
   68  311714.98        2.04733700e+01       -1.90058590e-07    0.00   21.25
   69  311715.22        2.08060500e+01       -2.03570890e-07    0.00   21.25
   70  311715.51        2.11190500e+01       -2.17145290e-07    0.00   20.83
   71  311715.75        2.13676600e+01       -1.86156590e-07    0.00   20.83
   72  311716.00        2.16829800e+01       -1.16306290e-07    0.00   20.83
   73  311716.24        2.20508700e+01       -1.71281690e-07    0.00   20.83
   74  311716.51        2.23415100e+01       -1.42151490e-07    0.00   21.06
   75  311716.76        2.25813200e+01       -1.12401590e-07    0.00   21.06
   76  311717.00        2.28890700e+01       -1.23681790e-07    0.00   21.06
   77  311717.26        2.32420700e+01       -1.53431690e-07    0.00   21.06
   78  311717.55        2.35056500e+01       -1.83429490e-07    0.00   21.13
   79  311717.81        2.37819600e+01       -1.32854690e-07    0.00   21.13
   80  311718.06        2.40894100e+01       -1.22504190e-07    0.00   21.13
   81  311718.54        2.44460100e+01       -1.32358790e-07    0.00   20.80
   82  311718.80        2.46791700e+01       -1.70042090e-07    0.00   20.80
   83  311719.04        2.49882000e+01       -1.67190990e-07    0.00   20.80
   84  311719.34        2.53405700e+01       -1.71591590e-07    0.00   21.25
   85  311719.58        2.56095100e+01       -2.34500290e-07    0.00   21.25
   86  311719.83        2.58897400e+01       -2.19377390e-07    0.00   21.25
   87  311720.08        2.61800200e+01       -1.61488990e-07    0.00   21.25
   88  311720.41        2.65378300e+01       -1.77479590e-07    0.00   20.83
   89  311720.67        2.67651500e+01       -1.72273290e-07    0.00   20.83
   90  311720.92        2.70767500e+01       -1.59939490e-07    0.00   20.83
   91  311721.16        2.73889400e+01       -1.61737390e-07    0.00   20.83
   92  311721.45        2.76985600e+01       -1.74009890e-07    0.00   21.05
   93  311721.71        2.79875300e+01       -1.64093790e-07    0.00   21.05
   94  311721.96        2.82748300e+01       -1.00503290e-07    0.00   21.05
   95  311722.22        2.85914600e+01       -1.42401090e-07    0.00   21.05
   96  311722.48        2.88995800e+01       -1.82129690e-07    0.00   21.13
   97  311722.73        2.91897200e+01       -1.54982890e-07    0.00   21.13
   98  311722.97        2.94879700e+01       -1.55168790e-07    0.00   21.13
   99  311723.22        2.97799800e+01       -1.32546490e-07    0.00   21.13
  100  311723.46        3.01085100e+01       -1.42834990e-07    0.00   20.80
  101  311723.72        3.04294100e+01       -1.25976690e-07    0.00   20.80
  102  311723.96        3.07019300e+01       -1.64589590e-07    0.00   20.80
  103  311724.20        3.09806700e+01       -1.87707790e-07    0.00   20.80
  104  311724.59        3.13182000e+01       -2.06177490e-07    0.00   21.25
  105  311724.84        3.16002400e+01       -1.97314490e-07    0.00   21.25
  106  311725.08        3.18669900e+01       -1.59135490e-07    0.00   21.25
  107  311725.34        3.22689700e+01       -1.33476090e-07    0.00   20.83
  108  311725.65        3.25312400e+01       -1.11039690e-07    0.00   20.83
  109  311725.90        3.28097300e+01       -1.92851990e-07    0.00   20.83
  110  311726.14        3.30906600e+01       -2.04194190e-07    0.00   20.83
  111  311726.49        3.34451800e+01       -1.59135490e-07    0.00   21.05
  112  311726.73        3.37230200e+01       -1.67812490e-07    0.00   21.05
  113  311726.98        3.39919000e+01       -1.89752290e-07    0.00   21.05
  114  311727.22        3.43305900e+01       -1.74564290e-07    0.00   21.05
  115  311727.57        3.46385500e+01       -1.60181190e-07    0.00   21.13
  116  311727.83        3.49149100e+01       -1.69849890e-07    0.00   21.13
  117  311728.07        3.52012100e+01       -1.71089490e-07    0.00   21.13
  118  311728.40        3.55676000e+01       -1.79704590e-07    0.00   20.80
  119  311728.68        3.58191000e+01       -1.17911490e-07    0.00   20.80
  120  311728.93        3.60987100e+01       -9.44213900e-08    0.00   20.80
  121  311729.18        3.64294700e+01       -1.22931790e-07    0.00   20.80
  122  311729.46        3.67811100e+01       -1.62038900e-08    0.00   21.25
  123  311729.71        3.70313800e+01       -4.30407900e-08    0.00   21.25
  124  311729.95        3.73132100e+01       -2.38892900e-08    0.00   21.25
  125  311730.19        3.76222800e+01        1.10669100e-08    0.00   21.25
  126  311730.58        3.79733300e+01       -6.02089900e-08    0.00   20.83
  127  311730.84        3.82184000e+01        9.88931000e-09    0.00   20.83
  128  311731.08        3.85232900e+01        4.87501100e-08    0.00   20.83
  129  311731.37        3.88862300e+01        1.32173910e-07    0.00   21.04
  130  311731.68        3.91633300e+01        1.54052510e-07    0.00   21.04
  131  311731.93        3.94067000e+01        2.33571610e-07    0.00   21.04
  132  311732.18        3.97122200e+01        3.31684410e-07    0.00   21.04
  133  311732.51        4.00516700e+01        3.64595310e-07    0.00   21.13
  134  311732.76        4.02961200e+01        5.64849610e-07    0.00   21.13
  135  311733.01        4.05982200e+01        6.82609110e-07    0.00   21.13
  136  311733.30        4.09400500e+01        8.16111010e-07    0.00   21.13
  137  311733.56        4.12429400e+01        1.04487501e-06    0.00   20.79
  138  311733.83        4.14898500e+01        1.32911081e-06    0.00   20.79
  139  311734.07        4.17821100e+01        1.54399211e-06    0.00   20.79
  140  311734.34        4.21597200e+01        1.85500291e-06    0.00   21.25
  141  311734.66        4.24159000e+01        2.37581271e-06    0.00   21.25
  142  311734.91        4.26875500e+01        2.75196341e-06    0.00   21.25
  143  311735.16        4.29972300e+01        4.01026171e-06    0.00   21.25
  144  311735.49        4.33540200e+01        4.16223421e-06    0.00   20.83
  145  311735.74        4.35974000e+01        4.63432851e-06    0.00   20.83
  146  311735.99        4.38937100e+01        6.54049361e-06    0.00   20.83
  147  311736.25        4.42398300e+01        7.85884951e-06    0.00   20.83
  148  311736.55        4.45120400e+01        9.47898131e-06    0.00   21.05
  149  311736.85        4.47966000e+01        1.07293462e-05    0.00   21.05
  150  311737.10        4.51047900e+01        1.24806876e-05    0.00   21.05
  151  311737.42        4.54508000e+01        1.58777580e-05    0.00   21.14
  152  311737.72        4.56909300e+01        1.94905774e-05    0.00   21.14
  153  311737.97        4.59980200e+01        2.18683407e-05    0.00   21.14

File: data/figure09/Ic_2021-10-08_13-27-05555622_Anneal244.txt
# Ic = 38.75 A, n = 27.37 , Tavg = 0.00 K, Anneal244_00K___3600s
#idx    t_s     iHTS_A                vHTS_V                tHTS_K  tTAR_K
    0  311787.61        8.15947800e-02       -1.39018400e-08    0.00   21.18
    1  311787.86        4.00354300e-01        1.88230600e-08    0.00   21.18
    2  311788.11        6.65210700e-01        4.06396600e-08    0.00   21.18
    3  311788.53        9.94435000e-01       -9.99724000e-09    0.00   20.79
    4  311788.82        1.29330200e+00        1.67157600e-08    0.00   20.79
    5  311789.06        1.55804400e+00        2.08063600e-08    0.00   20.79
    6  311789.44        1.92804000e+00       -8.50974000e-09    0.00   21.24
    7  311789.75        2.18746500e+00       -1.17946400e-08    0.00   21.24
    8  311790.00        2.48621200e+00        1.05360000e-10    0.00   21.24
    9  311790.26        2.81813800e+00        2.79959600e-08    0.00   21.24
   10  311790.52        3.11845500e+00        1.20053600e-08    0.00   20.89
   11  311790.76        3.39558000e+00        2.62604600e-08    0.00   20.89
   12  311791.01        3.67568700e+00        1.64678600e-08    0.00   20.89
   13  311791.29        4.02406700e+00        2.00006600e-08    0.00   20.89
   14  311791.55        4.32878400e+00        5.70020600e-08    0.00   20.99
   15  311791.80        4.60293800e+00        3.11575600e-08    0.00   20.99
   16  311792.05        4.88991400e+00       -3.10059400e-08    0.00   20.99
   17  311792.43        5.23794500e+00       -4.47638400e-08    0.00   21.18
   18  311792.74        5.51320300e+00       -5.64159400e-08    0.00   21.18
   19  311792.98        5.78926700e+00       -5.31310400e-08    0.00   21.18
   20  311793.22        6.12489800e+00       -1.33405400e-08    0.00   21.18
   21  311793.56        6.44728500e+00       -3.54670400e-08    0.00   20.79
   22  311793.81        6.72434500e+00       -2.77816400e-08    0.00   20.79
   23  311794.05        7.00772000e+00       -6.21294000e-09    0.00   20.79
   24  311794.43        7.35217500e+00       -2.99508400e-08    0.00   20.79
   25  311794.78        7.63445600e+00       -5.15815400e-08    0.00   21.24
   26  311795.02        7.91187500e+00       -5.89570400e-08    0.00   21.24
   27  311795.29        8.25612800e+00       -6.38533400e-08    0.00   21.24
   28  311795.55        8.55903200e+00       -3.02607400e-08    0.00   20.89
   29  311795.81        8.83439400e+00       -9.39751400e-08    0.00   20.89
   30  311796.06        9.10997100e+00       -1.36430840e-07    0.00   20.89
   31  311796.37        9.44989400e+00       -8.30049400e-08    0.00   20.89
   32  311796.70        9.75014200e+00       -5.45565400e-08    0.00   20.98
   33  311796.94        1.00021300e+01       -6.75721400e-08    0.00   20.98
   34  311797.19        1.03127200e+01       -8.69095400e-08    0.00   20.98
   35  311797.50        1.06458600e+01       -6.00106400e-08    0.00   21.18
   36  311797.76        1.09281500e+01       -3.52239400e-08    0.00   21.18
   37  311798.01        1.11974100e+01       -7.24797400e-08    0.00   21.18
   38  311798.28        1.15474400e+01       -8.72355400e-08    0.00   21.18
   39  311798.63        1.18355000e+01       -7.62032400e-08    0.00   20.78
   40  311798.88        1.20858500e+01       -6.12043400e-08    0.00   20.78
   41  311799.12        1.24018400e+01       -1.04217740e-07    0.00   20.78
   42  311799.48        1.27422700e+01       -8.77933400e-08    0.00   21.23
   43  311799.76        1.30030500e+01       -1.10229740e-07    0.00   21.23
   44  311800.00        1.32779200e+01       -9.71521400e-08    0.00   21.23
   45  311800.26        1.36273400e+01       -5.47585400e-08    0.00   21.23
   46  311800.58        1.39250600e+01       -1.03721940e-07    0.00   20.90
   47  311800.84        1.41651700e+01       -8.60579400e-08    0.00   20.90
   48  311801.09        1.44740400e+01       -1.26530140e-07    0.00   20.90
   49  311801.41        1.48388900e+01       -1.56466040e-07    0.00   20.97
   50  311801.73        1.50950200e+01       -1.27273940e-07    0.00   20.97
   51  311801.97        1.53689600e+01       -9.99412400e-08    0.00   20.97
   52  311802.21        1.56764100e+01       -1.13080740e-07    0.00   20.97
   53  311802.52        1.60145300e+01       -1.02544340e-07    0.00   21.18
   54  311802.79        1.62744900e+01       -9.04584400e-08    0.00   21.18
   55  311803.04        1.65725600e+01       -1.24051040e-07    0.00   21.18
   56  311803.42        1.69376800e+01       -1.19402640e-07    0.00   21.18
   57  311803.68        1.72252800e+01       -6.74005400e-08    0.00   20.78
   58  311803.93        1.74753900e+01       -6.08284400e-08    0.00   20.78
   59  311804.17        1.77614100e+01       -9.96256400e-08    0.00   20.78
   60  311804.50        1.81269500e+01       -1.02104740e-07    0.00   21.23
   61  311804.76        1.83804200e+01       -5.83476400e-08    0.00   21.23
   62  311805.00        1.86892000e+01       -9.22501400e-08    0.00   21.23
   63  311805.29        1.90377500e+01       -1.06009440e-07    0.00   21.23
   64  311805.55        1.93092200e+01       -8.46886400e-08    0.00   20.90
   65  311805.80        1.95822700e+01       -1.23301640e-07    0.00   20.90
   66  311806.04        1.98895100e+01       -1.29871340e-07    0.00   20.90
   67  311806.46        2.02015700e+01       -1.21752140e-07    0.00   20.90
   68  311806.72        2.04881800e+01       -1.21814140e-07    0.00   20.96
   69  311806.96        2.07856900e+01       -6.38017400e-08    0.00   20.96
   70  311807.21        2.10945900e+01       -1.10409940e-07    0.00   20.96
   71  311807.52        2.14097400e+01       -9.98115400e-08    0.00   21.19
   72  311807.78        2.16903800e+01       -1.07125040e-07    0.00   21.19
   73  311808.03        2.19942800e+01       -1.28631740e-07    0.00   21.19
   74  311808.30        2.23409700e+01       -1.06319340e-07    0.00   21.19
   75  311808.55        2.26214600e+01       -1.19830740e-07    0.00   20.78
   76  311808.81        2.28931300e+01       -1.33714040e-07    0.00   20.78
   77  311809.06        2.32015300e+01       -1.01051140e-07    0.00   20.78
   78  311809.45        2.35277600e+01       -1.10347940e-07    0.00   20.78
   79  311809.72        2.38109900e+01       -1.30618940e-07    0.00   21.22
   80  311809.96        2.41089700e+01       -1.76362440e-07    0.00   21.22
   81  311810.20        2.44098800e+01       -1.47171140e-07    0.00   21.22
   82  311810.55        2.47282100e+01       -1.86279840e-07    0.00   20.90
   83  311810.79        2.49952200e+01       -2.03014140e-07    0.00   20.90
   84  311811.04        2.53001500e+01       -1.38494040e-07    0.00   20.90
   85  311811.30        2.56136900e+01       -1.96258440e-07    0.00   20.90
   86  311811.61        2.58722000e+01       -1.45869540e-07    0.00   20.95
   87  311811.90        2.61965400e+01       -9.93853400e-08    0.00   20.95
   88  311812.15        2.64953900e+01       -9.05223400e-08    0.00   20.95
   89  311812.48        2.68106300e+01       -9.69681400e-08    0.00   21.19
   90  311812.74        2.71025700e+01       -1.20272240e-07    0.00   21.19
   91  311813.00        2.73917300e+01       -1.79276240e-07    0.00   21.19
   92  311813.25        2.77333200e+01       -1.39857640e-07    0.00   21.19
   93  311813.55        2.80175700e+01       -1.12586840e-07    0.00   20.77
   94  311813.82        2.82826400e+01       -1.67872140e-07    0.00   20.77
   95  311814.06        2.85929300e+01       -1.90370440e-07    0.00   20.77
   96  311814.41        2.89244800e+01       -1.62294040e-07    0.00   21.22
   97  311814.71        2.92387000e+01       -9.87655400e-08    0.00   21.22
   98  311814.96        2.94965500e+01       -8.69895400e-08    0.00   21.22
   99  311815.21        2.97739800e+01       -1.08930140e-07    0.00   21.22
  100  311815.49        3.01311100e+01       -1.04899640e-07    0.00   20.90
  101  311815.75        3.03988700e+01       -1.37929640e-07    0.00   20.90
  102  311816.00        3.07098100e+01       -1.47099740e-07    0.00   20.90
  103  311816.24        3.10369800e+01       -1.78337140e-07    0.00   20.90
  104  311816.51        3.13419200e+01       -1.46851840e-07    0.00   20.94
  105  311816.78        3.16142200e+01       -1.77593340e-07    0.00   20.94
  106  311817.03        3.18944700e+01       -1.74432440e-07    0.00   20.94
  107  311817.46        3.22459500e+01       -1.33154440e-07    0.00   21.19
  108  311817.70        3.25162100e+01       -1.71581440e-07    0.00   21.19
  109  311817.95        3.28187300e+01       -1.94141740e-07    0.00   21.19
  110  311818.20        3.31032700e+01       -1.69226240e-07    0.00   21.19
  111  311818.53        3.34474600e+01       -1.64949640e-07    0.00   20.76
  112  311818.78        3.37196300e+01       -1.34641940e-07    0.00   20.76
  113  311819.02        3.39849800e+01       -7.16713400e-08    0.00   20.76
  114  311819.30        3.43607700e+01       -1.04644140e-07    0.00   20.76
  115  311819.57        3.46454300e+01       -1.38794540e-07    0.00   21.21
  116  311819.81        3.49250600e+01       -1.47409640e-07    0.00   21.21
  117  311820.06        3.52018800e+01       -1.47409640e-07    0.00   21.21
  118  311820.38        3.55695600e+01       -1.21564340e-07    0.00   21.21
  119  311820.71        3.58701400e+01       -1.26026840e-07    0.00   20.91
  120  311820.95        3.61120600e+01       -1.27886240e-07    0.00   20.91
  121  311821.20        3.64236800e+01       -8.63603400e-08    0.00   20.91
  122  311821.49        3.67709100e+01       -3.95033400e-08    0.00   20.93
  123  311821.73        3.70444200e+01       -1.89247400e-08    0.00   20.93
  124  311821.98        3.73246900e+01        4.31787600e-08    0.00   20.93
  125  311822.25        3.76675800e+01        9.89606000e-09    0.00   20.93
  126  311822.55        3.79754300e+01        4.23730600e-08    0.00   21.19
  127  311822.81        3.82241700e+01        8.88573600e-08    0.00   21.19
  128  311823.05        3.85279500e+01        6.70406600e-08    0.00   21.19
  129  311823.33        3.88792100e+01        1.62922160e-07    0.00   21.19
  130  311823.64        3.91812100e+01        2.85082760e-07    0.00   20.77
  131  311823.89        3.94188600e+01        3.05659860e-07    0.00   20.77
  132  311824.13        3.97198600e+01        3.32558660e-07    0.00   20.77
  133  311824.45        4.00775200e+01        4.72321360e-07    0.00   21.21
  134  311824.73        4.03108500e+01        6.48837460e-07    0.00   21.21
  135  311824.97        4.06019400e+01        7.13543560e-07    0.00   21.21
  136  311825.22        4.09121700e+01        8.89625860e-07    0.00   21.21
  137  311825.49        4.12382200e+01        1.05046136e-06    0.00   20.92
  138  311825.74        4.14941100e+01        1.32980066e-06    0.00   20.92
  139  311825.99        4.18123700e+01        1.58626976e-06    0.00   20.92
  140  311826.28        4.21442300e+01        1.87775696e-06    0.00   20.92
  141  311826.55        4.24340500e+01        2.33417026e-06    0.00   20.92
  142  311826.80        4.26931600e+01        2.73021596e-06    0.00   20.92
  143  311827.04        4.29992100e+01        3.84360656e-06    0.00   20.92
  144  311827.35        4.33430500e+01        4.04888066e-06    0.00   20.92
  145  311827.61        4.36431600e+01        5.66547616e-06    0.00   21.20
  146  311827.91        4.39022500e+01        6.51341056e-06    0.00   21.20
  147  311828.15        4.42046100e+01        7.78633496e-06    0.00   21.20
  148  311828.51        4.45353900e+01        9.39283026e-06    0.00   20.77
  149  311828.77        4.47927500e+01        1.06226173e-05    0.00   20.77
  150  311829.02        4.51028400e+01        1.31177672e-05    0.00   20.77
  151  311829.27        4.54533700e+01        1.46711464e-05    0.00   20.77
  152  311829.57        4.57589100e+01        1.71935050e-05    0.00   21.21
  153  311829.82        4.60046800e+01        2.19039075e-05    0.00   21.21

File: data/figure09/Ic_2021-10-08_16-14-51677904_anneal247K.txt
# Ic = 38.99 A, n = 28.39 , Tavg = 0.00 K, Anneal247_00K___3600s
#idx    t_s     iHTS_A                vHTS_V                tHTS_K  tTAR_K
    0  321854.68        6.68381900e-02       -2.66410800e-08    0.00   20.89
    1  321854.92        3.72449200e-01       -1.13350480e-07    0.00   20.89
    2  321855.17        6.51281300e-01       -3.15380800e-08    0.00   20.89
    3  321855.56        9.84757000e-01       -8.97363800e-08    0.00   21.24
    4  321855.81        1.27139000e+00       -6.07302800e-08    0.00   21.24
    5  321856.05        1.54988600e+00        1.41404200e-08    0.00   21.24
    6  321856.31        1.91605700e+00       -3.94094800e-08    0.00   20.79
    7  321856.63        2.20327900e+00       -5.52140800e-08    0.00   20.79
    8  321856.87        2.47186100e+00       -5.29208800e-08    0.00   20.79
    9  321857.13        2.75846500e+00       -1.08887980e-07    0.00   20.79
   10  321857.38        3.10832300e+00       -6.30234800e-08    0.00   21.20
   11  321857.64        3.39912900e+00       -1.38740800e-08    0.00   21.20
   12  321857.90        3.66665000e+00       -7.41176800e-08    0.00   21.20
   13  321858.14        3.97157000e+00       -2.45344800e-08    0.00   21.20
   14  321858.50        4.31758600e+00       -1.07152580e-07    0.00   21.20
   15  321858.78        4.59645400e+00       -9.19056800e-08    0.00   21.00
   16  321859.02        4.87478500e+00       -2.97406800e-08    0.00   21.00
   17  321859.29        5.23959800e+00       -4.65989800e-08    0.00   21.00
   18  321859.56        5.55349600e+00       -9.12238800e-08    0.00   20.89
   19  321859.82        5.78330700e+00       -4.91401800e-08    0.00   20.89
   20  321860.07        6.09159500e+00       -6.60603800e-08    0.00   20.89
   21  321860.31        6.45868400e+00       -2.97405800e-08    0.00   21.25
   22  321860.65        6.70750600e+00       -8.16787800e-08    0.00   21.25
   23  321860.91        6.99936600e+00       -1.47624280e-07    0.00   21.25
   24  321861.16        7.30862400e+00       -7.55426800e-08    0.00   21.25
   25  321861.49        7.66763900e+00       -4.27556800e-08    0.00   20.79
   26  321861.75        7.90297100e+00       -1.26489380e-07    0.00   20.79
   27  321862.00        8.20926800e+00       -1.24010280e-07    0.00   20.79
   28  321862.26        8.56517100e+00       -7.15759800e-08    0.00   20.79
   29  321862.54        8.85513100e+00       -9.37644800e-08    0.00   21.19
   30  321862.79        9.10295700e+00       -5.23624800e-08    0.00   21.19
   31  321863.04        9.40540800e+00       -1.85218800e-08    0.00   21.19
   32  321863.33        9.76993800e+00       -7.21337800e-08    0.00   21.00
   33  321863.64        1.00300700e+01       -8.60170800e-08    0.00   21.00
   34  321863.89        1.02978400e+01       -6.76712800e-08    0.00   21.00
   35  321864.14        1.06067200e+01       -1.52520580e-07    0.00   21.00
   36  321864.49        1.09446800e+01       -1.10870680e-07    0.00   20.87
   37  321864.74        1.11920900e+01       -3.82931800e-08    0.00   20.87
   38  321864.98        1.14882700e+01       -5.52754800e-08    0.00   20.87
   39  321865.22        1.18232600e+01       -2.85624800e-08    0.00   20.87
   40  321865.50        1.21020500e+01       -6.58738800e-08    0.00   21.25
   41  321865.75        1.23755800e+01       -7.55426800e-08    0.00   21.25
   42  321866.00        1.26834700e+01       -1.01573780e-07    0.00   21.25
   43  321866.28        1.30371400e+01       -1.27739880e-07    0.00   21.25
   44  321866.58        1.33108700e+01       -9.43551800e-08    0.00   20.79
   45  321866.85        1.35951800e+01       -9.77676800e-08    0.00   20.79
   46  321867.09        1.38782700e+01       -1.46483080e-07    0.00   20.79
   47  321867.41        1.41986800e+01       -7.48354800e-08    0.00   21.19
   48  321867.68        1.44664500e+01       -7.42156800e-08    0.00   21.19
   49  321867.92        1.47670900e+01       -1.76356980e-07    0.00   21.19
   50  321868.16        1.50951400e+01       -1.07870180e-07    0.00   21.19
   51  321868.49        1.53928200e+01       -1.72886180e-07    0.00   21.01
   52  321868.74        1.56743400e+01       -1.48032580e-07    0.00   21.01
   53  321869.00        1.59719000e+01       -9.86353800e-08    0.00   21.01
   54  321869.26        1.62997400e+01       -1.20389980e-07    0.00   21.01
   55  321869.52        1.65724000e+01       -1.03655680e-07    0.00   20.87
   56  321869.77        1.68808200e+01       -1.00804580e-07    0.00   20.87
   57  321870.02        1.71965000e+01       -1.70592880e-07    0.00   20.87
   58  321870.47        1.75026400e+01       -1.38983680e-07    0.00   21.24
   59  321870.76        1.77797800e+01       -1.92223580e-07    0.00   21.24
   60  321871.00        1.80874400e+01       -1.19398280e-07    0.00   21.24
   61  321871.26        1.84177000e+01       -1.83546480e-07    0.00   21.24
   62  321871.52        1.87165400e+01       -1.02168180e-07    0.00   20.78
   63  321871.77        1.90073800e+01       -1.23550880e-07    0.00   20.78
   64  321872.01        1.92654300e+01       -1.44311380e-07    0.00   20.78
   65  321872.30        1.96298000e+01       -7.74262800e-08    0.00   21.17
   66  321872.57        1.99045600e+01       -1.55755580e-07    0.00   21.17
   67  321872.85        2.02089800e+01       -1.54577980e-07    0.00   21.17
   68  321873.11        2.04660700e+01       -1.51293080e-07    0.00   21.17
   69  321873.35        2.08563100e+01       -1.78501880e-07    0.00   21.01
   70  321873.69        2.11002400e+01       -1.45528980e-07    0.00   21.01
   71  321873.93        2.13656200e+01       -1.13981680e-07    0.00   21.01
   72  321874.17        2.16857100e+01       -1.89348180e-07    0.00   21.01
   73  321874.46        2.20120500e+01       -1.55445680e-07    0.00   20.86
   74  321874.73        2.23119300e+01       -2.16618980e-07    0.00   20.86
   75  321874.98        2.25750000e+01       -1.97777280e-07    0.00   20.86
   76  321875.22        2.28978000e+01       -1.34372780e-07    0.00   20.86
   77  321875.50        2.31892900e+01       -1.48999880e-07    0.00   21.24
   78  321875.75        2.34761000e+01       -1.54206080e-07    0.00   21.24
   79  321875.99        2.37911200e+01       -1.53338380e-07    0.00   21.24
   80  321876.33        2.41439900e+01       -1.56127380e-07    0.00   21.24
   81  321876.60        2.44313000e+01       -1.45714980e-07    0.00   20.78
   82  321876.86        2.46798900e+01       -1.38463380e-07    0.00   20.78
   83  321877.11        2.49479900e+01       -2.21825180e-07    0.00   20.78
   84  321877.42        2.53380100e+01       -2.00380480e-07    0.00   21.17
   85  321877.70        2.55758200e+01       -1.67655480e-07    0.00   21.17
   86  321877.94        2.58740500e+01       -2.25977080e-07    0.00   21.17
   87  321878.18        2.61739800e+01       -1.51599580e-07    0.00   21.17
   88  321878.44        2.65073500e+01       -2.24298180e-07    0.00   21.00
   89  321878.69        2.67722200e+01       -2.24979280e-07    0.00   21.00
   90  321878.93        2.70777600e+01       -1.76573680e-07    0.00   21.00
   91  321879.18        2.73810900e+01       -2.74562580e-07    0.00   21.00
   92  321879.55        2.77093100e+01       -2.09794480e-07    0.00   20.85
   93  321879.80        2.79620300e+01       -1.25998780e-07    0.00   20.85
   94  321880.05        2.82816200e+01       -2.20454880e-07    0.00   20.85
   95  321880.33        2.86475800e+01       -2.25785080e-07    0.00   21.23
   96  321880.65        2.89101200e+01       -1.78433080e-07    0.00   21.23
   97  321880.90        2.91794600e+01       -2.14690780e-07    0.00   21.23
   98  321881.14        2.94962500e+01       -2.14938680e-07    0.00   21.23
   99  321881.50        2.98079800e+01       -1.90828880e-07    0.00   20.77
  100  321881.77        3.00764200e+01       -2.54171480e-07    0.00   20.77
  101  321882.02        3.03860400e+01       -2.74500580e-07    0.00   20.77
  102  321882.28        3.07578500e+01       -1.93555980e-07    0.00   20.77
  103  321882.55        3.10187000e+01       -2.61484980e-07    0.00   21.16
  104  321882.81        3.13012600e+01       -2.15248580e-07    0.00   21.16
  105  321883.07        3.16052700e+01       -1.93122080e-07    0.00   21.16
  106  321883.38        3.19460900e+01       -2.18595480e-07    0.00   21.00
  107  321883.65        3.22167900e+01       -2.04030380e-07    0.00   21.00
  108  321883.89        3.24975200e+01       -2.24419480e-07    0.00   21.00
  109  321884.14        3.28163500e+01       -2.70403980e-07    0.00   21.00
  110  321884.48        3.31219700e+01       -2.38790680e-07    0.00   20.85
  111  321884.73        3.34022800e+01       -2.26456880e-07    0.00   20.85
  112  321884.97        3.37142700e+01       -2.67672980e-07    0.00   20.85
  113  321885.25        3.40325400e+01       -1.90261080e-07    0.00   20.85
  114  321885.57        3.43323800e+01       -2.09288680e-07    0.00   21.23
  115  321885.82        3.46108600e+01       -2.82176080e-07    0.00   21.23
  116  321886.07        3.49132600e+01       -2.13751180e-07    0.00   21.23
  117  321886.40        3.52373100e+01       -2.01665280e-07    0.00   20.77
  118  321886.69        3.55156700e+01       -2.45298480e-07    0.00   20.77
  119  321886.93        3.58393000e+01       -1.71605380e-07    0.00   20.77
  120  321887.18        3.61070600e+01       -2.28006380e-07    0.00   20.77
  121  321887.52        3.64539200e+01       -2.10032380e-07    0.00   21.16
  122  321887.79        3.67263400e+01       -1.43095080e-07    0.00   21.16
  123  321888.05        3.70250600e+01       -1.88463680e-07    0.00   21.16
  124  321888.31        3.73637200e+01       -2.33584480e-07    0.00   21.01
  125  321888.60        3.76730600e+01       -1.17559680e-07    0.00   21.01
  126  321888.87        3.79501800e+01       -4.16973800e-08    0.00   21.01
  127  321889.11        3.82246100e+01       -8.03722800e-08    0.00   21.01
  128  321889.48        3.85768600e+01        3.05082200e-08    0.00   20.84
  129  321889.75        3.88236500e+01        2.99527200e-08    0.00   20.84
  130  321889.99        3.91234600e+01        4.16759200e-08    0.00   20.84
  131  321890.24        3.94544200e+01        1.89195220e-07    0.00   20.84
  132  321890.53        3.97691900e+01        2.68964620e-07    0.00   21.23
  133  321890.79        4.00340600e+01        3.51582720e-07    0.00   21.23
  134  321891.04        4.02953600e+01        4.57628920e-07    0.00   21.23
  135  321891.31        4.06633100e+01        5.21777320e-07    0.00   20.78
  136  321891.62        4.09152300e+01        7.53269220e-07    0.00   20.78
  137  321891.87        4.12078000e+01        9.75960120e-07    0.00   20.78
  138  321892.11        4.14953300e+01        1.09539382e-06    0.00   20.78
  139  321892.43        4.18224300e+01        1.43485332e-06    0.00   21.16
  140  321892.74        4.21088600e+01        1.85829452e-06    0.00   21.16
  141  321892.98        4.23921800e+01        2.05371462e-06    0.00   21.16
  142  321893.24        4.27344300e+01        2.54991932e-06    0.00   21.16
  143  321893.49        4.30462100e+01        3.90490632e-06    0.00   21.01
  144  321893.73        4.33213200e+01        4.03512442e-06    0.00   21.01
  145  321893.97        4.35938000e+01        5.29106882e-06    0.00   21.01
  146  321894.22        4.39049300e+01        5.48896802e-06    0.00   21.01
  147  321894.50        4.42410800e+01        7.58850992e-06    0.00   20.85
  148  321894.75        4.44774400e+01        8.72508252e-06    0.00   20.85
  149  321895.00        4.47916800e+01        1.02431365e-05    0.00   20.85
  150  321895.26        4.51506500e+01        1.25452260e-05    0.00   20.85
  151  321895.53        4.53920500e+01        1.47692218e-05    0.00   21.24
  152  321895.82        4.57193000e+01        1.73229751e-05    0.00   21.24
  153  321896.06        4.60142000e+01        2.13911558e-05    0.00   21.24
