Repository: shortlab/2024-CryoHTS-Facility

# 2024-CryoHTS-Facility
Data repository for Alexis' RSI paper on the cryogenic HTS irradiation facility

File: data/figure09/Ic_2021-10-08_16-15-36030886_anneal247K.txt
# Ic = 38.98 A, n = 28.35 , Tavg = 0.00 K, Anneal247_00K___3600s
#idx    t_s     iHTS_A                vHTS_V                tHTS_K  tTAR_K
    0  321899.19        6.65149100e-02       -6.49849800e-08    0.00   20.78
    1  321899.55        4.13728300e-01       -2.33970800e-08    0.00   20.85
    2  321899.82        6.59611900e-01       -2.40788800e-08    0.00   20.85
    3  321900.07        9.44606600e-01       -7.08110800e-08    0.00   20.85
    4  321900.38        1.33023400e+00       -2.94090800e-08    0.00   21.24
    5  321900.64        1.57984800e+00        2.98429200e-08    0.00   21.24
    6  321900.89        1.86572300e+00       -4.54615800e-08    0.00   21.24
    7  321901.14        2.18904100e+00       -4.46558800e-08    0.00   21.24
    8  321901.49        2.51386800e+00        3.87372000e-09    0.00   20.78
    9  321901.75        2.78817900e+00       -8.81621800e-08    0.00   20.78
   10  321901.99        3.07468500e+00       -6.54127800e-08    0.00   20.78
   11  321902.26        3.43551900e+00        9.14802000e-09    0.00   20.78
   12  321902.58        3.70309000e+00       -2.64279800e-08    0.00   21.17
   13  321902.84        3.98034200e+00       -4.03112800e-08    0.00   21.17
   14  321903.09        4.27363000e+00       -6.26237800e-08    0.00   21.17
   15  321903.45        4.64256300e+00       -9.41710800e-08    0.00   21.02
   16  321903.70        4.88159500e+00       -7.65689800e-08    0.00   21.02
   17  321903.94        5.18970100e+00       -4.13648800e-08    0.00   21.02
   18  321904.18        5.50228200e+00       -1.23363180e-07    0.00   21.02
   19  321904.45        5.81561100e+00       -5.22112800e-08    0.00   20.86
   20  321904.69        6.11411900e+00       -1.15615880e-07    0.00   20.86
   21  321904.94        6.40718600e+00       -9.94392800e-08    0.00   20.86
   22  321905.20        6.72077900e+00       -4.94221800e-08    0.00   20.86
   23  321905.45        6.99340600e+00       -5.97726800e-08    0.00   21.25
   24  321905.73        7.35935800e+00       -2.16555800e-08    0.00   21.25
   25  321905.97        7.63043100e+00       -7.17966800e-08    0.00   21.25
   26  321906.22        7.90917300e+00       -1.26710080e-07    0.00   21.25
   27  321906.55        8.24651200e+00       -5.94627800e-08    0.00   20.79
   28  321906.79        8.52462100e+00       -4.66331800e-08    0.00   20.79
   29  321907.04        8.82235400e+00       -1.20636180e-07    0.00   20.79
   30  321907.37        9.16135800e+00       -5.43185800e-08    0.00   21.17
   31  321907.63        9.45935900e+00       -4.15613800e-08    0.00   21.17
   32  321907.88        9.71475700e+00       -1.01875480e-07    0.00   21.17
   33  321908.13        9.99553800e+00       -5.01870800e-08    0.00   21.17
   34  321908.49        1.02917300e+01       -4.09521800e-08    0.00   21.02
   35  321908.79        1.06277000e+01       -6.63015800e-08    0.00   21.02
   36  321909.03        1.09153700e+01       -7.52885800e-08    0.00   21.02
   37  321909.29        1.12495200e+01       -6.60536800e-08    0.00   21.02
   38  321909.56        1.15457400e+01       -7.42348800e-08    0.00   20.86
   39  321909.81        1.18013200e+01       -4.98151800e-08    0.00   20.86
   40  321910.06        1.20539300e+01       -8.09905800e-08    0.00   20.86
   41  321910.32        1.24210200e+01       -7.79536800e-08    0.00   21.24
   42  321910.60        1.27210200e+01       -6.02895800e-08    0.00   21.24
   43  321910.89        1.30002900e+01       -1.05906180e-07    0.00   21.24
   44  321911.13        1.32693700e+01       -9.66712800e-08    0.00   21.24
   45  321911.38        1.36162000e+01       -7.34291800e-08    0.00   20.78
   46  321911.63        1.39243100e+01       -1.28900380e-07    0.00   20.78
   47  321911.89        1.41628700e+01       -6.41942800e-08    0.00   20.78
   48  321912.13        1.44889500e+01       -1.08447280e-07    0.00   20.78
   49  321912.49        1.48088000e+01       -7.19416800e-08    0.00   21.17
   50  321912.73        1.50948500e+01       -3.19031800e-08    0.00   21.17
   51  321912.99        1.53625400e+01       -1.13343680e-07    0.00   21.17
   52  321913.23        1.57130200e+01       -1.35718080e-07    0.00   21.17
   53  321913.49        1.60152400e+01       -8.68808800e-08    0.00   21.02
   54  321913.76        1.62754900e+01       -1.11241380e-07    0.00   21.02
   55  321914.00        1.65785300e+01       -6.01712800e-08    0.00   21.02
   56  321914.26        1.69264600e+01       -1.01883180e-07    0.00   21.02
   57  321914.52        1.72180100e+01       -8.05003800e-08    0.00   20.85
   58  321914.78        1.74720000e+01       -6.46337800e-08    0.00   20.85
   59  321915.02        1.77811400e+01       -1.46260080e-07    0.00   20.85
   60  321915.27        1.81528400e+01       -8.67602800e-08    0.00   21.24
   61  321915.55        1.84098700e+01       -1.10932080e-07    0.00   21.24
   62  321915.80        1.86838600e+01       -1.75576180e-07    0.00   21.24
   63  321916.05        1.89942000e+01       -9.43836800e-08    0.00   21.24
   64  321916.37        1.93355900e+01       -1.61320980e-07    0.00   20.78
   65  321916.63        1.96166700e+01       -1.06283680e-07    0.00   20.78
   66  321916.88        1.98882600e+01       -5.95514800e-08    0.00   20.78
   67  321917.12        2.01981900e+01       -1.29401780e-07    0.00   20.78
   68  321917.50        2.05091100e+01       -1.61940780e-07    0.00   21.16
   69  321917.76        2.07828000e+01       -1.29339880e-07    0.00   21.16
   70  321918.00        2.10867600e+01       -1.71361580e-07    0.00   21.16
   71  321918.27        2.14239000e+01       -1.20600780e-07    0.00   21.16
   72  321918.57        2.17274500e+01       -1.08081080e-07    0.00   21.01
   73  321918.84        2.19971300e+01       -1.89769380e-07    0.00   21.01
   74  321919.09        2.23038900e+01       -1.78861080e-07    0.00   21.01
   75  321919.40        2.26309000e+01       -1.35964680e-07    0.00   20.84
   76  321919.68        2.29012000e+01       -1.08370180e-07    0.00   20.84
   77  321919.92        2.31965100e+01       -1.45617280e-07    0.00   20.84
   78  321920.17        2.34805300e+01       -1.37312080e-07    0.00   20.84
   79  321920.41        2.38240100e+01       -1.76854680e-07    0.00   21.24
   80  321920.68        2.41449400e+01       -1.32291780e-07    0.00   21.24
   81  321920.92        2.44010200e+01       -1.39667280e-07    0.00   21.24
   82  321921.17        2.46831200e+01       -1.40163080e-07    0.00   21.24
   83  321921.49        2.50374400e+01       -1.65202680e-07    0.00   20.78
   84  321921.74        2.52961900e+01       -1.88258880e-07    0.00   20.78
   85  321921.98        2.55757400e+01       -1.39977180e-07    0.00   20.78
   86  321922.23        2.59035000e+01       -1.01860080e-07    0.00   20.78
   87  321922.47        2.62199300e+01       -1.68239680e-07    0.00   21.16
   88  321922.73        2.65000100e+01       -1.37869880e-07    0.00   21.16
   89  321922.97        2.67685800e+01       -2.24640580e-07    0.00   21.16
   90  321923.21        2.70955100e+01       -1.76296880e-07    0.00   21.16
   91  321923.51        2.74194000e+01       -1.73817780e-07    0.00   21.01
   92  321923.77        2.76714500e+01       -2.11439080e-07    0.00   21.01
   93  321924.02        2.79724000e+01       -1.64768780e-07    0.00   21.01
   94  321924.30        2.83426300e+01       -1.48902180e-07    0.00   21.01
   95  321924.57        2.86333100e+01       -2.11562980e-07    0.00   20.84
   96  321924.83        2.88773600e+01       -1.91729680e-07    0.00   20.84
   97  321925.07        2.91813900e+01       -2.35176980e-07    0.00   20.84
   98  321925.45        2.95433600e+01       -1.68424780e-07    0.00   21.23
   99  321925.71        2.97723000e+01       -1.39851280e-07    0.00   21.23
  100  321925.95        3.00823500e+01       -1.66192380e-07    0.00   21.23
  101  321926.20        3.03992800e+01       -2.51723480e-07    0.00   21.23
  102  321926.44        3.07412700e+01       -1.84104280e-07    0.00   20.77
  103  321926.71        3.10267700e+01       -2.72114580e-07    0.00   20.77
  104  321926.97        3.12987100e+01       -2.12428780e-07    0.00   20.77
  105  321927.21        3.16054200e+01       -1.52370980e-07    0.00   20.77
  106  321927.50        3.19202400e+01       -1.96066280e-07    0.00   21.15
  107  321927.79        3.22181100e+01       -1.25843980e-07    0.00   21.15
  108  321928.04        3.25096100e+01       -1.17042980e-07    0.00   21.15
  109  321928.29        3.28924700e+01       -1.76170980e-07    0.00   21.02
  110  321928.54        3.31439700e+01       -1.57825180e-07    0.00   21.02
  111  321928.80        3.34183100e+01       -2.34617280e-07    0.00   21.02
  112  321929.05        3.37294300e+01       -1.84910080e-07    0.00   21.02
  113  321929.36        3.40593100e+01       -1.54106480e-07    0.00   20.84
  114  321929.64        3.43134100e+01       -2.16085480e-07    0.00   20.84
  115  321929.89        3.46178500e+01       -1.85715780e-07    0.00   20.84
  116  321930.13        3.49173500e+01       -1.98731380e-07    0.00   20.84
  117  321930.55        3.52407900e+01       -2.25258380e-07    0.00   21.24
  118  321930.81        3.55197200e+01       -1.44809580e-07    0.00   21.24
  119  321931.05        3.58252700e+01       -1.23241880e-07    0.00   21.24
  120  321931.34        3.61486100e+01       -1.93839880e-07    0.00   20.77
  121  321931.61        3.64460500e+01       -1.94216580e-07    0.00   20.77
  122  321931.88        3.67181100e+01       -1.43641680e-07    0.00   20.77
  123  321932.13        3.70295900e+01       -1.80829180e-07    0.00   20.77
  124  321932.48        3.73432700e+01       -1.36885980e-07    0.00   21.15
  125  321932.74        3.76163200e+01       -3.69137800e-08    0.00   21.15
  126  321932.98        3.79410800e+01       -7.96173800e-08    0.00   21.15
  127  321933.23        3.82486700e+01       -3.79674800e-08    0.00   21.15
  128  321933.51        3.85742000e+01        4.47126200e-08    0.00   21.02
  129  321933.78        3.88388400e+01        3.33084200e-08    0.00   21.02
  130  321934.04        3.91302100e+01        1.37929020e-07    0.00   21.02
  131  321934.31        3.94073900e+01        1.35945720e-07    0.00   21.02
  132  321934.62        3.97432600e+01        2.32075220e-07    0.00   20.83
  133  321934.86        4.00131200e+01        3.79709320e-07    0.00   20.83
  134  321935.12        4.02914500e+01        4.59414320e-07    0.00   20.83
  135  321935.49        4.06385900e+01        6.43802020e-07    0.00   21.24
  136  321935.73        4.09123400e+01        8.14616220e-07    0.00   21.24
  137  321935.98        4.12094200e+01        9.49296720e-07    0.00   21.24
  138  321936.24        4.15395100e+01        1.10864482e-06    0.00   21.24
  139  321936.53        4.18292900e+01        1.47072632e-06    0.00   20.78
  140  321936.79        4.20991500e+01        1.80361582e-06    0.00   20.78
  141  321937.04        4.23758900e+01        2.12256372e-06    0.00   20.78
  142  321937.37        4.27522000e+01        2.60309682e-06    0.00   21.14
  143  321937.68        4.29914700e+01        3.14895212e-06    0.00   21.14
  144  321937.93        4.33258600e+01        4.38543482e-06    0.00   21.14
  145  321938.17        4.35836800e+01        5.45785872e-06    0.00   21.14
  146  321938.45        4.39345300e+01        5.56340912e-06    0.00   21.03
  147  321938.71        4.41995200e+01        7.60617752e-06    0.00   21.03
  148  321938.96        4.44863300e+01        8.99184372e-06    0.00   21.03
  149  321939.21        4.47858500e+01        1.00318526e-05    0.00   21.03
  150  321939.55        4.51305300e+01        1.28858651e-05    0.00   20.83
  151  321939.80        4.54017200e+01        1.50462077e-05    0.00   20.83
  152  321940.06        4.56926200e+01        1.71347166e-05    0.00   20.83
  153  321940.34        4.60744800e+01        2.16942691e-05    0.00   21.24

File: data/figure09/Ic_2021-10-08_16-16-20680531_Anneal247.txt
# Ic = 38.99 A, n = 28.42 , Tavg = 0.00 K, Anneal247_00K___3600s
#idx    t_s     iHTS_A                vHTS_V                tHTS_K  tTAR_K
    0  321943.56        1.02033900e-01        5.45428600e-08    0.00   21.04
    1  321943.80        3.85670700e-01       -2.04518400e-08    0.00   21.04
    2  321944.05        6.62763000e-01       -6.75444000e-09    0.00   21.04
    3  321944.37        1.03271500e+00        4.77251600e-08    0.00   20.84
    4  321944.63        1.31570400e+00        3.30980600e-08    0.00   20.84
    5  321944.88        1.55779500e+00        4.62376600e-08    0.00   20.84
    6  321945.13        1.86494200e+00       -8.67584000e-09    0.00   20.84
    7  321945.45        2.21033000e+00       -6.21017400e-08    0.00   21.25
    8  321945.72        2.50265300e+00        9.54606000e-09    0.00   21.25
    9  321945.96        2.77146300e+00       -4.41898400e-08    0.00   21.25
   10  321946.21        3.07874500e+00       -4.11528400e-08    0.00   21.25
   11  321946.57        3.43935300e+00        3.23543600e-08    0.00   20.79
   12  321946.82        3.67587700e+00        3.78084600e-08    0.00   20.79
   13  321947.07        3.98032300e+00       -1.21466400e-08    0.00   20.79
   14  321947.31        4.36426700e+00       -1.09070400e-08    0.00   21.15
   15  321947.58        4.63657700e+00       -8.28027400e-08    0.00   21.15
   16  321947.86        4.88446200e+00       -2.64018400e-08    0.00   21.15
   17  321948.12        5.19176300e+00        7.31476000e-09    0.00   21.15
   18  321948.49        5.55100200e+00       -7.61709400e-08    0.00   21.05
   19  321948.76        5.80649700e+00       -6.61381400e-08    0.00   21.05
   20  321949.00        6.10285300e+00       -3.88740000e-10    0.00   21.05
   21  321949.27        6.45108700e+00       -8.92744400e-08    0.00   21.05
   22  321949.55        6.75579300e+00       -5.20870400e-08    0.00   20.84
   23  321949.87        7.00598200e+00       -4.54914000e-09    0.00   20.84
   24  321950.12        7.31451300e+00       -3.61944000e-09    0.00   20.84
   25  321950.46        7.66674400e+00       -6.60942400e-08    0.00   21.25
   26  321950.73        7.91991000e+00       -6.12599400e-08    0.00   21.25
   27  321950.98        8.21799800e+00       -1.59532400e-08    0.00   21.25
   28  321951.23        8.55143400e+00       -5.27688400e-08    0.00   21.25
   29  321951.50        8.85991700e+00        1.33886000e-09    0.00   20.79
   30  321951.75        9.10769600e+00       -5.61776400e-08    0.00   20.79
   31  321952.01        9.41128500e+00       -4.59511400e-08    0.00   20.79
   32  321952.30        9.77458100e+00       -2.12215400e-08    0.00   20.79
   33  321952.57        1.00396500e+01       -8.70431400e-08    0.00   21.14
   34  321952.86        1.03043000e+01       -8.48119400e-08    0.00   21.14
   35  321953.12        1.06087900e+01       -4.82443400e-08    0.00   21.14
   36  321953.46        1.09596500e+01       -9.36129400e-08    0.00   21.06
   37  321953.71        1.11994800e+01       -6.92552400e-08    0.00   21.06
   38  321953.95        1.14948300e+01       -1.44038400e-08    0.00   21.06
   39  321954.19        1.18023500e+01       -1.07062440e-07    0.00   21.06
   40  321954.54        1.21094600e+01       -9.78275400e-08    0.00   20.83
   41  321954.79        1.23806900e+01       -1.81030400e-08    0.00   20.83
   42  321955.04        1.26897300e+01       -3.94042400e-08    0.00   20.83
   43  321955.36        1.30543000e+01       -5.22959400e-08    0.00   21.25
   44  321955.75        1.32783700e+01       -5.19240400e-08    0.00   21.25
   45  321956.00        1.35928800e+01        5.10260000e-10    0.00   21.25
   46  321956.24        1.38882700e+01       -3.97761400e-08    0.00   21.25
   47  321956.55        1.41978000e+01       -3.57475400e-08    0.00   20.79
   48  321956.79        1.44722900e+01       -5.24198400e-08    0.00   20.79
   49  321957.04        1.47774700e+01       -1.28592140e-07    0.00   20.79
   50  321957.33        1.51513400e+01       -8.82437400e-08    0.00   20.79
   51  321957.63        1.53956900e+01       -1.59395740e-07    0.00   21.13
   52  321957.89        1.56754800e+01       -1.45574440e-07    0.00   21.13
   53  321958.13        1.59906800e+01       -5.34115400e-08    0.00   21.13
   54  321958.51        1.62609500e+01       -1.02065140e-07    0.00   21.06
   55  321958.77        1.65796700e+01       -1.27228640e-07    0.00   21.06
   56  321959.01        1.68828400e+01       -6.41959400e-08    0.00   21.06
   57  321959.30        1.72512900e+01       -1.42661440e-07    0.00   21.06
   58  321959.56        1.75336900e+01       -1.37021340e-07    0.00   20.82
   59  321959.80        1.77934300e+01       -6.60552400e-08    0.00   20.82
   60  321960.05        1.81028900e+01       -1.43777040e-07    0.00   20.82
   61  321960.30        1.84386700e+01       -1.16754140e-07    0.00   21.25
   62  321960.54        1.87248400e+01       -3.53160400e-08    0.00   21.25
   63  321960.78        1.90028300e+01       -9.57488400e-08    0.00   21.25
   64  321961.03        1.92750100e+01       -8.72601400e-08    0.00   21.25
   65  321961.27        1.96188400e+01       -1.13167440e-07    0.00   21.25
   66  321961.53        1.99247200e+01       -6.48857400e-08    0.00   20.78
   67  321961.78        2.01993400e+01       -5.98034400e-08    0.00   20.78
   68  321962.02        2.04722600e+01       -8.65164400e-08    0.00   20.78
   69  321962.30        2.08361900e+01       -1.06039840e-07    0.00   20.78
   70  321962.57        2.11280200e+01       -1.76881940e-07    0.00   21.12
   71  321962.84        2.13770800e+01       -1.29777840e-07    0.00   21.12
   72  321963.08        2.16862900e+01       -1.50354840e-07    0.00   21.12
   73  321963.33        2.20545300e+01       -1.27360640e-07    0.00   21.05
   74  321963.57        2.23160800e+01       -9.51935400e-08    0.00   21.05
   75  321963.82        2.25867800e+01       -1.49673040e-07    0.00   21.05
   76  321964.06        2.28914800e+01       -9.87882400e-08    0.00   21.05
   77  321964.53        2.32261600e+01       -1.33620540e-07    0.00   20.82
   78  321964.79        2.34849200e+01       -1.37277240e-07    0.00   20.82
   79  321965.03        2.37828900e+01       -2.03470940e-07    0.00   20.82
   80  321965.33        2.41551800e+01       -1.45334540e-07    0.00   21.24
   81  321965.65        2.44377100e+01       -7.23232400e-08    0.00   21.24
   82  321965.90        2.46851000e+01       -1.55809040e-07    0.00   21.24
   83  321966.14        2.49881700e+01       -1.36099640e-07    0.00   21.24
   84  321966.39        2.53524000e+01       -1.24885640e-07    0.00   20.78
   85  321966.68        2.55709800e+01       -1.62639140e-07    0.00   20.78
   86  321966.93        2.58731600e+01       -8.14548400e-08    0.00   20.78
   87  321967.17        2.61850500e+01       -1.74795240e-07    0.00   20.78
   88  321967.49        2.65262200e+01       -1.89422240e-07    0.00   21.12
   89  321967.74        2.67753500e+01       -8.30662400e-08    0.00   21.12
   90  321967.99        2.70773100e+01       -1.08787540e-07    0.00   21.12
   91  321968.26        2.74233400e+01       -1.24468240e-07    0.00   21.12
   92  321968.55        2.77011900e+01       -1.57193140e-07    0.00   21.05
   93  321968.80        2.79799000e+01       -2.19668040e-07    0.00   21.05
   94  321969.05        2.82870000e+01       -1.54775940e-07    0.00   21.05
   95  321969.31        2.86478000e+01       -2.14399840e-07    0.00   20.81
   96  321969.65        2.89044300e+01       -2.25556040e-07    0.00   20.81
   97  321969.89        2.91892700e+01       -1.56325440e-07    0.00   20.81
   98  321970.13        2.94932200e+01       -1.59982240e-07    0.00   20.81
   99  321970.50        2.98092800e+01       -1.65250440e-07    0.00   21.24
  100  321970.76        3.00903800e+01       -1.53536440e-07    0.00   21.24
  101  321971.01        3.03984100e+01       -1.37793740e-07    0.00   21.24
  102  321971.30        3.07632100e+01       -1.94256640e-07    0.00   21.24
  103  321971.56        3.10161800e+01       -1.64816540e-07    0.00   20.78
  104  321971.81        3.13047700e+01       -1.65560340e-07    0.00   20.78
  105  321972.05        3.16119000e+01       -2.08077940e-07    0.00   20.78
  106  321972.33        3.19510800e+01       -1.41818140e-07    0.00   21.11
  107  321972.64        3.22175800e+01       -1.26496540e-07    0.00   21.11
  108  321972.88        3.25060600e+01       -1.66468740e-07    0.00   21.11
  109  321973.13        3.28340100e+01       -1.15274040e-07    0.00   21.11
  110  321973.45        3.31397300e+01       -2.07994740e-07    0.00   21.05
  111  321973.72        3.34150900e+01       -1.88843240e-07    0.00   21.05
  112  321973.98        3.37207600e+01       -1.23517340e-07    0.00   21.05
  113  321974.22        3.40189600e+01       -1.78864640e-07    0.00   21.05
  114  321974.50        3.43423900e+01       -1.79732340e-07    0.00   20.81
  115  321974.74        3.46208600e+01       -1.87479640e-07    0.00   20.81
  116  321974.98        3.49204700e+01       -2.14378640e-07    0.00   20.81
  117  321975.23        3.52365500e+01       -1.42668840e-07    0.00   20.81
  118  321975.62        3.55532500e+01       -1.20604240e-07    0.00   21.24
  119  321975.89        3.58431300e+01       -1.89277040e-07    0.00   21.24
  120  321976.14        3.60979700e+01       -1.44218340e-07    0.00   21.24
  121  321976.49        3.64479800e+01       -1.38392240e-07    0.00   20.78
  122  321976.74        3.67293500e+01       -1.64981340e-07    0.00   20.78
  123  321976.98        3.70373500e+01       -8.15574400e-08    0.00   20.78
  124  321977.22        3.73456700e+01       -9.05444400e-08    0.00   20.78
  125  321977.51        3.76749400e+01       -1.21533940e-07    0.00   21.11
  126  321977.77        3.79350300e+01       -3.58169400e-08    0.00   21.11
  127  321978.01        3.82231500e+01       -4.08372400e-08    0.00   21.11
  128  321978.30        3.85680600e+01        6.82298600e-08    0.00   21.11
  129  321978.59        3.88615600e+01        1.18406160e-07    0.00   21.06
  130  321978.84        3.91344800e+01        1.10833960e-07    0.00   21.06
  131  321979.09        3.94106300e+01        2.40741760e-07    0.00   21.06
  132  321979.47        3.97598100e+01        3.61600760e-07    0.00   20.81
  133  321979.73        4.00276500e+01        4.78121160e-07    0.00   20.81
  134  321979.97        4.02927000e+01        4.92996060e-07    0.00   20.81
  135  321980.21        4.06003500e+01        6.71433460e-07    0.00   20.81
  136  321980.48        4.09322500e+01        7.47915460e-07    0.00   21.24
  137  321980.72        4.12115800e+01        9.85604760e-07    0.00   21.24
  138  321980.97        4.14831200e+01        1.10813706e-06    0.00   21.24
  139  321981.22        4.17660100e+01        1.38741416e-06    0.00   21.24
  140  321981.57        4.21348200e+01        1.79746686e-06    0.00   20.79
  141  321981.82        4.23797000e+01        2.20869716e-06    0.00   20.79
  142  321982.06        4.26868900e+01        2.47991696e-06    0.00   20.79
  143  321982.33        4.30665800e+01        3.59547596e-06    0.00   21.12
  144  321982.64        4.33268600e+01        3.94342576e-06    0.00   21.12
  145  321982.89        4.35903500e+01        5.25694546e-06    0.00   21.12
  146  321983.13        4.39008000e+01        6.48598786e-06    0.00   21.12
  147  321983.45        4.42368300e+01        7.35549036e-06    0.00   21.06
  148  321983.73        4.44859300e+01        8.88215566e-06    0.00   21.06
  149  321983.97        4.47930400e+01        1.02957093e-05    0.00   21.06
  150  321984.21        4.51040400e+01        1.23127345e-05    0.00   21.06
  151  321984.53        4.54729000e+01        1.52064678e-05    0.00   20.82
  152  321984.78        4.56985400e+01        1.77440704e-05    0.00   20.82
  153  321985.03        4.60040000e+01        2.03945984e-05    0.00   20.82

File: data/figure09/Ic_2021-10-08_19-00-40679273_anneal250K.txt
# Ic = 38.87 A, n = 27.78 , Tavg = 0.00 K, Anneal250_00K___3600s
#idx    t_s     iHTS_A                vHTS_V                tHTS_K  tTAR_K
    0  331803.26        8.93660500e-02        8.63738400e-08    0.00   20.91
    1  331803.51        3.89012500e-01        8.04239400e-08    0.00   21.18
    2  331803.77        6.37607200e-01        5.38969400e-08    0.00   21.18
    3  331804.01        9.38190000e-01        1.47881400e-08    0.00   21.18
    4  331804.29        1.28448200e+00        4.18974000e-09    0.00   21.18
    5  331804.58        1.56819000e+00        4.22448400e-08    0.00   21.04
    6  331804.83        1.83098100e+00        3.90219400e-08    0.00   21.04
    7  331805.08        2.13499600e+00        3.29480400e-08    0.00   21.04
    8  331805.37        2.49098100e+00        3.45594400e-08    0.00   21.04
    9  331805.65        2.78207900e+00        8.65224000e-09    0.00   20.87
   10  331805.89        3.04777500e+00        3.40016400e-08    0.00   20.87
   11  331806.14        3.35585900e+00       -1.44658600e-08    0.00   20.87
   12  331806.38        3.69827800e+00       -5.25829600e-08    0.00   21.26
   13  331806.64        3.98198500e+00        3.38404000e-09    0.00   21.26
   14  331806.89        4.25286400e+00       -3.48569600e-08    0.00   21.26
   15  331807.14        4.56236300e+00       -8.89360000e-10    0.00   21.26
   16  331807.52        4.88921400e+00       -2.56744600e-08    0.00   20.80
   17  331807.78        5.17780600e+00       -4.22336000e-09    0.00   20.80
   18  331808.02        5.47537800e+00        1.72664000e-09    0.00   20.80
   19  331808.30        5.81723000e+00        2.08781400e-08    0.00   20.80
   20  331808.56        6.09832500e+00       -1.27144600e-08    0.00   21.18
   21  331808.82        6.37462600e+00        1.68495400e-08    0.00   21.18
   22  331809.06        6.68860200e+00       -3.98612600e-08    0.00   21.18
   23  331809.39        7.02571900e+00       -6.88054600e-08    0.00   21.04
   24  331809.70        7.28285500e+00       -4.45096600e-08    0.00   21.04
   25  331809.94        7.59599500e+00        6.11040000e-10    0.00   21.04
   26  331810.19        7.87635900e+00       -1.86644600e-08    0.00   21.04
   27  331810.47        8.21351800e+00       -1.26524600e-08    0.00   20.87
   28  331810.74        8.50624400e+00       -1.75488600e-08    0.00   20.87
   29  331810.99        8.78989300e+00       -2.69076600e-08    0.00   20.87
   30  331811.26        9.11926500e+00       -1.24045600e-08    0.00   20.87
   31  331811.55        9.41129200e+00       -1.80446600e-08    0.00   21.26
   32  331811.81        9.68617500e+00       -7.53132600e-08    0.00   21.26
   33  331812.05        9.96477300e+00       -5.30627600e-08    0.00   21.26
   34  331812.37        1.03346900e+01       -1.00228760e-07    0.00   20.79
   35  331812.64        1.06033700e+01       -6.50867600e-08    0.00   20.79
   36  331812.89        1.08829400e+01       -9.73946000e-09    0.00   20.79
   37  331813.14        1.11610400e+01       -1.99042600e-08    0.00   20.79
   38  331813.49        1.14949700e+01       -4.45102600e-08    0.00   21.18
   39  331813.75        1.17648900e+01       -5.39311600e-08    0.00   21.18
   40  331814.00        1.20354100e+01       -9.24201600e-08    0.00   21.18
   41  331814.25        1.23879000e+01       -1.05745660e-07    0.00   21.18
   42  331814.57        1.26890300e+01       -6.46535600e-08    0.00   21.04
   43  331814.82        1.29655400e+01       -6.31660600e-08    0.00   21.04
   44  331815.07        1.32368900e+01       -8.04581600e-08    0.00   21.04
   45  331815.41        1.36016600e+01       -9.40935600e-08    0.00   20.87
   46  331815.68        1.38612300e+01       -6.94259600e-08    0.00   20.87
   47  331815.93        1.41261100e+01       -8.51685600e-08    0.00   20.87
   48  331816.17        1.44483900e+01       -8.49826600e-08    0.00   20.87
   49  331816.48        1.47778600e+01       -1.21054460e-07    0.00   21.25
   50  331816.73        1.50587800e+01       -8.08300600e-08    0.00   21.25
   51  331816.98        1.53312200e+01       -9.94857600e-08    0.00   21.25
   52  331817.22        1.56508100e+01       -1.52167960e-07    0.00   21.25
   53  331817.56        1.59373200e+01       -1.11137860e-07    0.00   20.79
   54  331817.91        1.62299800e+01       -1.03390460e-07    0.00   20.79
   55  331818.15        1.65367900e+01       -8.97550600e-08    0.00   20.79
   56  331818.49        1.68797600e+01       -8.53545600e-08    0.00   21.18
   57  331818.74        1.71648600e+01       -8.39909600e-08    0.00   21.18
   58  331818.98        1.74402300e+01       -1.16158660e-07    0.00   21.18
   59  331819.22        1.77746400e+01       -7.03569600e-08    0.00   21.18
   60  331819.52        1.80969300e+01       -9.27320600e-08    0.00   21.04
   61  331819.77        1.83442800e+01       -1.06367360e-07    0.00   21.04
   62  331820.02        1.86445800e+01       -7.34565600e-08    0.00   21.04
   63  331820.44        1.90001100e+01       -7.42622600e-08    0.00   21.04
   64  331820.70        1.92425800e+01       -1.07111160e-07    0.00   20.87
   65  331820.95        1.95434200e+01       -1.09280460e-07    0.00   20.87
   66  331821.19        1.98532500e+01       -8.03981600e-08    0.00   20.87
   67  331821.50        2.02146200e+01       -9.03768600e-08    0.00   21.25
   68  331821.75        2.04459700e+01       -1.25580860e-07    0.00   21.25
   69  331821.99        2.07531100e+01       -1.47955260e-07    0.00   21.25
   70  331822.26        2.11075000e+01       -1.28617860e-07    0.00   21.25
   71  331822.51        2.13685600e+01       -1.05437760e-07    0.00   20.79
   72  331822.76        2.16487900e+01       -1.42067260e-07    0.00   20.79
   73  331823.00        2.19706600e+01       -1.46777660e-07    0.00   20.79
   74  331823.26        2.23131300e+01       -1.21056460e-07    0.00   20.79
   75  331823.52        2.25805700e+01       -1.78944760e-07    0.00   21.18
   76  331823.76        2.28534100e+01       -1.68036460e-07    0.00   21.18
   77  331824.01        2.31643300e+01       -1.56632360e-07    0.00   21.18
   78  331824.30        2.35011800e+01       -8.96330600e-08    0.00   21.18
   79  331824.56        2.37892300e+01       -6.86221600e-08    0.00   21.03
   80  331824.82        2.40582300e+01       -1.08784760e-07    0.00   21.03
   81  331825.07        2.43681100e+01       -1.32027360e-07    0.00   21.03
   82  331825.44        2.47063100e+01       -1.26387760e-07    0.00   20.87
   83  331825.73        2.49638200e+01       -1.23598660e-07    0.00   20.87
   84  331825.97        2.52636100e+01       -1.41386660e-07    0.00   20.87
   85  331826.22        2.55458300e+01       -1.44547560e-07    0.00   20.87
   86  331826.50        2.58878900e+01       -2.25182260e-07    0.00   21.25
   87  331826.74        2.61561700e+01       -2.41606760e-07    0.00   21.25
   88  331827.00        2.64520500e+01       -1.80557360e-07    0.00   21.25
   89  331827.30        2.67986600e+01       -1.99584960e-07    0.00   20.79
   90  331827.55        2.70999400e+01       -1.96671960e-07    0.00   20.79
   91  331827.82        2.73560200e+01       -1.81611060e-07    0.00   20.79
   92  331828.06        2.76332900e+01       -2.30884360e-07    0.00   20.79
   93  331828.37        2.80050200e+01       -2.00452660e-07    0.00   21.18
   94  331828.66        2.82970700e+01       -2.48486360e-07    0.00   21.18
   95  331828.91        2.85613900e+01       -2.42536360e-07    0.00   21.18
   96  331829.16        2.88386200e+01       -1.95122460e-07    0.00   21.18
   97  331829.47        2.91772900e+01       -1.83842260e-07    0.00   21.03
   98  331829.74        2.94688600e+01       -1.42812160e-07    0.00   21.03
   99  331829.98        2.97394300e+01       -1.25148160e-07    0.00   21.03
  100  331830.22        3.00753000e+01       -1.54588160e-07    0.00   21.03
  101  331830.56        3.03981900e+01       -1.49319960e-07    0.00   20.87
  102  331830.80        3.06733200e+01       -1.75845660e-07    0.00   20.87
  103  331831.04        3.09558100e+01       -2.50900860e-07    0.00   20.87
  104  331831.32        3.13019600e+01       -2.27162160e-07    0.00   20.87
  105  331831.60        3.16154800e+01       -1.79066460e-07    0.00   21.25
  106  331831.85        3.18631300e+01       -1.97226360e-07    0.00   21.25
  107  331832.10        3.21558700e+01       -2.00263260e-07    0.00   21.25
  108  331832.41        3.25200600e+01       -1.89478960e-07    0.00   20.78
  109  331832.69        3.27989300e+01       -1.99705460e-07    0.00   20.78
  110  331832.94        3.30700000e+01       -1.62146260e-07    0.00   20.78
  111  331833.19        3.33774100e+01       -1.54646760e-07    0.00   20.78
  112  331833.52        3.37197400e+01       -1.62889960e-07    0.00   21.18
  113  331833.78        3.39595100e+01       -1.27809860e-07    0.00   21.18
  114  331834.02        3.42751300e+01       -1.23285360e-07    0.00   21.18
  115  331834.43        3.46241100e+01       -1.38160360e-07    0.00   21.18
  116  331834.72        3.49064700e+01       -1.98094060e-07    0.00   21.03
  117  331834.96        3.51750900e+01       -1.52911360e-07    0.00   21.03
  118  331835.21        3.54832200e+01       -2.48235060e-07    0.00   21.03
  119  331835.50        3.58272800e+01       -1.94933060e-07    0.00   20.87
  120  331835.74        3.60709200e+01       -1.85016460e-07    0.00   20.87
  121  331835.99        3.63911000e+01       -2.01192960e-07    0.00   20.87
  122  331836.25        3.67340300e+01       -1.21611960e-07    0.00   20.87
  123  331836.53        3.70497100e+01       -8.06438600e-08    0.00   21.25
  124  331836.78        3.72808300e+01       -7.25346600e-08    0.00   21.25
  125  331837.03        3.75979400e+01       -1.86210600e-08    0.00   21.25
  126  331837.32        3.79540500e+01       -5.71120600e-08    0.00   20.79
  127  331837.64        3.82190600e+01        5.22808400e-08    0.00   20.79
  128  331837.90        3.84847200e+01        7.23000400e-08    0.00   20.79
  129  331838.14        3.87916200e+01        6.12057400e-08    0.00   20.79
  130  331838.39        3.91414800e+01        1.31489940e-07    0.00   21.19
  131  331838.70        3.94160800e+01        1.95328240e-07    0.00   21.19
  132  331838.95        3.96785800e+01        2.96911740e-07    0.00   21.19
  133  331839.20        3.99792300e+01        4.37913840e-07    0.00   21.19
  134  331839.56        4.02995300e+01        5.26605640e-07    0.00   21.02
  135  331839.83        4.05757200e+01        5.97199740e-07    0.00   21.02
  136  331840.07        4.08692400e+01        7.16509140e-07    0.00   21.02
  137  331840.48        4.12100800e+01        9.88224840e-07    0.00   20.88
  138  331840.73        4.14512100e+01        1.27679884e-06    0.00   20.88
  139  331840.99        4.17539000e+01        1.49930324e-06    0.00   20.88
  140  331841.26        4.21113700e+01        1.79581054e-06    0.00   20.88
  141  331841.57        4.23855300e+01        2.21038774e-06    0.00   21.25
  142  331841.82        4.26549100e+01        2.50137894e-06    0.00   21.25
  143  331842.07        4.29681200e+01        3.86318034e-06    0.00   21.25
  144  331842.46        4.33315700e+01        3.90222704e-06    0.00   20.79
  145  331842.75        4.35647000e+01        5.10591554e-06    0.00   20.79
  146  331842.99        4.38669500e+01        6.24967484e-06    0.00   20.79
  147  331843.24        4.42208900e+01        6.43338034e-06    0.00   20.79
  148  331843.56        4.44862400e+01        8.23219494e-06    0.00   21.20
  149  331843.82        4.47663400e+01        1.04815344e-05    0.00   21.20
  150  331844.07        4.50646700e+01        1.19496914e-05    0.00   21.20
  151  331844.52        4.54123100e+01        1.47788437e-05    0.00   21.03
  152  331844.77        4.56571500e+01        1.64772524e-05    0.00   21.03
  153  331845.02        4.59678000e+01        2.13203480e-05    0.00   21.03
