Repository: shortlab/2024-CryoHTS-Facility

# 2024-CryoHTS-Facility
Data repository for Alexis' RSI paper on the cryogenic HTS irradiation facility

File: data/figure09/Ic_2021-10-08_19-01-26602345_anneal250K.txt
# Ic = 39.05 A, n = 28.51 , Tavg = 0.00 K, Anneal250_00K___3600s
#idx    t_s     iHTS_A                vHTS_V                tHTS_K  tTAR_K
    0  331848.54        8.52858400e-02       -2.04670100e-08    0.00   21.21
    1  331848.80        3.67764400e-01       -2.97663100e-08    0.00   21.21
    2  331849.04        6.35238300e-01        5.49969000e-09    0.00   21.21
    3  331849.32        1.00411100e+00        2.36595900e-08    0.00   21.03
    4  331849.64        1.30142100e+00       -3.61121000e-09    0.00   21.03
    5  331849.89        1.52658800e+00       -8.68489100e-08    0.00   21.03
    6  331850.15        1.83747500e+00       -8.42457100e-08    0.00   21.03
    7  331850.50        2.17936300e+00       -2.95803100e-08    0.00   20.90
    8  331850.74        2.45746400e+00        1.78954900e-08    0.00   20.90
    9  331850.99        2.73967000e+00        1.34719000e-09    0.00   20.90
   10  331851.30        3.11804500e+00        1.02100900e-08    0.00   20.90
   11  331851.59        3.39801000e+00       -4.35256100e-08    0.00   21.26
   12  331851.84        3.64568500e+00       -1.00360310e-07    0.00   21.26
   13  331852.09        3.93354200e+00       -6.73255100e-08    0.00   21.26
   14  331852.38        4.33678400e+00       -6.27391100e-08    0.00   20.80
   15  331852.64        4.61053200e+00       -2.67913100e-08    0.00   20.80
   16  331852.88        4.85523100e+00       -5.90441000e-09    0.00   20.80
   17  331853.12        5.16414400e+00       -5.35042100e-08    0.00   20.80
   18  331853.39        5.53350700e+00       -2.79069100e-08    0.00   21.21
   19  331853.65        5.76034500e+00       -2.92941000e-09    0.00   21.21
   20  331853.90        6.07391900e+00       -2.92085100e-08    0.00   21.21
   21  331854.14        6.38577200e+00       -3.05738100e-08    0.00   21.21
   22  331854.57        6.72621300e+00       -3.11408100e-08    0.00   21.02
   23  331854.82        6.98009000e+00       -8.04834100e-08    0.00   21.02
   24  331855.07        7.29168400e+00       -1.14075910e-07    0.00   21.02
   25  331855.50        7.65479000e+00       -1.03415610e-07    0.00   20.90
   26  331855.76        7.90433900e+00       -4.44737100e-08    0.00   20.90
   27  331856.00        8.18974500e+00       -3.90195100e-08    0.00   20.90
   28  331856.26        8.54346500e+00       -1.75748100e-08    0.00   20.90
   29  331856.53        8.83768700e+00       -7.13105100e-08    0.00   21.26
   30  331856.80        9.08069600e+00       -8.32724100e-08    0.00   21.26
   31  331857.04        9.38376900e+00       -8.69912100e-08    0.00   21.26
   32  331857.31        9.74653300e+00       -1.65456410e-07    0.00   20.80
   33  331857.64        1.00090600e+01       -1.38681510e-07    0.00   20.80
   34  331857.89        1.02819200e+01       -5.72413100e-08    0.00   20.80
   35  331858.13        1.05860300e+01       -6.28194100e-08    0.00   20.80
   36  331858.48        1.09476200e+01       -3.83377100e-08    0.00   21.21
   37  331858.77        1.11670600e+01       -1.15191510e-07    0.00   21.21
   38  331859.01        1.14668800e+01       -7.63928100e-08    0.00   21.21
   39  331859.45        1.18187200e+01       -5.61877100e-08    0.00   21.01
   40  331859.72        1.20522900e+01       -1.27091510e-07    0.00   21.01
   41  331859.96        1.23539200e+01       -1.04407210e-07    0.00   21.01
   42  331860.21        1.26642400e+01       -1.93465510e-07    0.00   21.01
   43  331860.50        1.30003800e+01       -1.58626710e-07    0.00   20.90
   44  331860.75        1.32456800e+01       -1.00427210e-07    0.00   20.90
   45  331861.00        1.35507500e+01       -1.22739610e-07    0.00   20.90
   46  331861.35        1.39047500e+01       -1.06996910e-07    0.00   20.90
   47  331861.62        1.41756500e+01       -6.89419100e-08    0.00   21.25
   48  331861.87        1.44451600e+01       -9.18121100e-08    0.00   21.25
   49  331862.11        1.47511700e+01       -8.23293100e-08    0.00   21.25
   50  331862.49        1.51035600e+01       -7.96023100e-08    0.00   20.80
   51  331862.75        1.53498700e+01       -1.27140110e-07    0.00   20.80
   52  331862.99        1.56473300e+01       -1.38978010e-07    0.00   20.80
   53  331863.23        1.59961100e+01       -8.55522100e-08    0.00   20.80
   54  331863.51        1.62952400e+01       -8.02840100e-08    0.00   21.21
   55  331863.75        1.65480500e+01       -1.01480810e-07    0.00   21.21
   56  331864.00        1.68507300e+01       -1.53295210e-07    0.00   21.21
   57  331864.30        1.72253600e+01       -1.58997210e-07    0.00   21.21
   58  331864.62        1.74860900e+01       -1.15240110e-07    0.00   21.01
   59  331864.86        1.77569800e+01       -9.09444100e-08    0.00   21.01
   60  331865.11        1.80683600e+01       -8.71017100e-08    0.00   21.01
   61  331865.50        1.83455300e+01       -1.33709810e-07    0.00   20.90
   62  331865.82        1.86704900e+01       -1.84532510e-07    0.00   20.90
   63  331866.06        1.89717400e+01       -1.73876310e-07    0.00   20.90
   64  331866.32        1.93070500e+01       -1.74748210e-07    0.00   21.25
   65  331866.64        1.95920400e+01       -1.64399910e-07    0.00   21.25
   66  331866.89        1.98674700e+01       -2.07351210e-07    0.00   21.25
   67  331867.13        2.01738300e+01       -1.69730010e-07    0.00   21.25
   68  331867.48        2.05008500e+01       -1.63284210e-07    0.00   20.79
   69  331867.73        2.07690900e+01       -1.88013810e-07    0.00   20.79
   70  331867.98        2.10610400e+01       -1.32294810e-07    0.00   20.79
   71  331868.24        2.13829700e+01       -1.35455710e-07    0.00   20.79
   72  331868.49        2.16871600e+01       -1.95823110e-07    0.00   21.20
   73  331868.73        2.19733400e+01       -2.19994910e-07    0.00   21.20
   74  331868.98        2.22709300e+01       -2.68834310e-07    0.00   21.20
   75  331869.22        2.25698400e+01       -1.85100810e-07    0.00   21.20
   76  331869.50        2.28998000e+01       -1.71837310e-07    0.00   21.00
   77  331869.77        2.31912600e+01       -1.82621610e-07    0.00   21.00
   78  331870.02        2.34500300e+01       -1.43451010e-07    0.00   21.00
   79  331870.36        2.38034000e+01       -1.45372310e-07    0.00   20.89
   80  331870.68        2.41239600e+01       -1.80266410e-07    0.00   20.89
   81  331870.93        2.43759900e+01       -1.83303410e-07    0.00   20.89
   82  331871.17        2.46576500e+01       -2.07785110e-07    0.00   20.89
   83  331871.51        2.49928200e+01       -2.56624410e-07    0.00   21.24
   84  331871.76        2.52713200e+01       -2.04934010e-07    0.00   21.24
   85  331872.01        2.55439100e+01       -1.42082010e-07    0.00   21.24
   86  331872.35        2.59149400e+01       -2.24323610e-07    0.00   20.79
   87  331872.70        2.61612500e+01       -2.45023510e-07    0.00   20.79
   88  331872.96        2.64661600e+01       -1.94634610e-07    0.00   20.79
   89  331873.20        2.67467500e+01       -1.74491510e-07    0.00   20.79
   90  331873.54        2.70793400e+01       -1.76164910e-07    0.00   21.20
   91  331873.79        2.73743000e+01       -1.91473710e-07    0.00   21.20
   92  331874.03        2.76425400e+01       -2.10625210e-07    0.00   21.20
   93  331874.43        2.79997300e+01       -1.99159110e-07    0.00   21.20
   94  331874.70        2.82632100e+01       -1.88374810e-07    0.00   21.00
   95  331874.95        2.85682500e+01       -1.79573710e-07    0.00   21.00
   96  331875.19        2.88413300e+01       -2.00584610e-07    0.00   21.00
   97  331875.51        2.91877400e+01       -2.04055410e-07    0.00   20.89
   98  331875.77        2.94682500e+01       -2.08517910e-07    0.00   20.89
   99  331876.02        2.97508500e+01       -2.77314510e-07    0.00   20.89
  100  331876.30        3.01160900e+01       -2.52956810e-07    0.00   20.89
  101  331876.60        3.03533300e+01       -2.55745810e-07    0.00   21.24
  102  331876.85        3.06993200e+01       -2.70063010e-07    0.00   21.24
  103  331877.09        3.09614100e+01       -2.48308410e-07    0.00   21.24
  104  331877.40        3.13204300e+01       -2.71984310e-07    0.00   20.78
  105  331877.73        3.15898900e+01       -2.22773610e-07    0.00   20.78
  106  331877.97        3.18628100e+01       -2.32691310e-07    0.00   20.78
  107  331878.21        3.21829300e+01       -1.81188010e-07    0.00   20.78
  108  331878.55        3.25185400e+01       -2.04430110e-07    0.00   21.20
  109  331878.84        3.27886300e+01       -2.84940710e-07    0.00   21.20
  110  331879.09        3.30706700e+01       -2.52215810e-07    0.00   21.20
  111  331879.46        3.34239800e+01       -2.47009610e-07    0.00   21.00
  112  331879.72        3.36930900e+01       -2.65293410e-07    0.00   21.00
  113  331879.96        3.39695700e+01       -2.29407610e-07    0.00   21.00
  114  331880.20        3.42750100e+01       -2.74528210e-07    0.00   21.00
  115  331880.60        3.46113800e+01       -2.37526810e-07    0.00   20.89
  116  331880.90        3.48907000e+01       -2.44034610e-07    0.00   20.89
  117  331881.15        3.51722200e+01       -2.84196910e-07    0.00   20.89
  118  331881.50        3.55264600e+01       -2.13726910e-07    0.00   21.24
  119  331881.75        3.58059900e+01       -1.70713610e-07    0.00   21.24
  120  331882.00        3.60776500e+01       -1.96868610e-07    0.00   21.24
  121  331882.25        3.64407600e+01       -2.33250310e-07    0.00   21.24
  122  331882.52        3.66912900e+01       -1.71581310e-07    0.00   20.78
  123  331882.78        3.70177500e+01       -1.49516810e-07    0.00   20.78
  124  331883.02        3.72917500e+01       -1.71767210e-07    0.00   20.78
  125  331883.44        3.76554200e+01       -1.41397510e-07    0.00   21.19
  126  331883.71        3.79287400e+01       -7.74984100e-08    0.00   21.19
  127  331883.96        3.81952100e+01       -1.21566810e-07    0.00   21.19
  128  331884.20        3.85123600e+01       -4.10573100e-08    0.00   21.19
  129  331884.50        3.88325600e+01        5.50718900e-08    0.00   21.00
  130  331884.75        3.91144700e+01        9.28790900e-08    0.00   21.00
  131  331884.99        3.93896000e+01        1.38123590e-07    0.00   21.00
  132  331885.25        3.97425600e+01        1.95887990e-07    0.00   21.00
  133  331885.52        4.00225700e+01        2.91397390e-07    0.00   20.88
  134  331885.77        4.02759400e+01        4.52914390e-07    0.00   20.88
  135  331886.02        4.05713900e+01        5.09439190e-07    0.00   20.88
  136  331886.36        4.09396300e+01        6.36495890e-07    0.00   20.88
  137  331886.63        4.12237200e+01        9.32011290e-07    0.00   21.25
  138  331886.88        4.14835400e+01        1.04871749e-06    0.00   21.25
  139  331887.12        4.17665900e+01        1.33227089e-06    0.00   21.25
  140  331887.37        4.21024300e+01        1.62022489e-06    0.00   20.79
  141  331887.63        4.23898400e+01        2.06467549e-06    0.00   20.79
  142  331887.87        4.26766300e+01        2.48600799e-06    0.00   20.79
  143  331888.12        4.29829000e+01        3.62226699e-06    0.00   20.79
  144  331888.48        4.33174700e+01        3.84315969e-06    0.00   21.20
  145  331888.74        4.35752500e+01        5.16609919e-06    0.00   21.20
  146  331888.99        4.38729600e+01        5.34335879e-06    0.00   21.20
  147  331889.26        4.42303300e+01        7.31205619e-06    0.00   21.20
  148  331889.55        4.44924700e+01        8.53737909e-06    0.00   21.01
  149  331889.81        4.47754800e+01        1.01439360e-05    0.00   21.01
  150  331890.06        4.50805400e+01        1.23325346e-05    0.00   21.01
  151  331890.32        4.54408500e+01        1.39682816e-05    0.00   21.01
  152  331890.64        4.57092900e+01        1.72015344e-05    0.00   20.89
  153  331890.90        4.59748600e+01        2.00739461e-05    0.00   20.89

File: data/figure09/Ic_2021-10-08_19-02-11411379_anneal250K.txt
# Ic = 39.06 A, n = 28.71 , Tavg = 0.00 K, Anneal250_00K___3600s
#idx    t_s     iHTS_A                vHTS_V                tHTS_K  tTAR_K
    0  331894.25        9.06917500e-02        9.51380000e-09    0.00   21.24
    1  331894.53        3.54159400e-01        2.61241000e-08    0.00   21.02
    2  331894.81        6.46407700e-01       -3.13923000e-08    0.00   21.02
    3  331895.07        9.49553400e-01       -2.91610000e-08    0.00   21.02
    4  331895.48        1.29006100e+00       -1.60211000e-08    0.00   20.89
    5  331895.73        1.54100500e+00        4.77585000e-08    0.00   20.89
    6  331895.99        1.84748800e+00        7.39145000e-08    0.00   20.89
    7  331896.25        2.19490700e+00        5.35234000e-08    0.00   20.89
    8  331896.55        2.49842200e+00        2.89178000e-08    0.00   21.26
    9  331896.85        2.75184600e+00       -1.19883000e-08    0.00   21.26
   10  331897.10        3.05769900e+00       -2.46320000e-08    0.00   21.26
   11  331897.37        3.41436700e+00       -2.89085000e-08    0.00   20.80
   12  331897.65        3.70672600e+00       -6.28620000e-09    0.00   20.80
   13  331897.89        3.96395700e+00        3.92063000e-08    0.00   20.80
   14  331898.14        4.27271700e+00        3.30084000e-08    0.00   20.80
   15  331898.38        4.62503200e+00        1.46007000e-08    0.00   21.20
   16  331898.63        4.89372300e+00       -2.86606000e-08    0.00   21.20
   17  331898.87        5.17119300e+00       -1.09966000e-08    0.00   21.20
   18  331899.11        5.48206200e+00        8.15490000e-09    0.00   21.20
   19  331899.41        5.81884800e+00       -2.92184000e-08    0.00   21.02
   20  331899.68        6.10305900e+00        2.08090000e-09    0.00   21.02
   21  331899.92        6.38851700e+00        8.40280000e-09    0.00   21.02
   22  331900.17        6.70085800e+00       -2.58096000e-08    0.00   21.02
   23  331900.49        7.01671900e+00       -8.45550000e-09    0.00   20.89
   24  331900.75        7.31706900e+00       -1.95497000e-08    0.00   20.89
   25  331900.99        7.61338400e+00       -7.45250000e-08    0.00   20.89
   26  331901.26        7.93212200e+00       -2.90326000e-08    0.00   20.89
   27  331901.52        8.23039400e+00       -2.32074000e-08    0.00   21.25
   28  331901.77        8.52112400e+00       -4.95491000e-08    0.00   21.25
   29  331902.02        8.80815700e+00       -3.23190000e-08    0.00   21.25
   30  331902.28        9.14311300e+00       -1.38055000e-07    0.00   21.25
   31  331902.57        9.44867800e+00       -9.96281000e-08    0.00   20.79
   32  331902.82        9.69972400e+00       -1.73201000e-08    0.00   20.79
   33  331903.08        9.98073700e+00        4.80640000e-09    0.00   20.79
   34  331903.46        1.03424400e+01        2.57510000e-09    0.00   21.20
   35  331903.71        1.05918500e+01        2.20330000e-09    0.00   21.20
   36  331903.96        1.08988400e+01       -9.20667000e-08    0.00   21.20
   37  331904.21        1.11716000e+01       -6.64074000e-08    0.00   21.20
   38  331904.53        1.15081200e+01       -3.51080000e-08    0.00   21.03
   39  331904.79        1.17806200e+01       -4.39090000e-08    0.00   21.03
   40  331905.04        1.20557300e+01       -6.39282000e-08    0.00   21.03
   41  331905.43        1.24066200e+01       -5.84121000e-08    0.00   20.88
   42  331905.68        1.26871000e+01       -5.54371000e-08    0.00   20.88
   43  331905.92        1.29822800e+01       -7.88651000e-08    0.00   20.88
   44  331906.17        1.32529900e+01       -9.22526000e-08    0.00   20.88
   45  331906.46        1.35948800e+01       -1.69602300e-07    0.00   21.25
   46  331906.72        1.38769300e+01       -1.35266000e-07    0.00   21.25
   47  331906.97        1.41425700e+01       -6.05194000e-08    0.00   21.25
   48  331907.21        1.44566800e+01       -5.30219000e-08    0.00   21.25
   49  331907.48        1.47933500e+01       -7.13084000e-08    0.00   20.79
   50  331907.74        1.50819200e+01       -3.96392000e-08    0.00   20.79
   51  331907.98        1.53446100e+01       -5.30886000e-08    0.00   20.79
   52  331908.23        1.56794500e+01       -8.08552000e-08    0.00   20.79
   53  331908.50        1.60023200e+01       -1.01556100e-07    0.00   21.19
   54  331908.74        1.62486400e+01       -8.83546000e-08    0.00   21.19
   55  331908.99        1.65557800e+01       -1.40107000e-07    0.00   21.19
   56  331909.23        1.68881600e+01       -1.00316500e-07    0.00   21.19
   57  331909.52        1.72050200e+01       -1.10295100e-07    0.00   21.03
   58  331909.85        1.74534900e+01       -1.12154500e-07    0.00   21.03
   59  331910.10        1.77603900e+01       -1.23248700e-07    0.00   21.03
   60  331910.44        1.81275800e+01       -9.43046000e-08    0.00   20.88
   61  331910.72        1.83694900e+01       -1.60869900e-07    0.00   20.88
   62  331910.97        1.86663400e+01       -1.55911600e-07    0.00   20.88
   63  331911.21        1.89765800e+01       -9.73415000e-08    0.00   20.88
   64  331911.50        1.92889600e+01       -1.16121100e-07    0.00   21.25
   65  331911.75        1.95633900e+01       -1.19715900e-07    0.00   21.25
   66  331912.00        1.98684800e+01       -1.06452400e-07    0.00   21.25
   67  331912.30        2.02232500e+01       -9.90150000e-08    0.00   21.25
   68  331912.57        2.05083300e+01       -7.33557000e-08    0.00   20.79
   69  331912.84        2.07803300e+01       -8.05453000e-08    0.00   20.79
   70  331913.08        2.10778600e+01       -1.63099100e-07    0.00   20.79
   71  331913.45        2.13946800e+01       -1.42084200e-07    0.00   21.19
   72  331913.71        2.16775000e+01       -1.05016700e-07    0.00   21.19
   73  331913.95        2.19728700e+01       -1.61417500e-07    0.00   21.19
   74  331914.19        2.22778300e+01       -1.39662900e-07    0.00   21.19
   75  331914.49        2.25953400e+01       -1.62781000e-07    0.00   21.02
   76  331914.77        2.28760000e+01       -1.83296000e-07    0.00   21.02
   77  331915.02        2.31721600e+01       -1.14003600e-07    0.00   21.02
   78  331915.27        2.35161200e+01       -1.21565000e-07    0.00   21.02
   79  331915.56        2.38207500e+01       -9.81990000e-08    0.00   20.87
   80  331915.82        2.40945900e+01       -1.28630600e-07    0.00   20.87
   81  331916.06        2.43877400e+01       -1.69102900e-07    0.00   20.87
   82  331916.39        2.47167600e+01       -1.54475800e-07    0.00   21.25
   83  331916.65        2.50165100e+01       -1.27577000e-07    0.00   21.25
   84  331916.89        2.52771400e+01       -1.78709600e-07    0.00   21.25
   85  331917.14        2.55562200e+01       -1.78027800e-07    0.00   21.25
   86  331917.58        2.59074400e+01       -1.99534500e-07    0.00   20.79
   87  331917.83        2.61683100e+01       -2.11310500e-07    0.00   20.79
   88  331918.07        2.64745500e+01       -1.82862200e-07    0.00   20.79
   89  331918.47        2.67953700e+01       -1.25903600e-07    0.00   21.18
   90  331918.72        2.70732700e+01       -1.80692900e-07    0.00   21.18
   91  331918.98        2.73658600e+01       -2.10693100e-07    0.00   21.18
   92  331919.22        2.76781700e+01       -1.93157900e-07    0.00   21.18
   93  331919.49        2.79941600e+01       -1.71656000e-07    0.00   21.02
   94  331919.74        2.82705700e+01       -1.54673800e-07    0.00   21.02
   95  331919.98        2.85812800e+01       -1.43579600e-07    0.00   21.02
   96  331920.22        2.88793600e+01       -2.25763600e-07    0.00   21.02
   97  331920.49        2.92105000e+01       -2.24524000e-07    0.00   20.87
   98  331920.76        2.94771200e+01       -2.02273600e-07    0.00   20.87
   99  331921.00        2.97602200e+01       -2.15661000e-07    0.00   20.87
  100  331921.25        3.01166600e+01       -1.87646600e-07    0.00   20.87
  101  331921.51        3.04073500e+01       -2.54025900e-07    0.00   21.25
  102  331921.75        3.06906500e+01       -2.74726900e-07    0.00   21.25
  103  331922.00        3.09469000e+01       -2.72247700e-07    0.00   21.25
  104  331922.30        3.13406100e+01       -2.68838900e-07    0.00   21.25
  105  331922.61        3.16193100e+01       -1.99980400e-07    0.00   20.78
  106  331922.86        3.18802600e+01       -2.46216600e-07    0.00   20.78
  107  331923.11        3.21900900e+01       -2.63136800e-07    0.00   20.78
  108  331923.45        3.25419600e+01       -1.65086200e-07    0.00   21.18
  109  331923.73        3.28053900e+01       -1.67937300e-07    0.00   21.18
  110  331923.98        3.30815800e+01       -2.03575100e-07    0.00   21.18
  111  331924.22        3.34053900e+01       -2.21673000e-07    0.00   21.18
  112  331924.50        3.37413400e+01       -2.61215500e-07    0.00   21.02
  113  331924.76        3.39726000e+01       -2.66855600e-07    0.00   21.02
  114  331925.01        3.43033900e+01       -2.25640700e-07    0.00   21.02
  115  331925.30        3.46613800e+01       -2.39277100e-07    0.00   21.02
  116  331925.58        3.49376700e+01       -2.58553100e-07    0.00   20.87
  117  331925.84        3.51881500e+01       -2.61837900e-07    0.00   20.87
  118  331926.08        3.54895700e+01       -2.19444400e-07    0.00   20.87
  119  331926.46        3.58512600e+01       -1.87525300e-07    0.00   21.25
  120  331926.71        3.60951700e+01       -1.57713400e-07    0.00   21.25
  121  331926.95        3.64006900e+01       -1.95272600e-07    0.00   21.25
  122  331927.20        3.67127900e+01       -2.22171500e-07    0.00   21.25
  123  331927.55        3.70632700e+01       -1.91182000e-07    0.00   20.78
  124  331927.80        3.73017100e+01       -2.55764000e-07    0.00   20.78
  125  331928.04        3.76184700e+01       -1.71286800e-07    0.00   20.78
  126  331928.38        3.79859700e+01       -7.89383000e-08    0.00   21.17
  127  331928.64        3.82346300e+01       -7.72649000e-08    0.00   21.17
  128  331928.88        3.85154600e+01       -2.08450000e-09    0.00   21.17
  129  331929.12        3.88107300e+01        3.23758000e-08    0.00   21.17
  130  331929.49        3.91542300e+01        7.94797000e-08    0.00   21.02
  131  331929.76        3.94120000e+01        1.85153700e-07    0.00   21.02
  132  331930.00        3.97018300e+01        2.70064700e-07    0.00   21.02
  133  331930.26        4.00544700e+01        3.10598900e-07    0.00   21.02
  134  331930.56        4.03216200e+01        4.46828500e-07    0.00   20.86
  135  331930.81        4.05753600e+01        6.32149600e-07    0.00   20.86
  136  331931.06        4.08826700e+01        7.14280300e-07    0.00   20.86
  137  331931.37        4.12484400e+01        9.05865700e-07    0.00   20.86
  138  331931.64        4.14819900e+01        1.17820120e-06    0.00   21.25
  139  331931.88        4.17702800e+01        1.31306730e-06    0.00   21.25
  140  331932.14        4.20714900e+01        1.64793950e-06    0.00   21.25
  141  331932.59        4.23944600e+01        2.04181560e-06    0.00   20.79
  142  331932.85        4.26732900e+01        2.48254790e-06    0.00   20.79
  143  331933.11        4.29794300e+01        3.76960240e-06    0.00   20.79
  144  331933.35        4.33458400e+01        3.91835180e-06    0.00   21.18
  145  331933.63        4.36041700e+01        5.24141610e-06    0.00   21.18
  146  331933.88        4.38750700e+01        5.44148410e-06    0.00   21.18
  147  331934.13        4.41983200e+01        7.29019180e-06    0.00   21.18
  148  331934.51        4.44963100e+01        8.48582730e-06    0.00   21.03
  149  331934.77        4.47708500e+01        1.00032575e-05    0.00   21.03
  150  331935.01        4.50812200e+01        1.21720863e-05    0.00   21.03
  151  331935.30        4.54459400e+01        1.40628156e-05    0.00   21.03
  152  331935.55        4.57072300e+01        1.79433164e-05    0.00   20.87
  153  331935.79        4.59853200e+01        2.16583335e-05    0.00   20.87

File: data/figure09/Ic_2021-10-08_19-03-41311638_Anneal250.txt
# Ic = 39.00 A, n = 28.13 , Tavg = 0.00 K, Anneal250_00K___3600s
#idx    t_s     iHTS_A                vHTS_V                tHTS_K  tTAR_K
    0  331983.82        6.46960200e-02        4.00593000e-09    0.00   21.15
    1  331984.07        3.75112000e-01        2.97926300e-08    0.00   21.15
    2  331984.32        6.51554700e-01        5.24783300e-08    0.00   21.06
    3  331984.65        1.00078200e+00        7.35511300e-08    0.00   21.06
    4  331984.92        1.28733900e+00        6.70433300e-08    0.00   21.06
    5  331985.18        1.54954400e+00        7.08240300e-08    0.00   21.06
    6  331985.51        1.89169900e+00        9.14010300e-08    0.00   20.84
    7  331985.77        2.17242700e+00        8.01829300e-08    0.00   20.84
    8  331986.01        2.49951400e+00        2.17368300e-08    0.00   20.84
    9  331986.33        2.81950800e+00        5.83663300e-08    0.00   21.25
   10  331986.63        3.11411900e+00        5.27262300e-08    0.00   21.25
   11  331986.87        3.38895600e+00        6.18991300e-08    0.00   21.25
   12  331987.13        3.66428800e+00        7.33032300e-08    0.00   21.25
   13  331987.49        4.00817300e+00        9.65093000e-09    0.00   20.79
   14  331987.73        4.29277800e+00        3.08113000e-09    0.00   20.79
   15  331987.98        4.59243900e+00        3.71075300e-08    0.00   20.79
   16  331988.22        4.88904600e+00        7.64641300e-08    0.00   20.79
   17  331988.57        5.22058000e+00        5.96679300e-08    0.00   21.15
   18  331988.85        5.51503100e+00       -2.38176700e-08    0.00   21.15
   19  331989.10        5.78240600e+00       -1.69117000e-09    0.00   21.15
   20  331989.45        6.13127100e+00       -2.87759700e-08    0.00   21.06
   21  331989.72        6.42551700e+00       -2.51785700e-08    0.00   21.06
   22  331989.97        6.71454000e+00        1.62897300e-08    0.00   21.06
   23  331990.22        7.00953000e+00       -1.25905700e-08    0.00   21.06
   24  331990.50        7.34847200e+00        6.15981300e-08    0.00   20.84
   25  331990.75        7.62667600e+00        3.63030000e-10    0.00   20.84
   26  331990.99        7.90416800e+00       -6.76457000e-09    0.00   20.84
   27  331991.24        8.25101700e+00        3.92857300e-08    0.00   20.84
   28  331991.53        8.56487400e+00        7.11873000e-09    0.00   21.25
   29  331991.79        8.84032100e+00       -1.39541700e-08    0.00   21.25
   30  331992.03        9.09546000e+00       -7.52670000e-10    0.00   21.25
   31  331992.47        9.43762900e+00       -2.14535700e-08    0.00   20.79
   32  331992.76        9.71504400e+00        2.39149300e-08    0.00   20.79
   33  331993.01        9.99323800e+00       -9.38570000e-10    0.00   20.79
   34  331993.26        1.03385400e+01        1.87707300e-08    0.00   20.79
   35  331993.50        1.06427300e+01        2.36670300e-08    0.00   21.14
   36  331993.75        1.09127300e+01        3.34597300e-08    0.00   21.14
   37  331994.00        1.11838500e+01        8.04833000e-09    0.00   21.14
   38  331994.26        1.15355000e+01       -8.93387000e-09    0.00   21.14
   39  331994.56        1.18305100e+01       -4.11008700e-08    0.00   21.07
   40  331994.81        1.20688100e+01       -4.09149700e-08    0.00   21.07
   41  331995.07        1.23712500e+01        4.39163000e-09    0.00   21.07
   42  331995.33        1.27528000e+01       -1.66192700e-08    0.00   20.84
   43  331995.65        1.30262800e+01        6.68703000e-09    0.00   20.84
   44  331995.90        1.32641400e+01        9.79243000e-09    0.00   20.84
   45  331996.14        1.35912500e+01       -2.99959700e-08    0.00   20.84
   46  331996.49        1.39324000e+01       -5.88780700e-08    0.00   21.25
   47  331996.77        1.41734300e+01       -4.29494700e-08    0.00   21.25
   48  331997.01        1.44665600e+01       -4.63583700e-08    0.00   21.25
   49  331997.30        1.48295900e+01       -4.06562700e-08    0.00   21.25
   50  331997.55        1.51131100e+01       -6.50587000e-09    0.00   20.79
   51  331997.83        1.53608100e+01       -8.47233700e-08    0.00   20.79
   52  331998.08        1.56715900e+01       -6.91665700e-08    0.00   20.79
   53  331998.36        1.60361000e+01       -1.29967000e-09    0.00   21.13
   54  331998.67        1.62687000e+01       -2.20006700e-08    0.00   21.13
   55  331998.92        1.65696700e+01       -4.50567700e-08    0.00   21.13
   56  331999.16        1.68876500e+01        1.98523000e-09    0.00   21.13
   57  331999.40        1.72242800e+01       -9.51357700e-08    0.00   21.07
   58  331999.66        1.75016500e+01       -9.33383700e-08    0.00   21.07
   59  331999.90        1.77784100e+01       -3.34047700e-08    0.00   21.07
   60  332000.15        1.80917900e+01       -3.22271700e-08    0.00   21.07
   61  332000.46        1.84080000e+01       -3.44583700e-08    0.00   20.83
   62  332000.72        1.86857600e+01       -6.79270700e-08    0.00   20.83
   63  332000.97        1.89934700e+01       -6.94764700e-08    0.00   20.83
   64  332001.21        1.92701700e+01       -4.22677700e-08    0.00   20.83
   65  332001.56        1.96114900e+01       -6.48263700e-08    0.00   21.25
   66  332001.84        1.99004800e+01       -5.06891700e-08    0.00   21.25
   67  332002.08        2.01872700e+01       -2.81898700e-08    0.00   21.25
   68  332002.41        2.05096300e+01       -1.16138070e-07    0.00   20.79
   69  332002.67        2.07830500e+01       -1.42169270e-07    0.00   20.79
   70  332002.91        2.10874800e+01       -8.87433700e-08    0.00   20.79
   71  332003.15        2.13654300e+01       -1.58779570e-07    0.00   20.79
   72  332003.54        2.16674700e+01       -9.01688700e-08    0.00   21.12
   73  332003.82        2.19999500e+01       -8.03141700e-08    0.00   21.12
   74  332004.07        2.22962800e+01       -9.19042700e-08    0.00   21.12
   75  332004.41        2.26179800e+01       -7.10793700e-08    0.00   21.12
   76  332004.71        2.29256600e+01       -3.13508700e-08    0.00   21.07
   77  332004.95        2.31897400e+01       -3.95940700e-08    0.00   21.07
   78  332005.19        2.34760900e+01       -8.52105700e-08    0.00   21.07
   79  332005.51        2.38200300e+01       -6.59970700e-08    0.00   20.83
   80  332005.78        2.41034000e+01       -8.90532700e-08    0.00   20.83
   81  332006.03        2.43999800e+01       -1.45640070e-07    0.00   20.83
   82  332006.35        2.47198000e+01       -1.35351570e-07    0.00   20.83
   83  332006.64        2.50169300e+01       -4.39325700e-08    0.00   21.25
   84  332006.88        2.52980800e+01       -7.87027700e-08    0.00   21.25
   85  332007.12        2.55675800e+01       -8.76896700e-08    0.00   21.25
   86  332007.38        2.59368200e+01       -3.88495700e-08    0.00   20.78
   87  332007.68        2.62170600e+01       -1.03994700e-08    0.00   20.78
   88  332007.93        2.64886100e+01       -3.61196700e-08    0.00   20.78
   89  332008.17        2.67708000e+01       -8.91736700e-08    0.00   20.78
   90  332008.46        2.71127000e+01       -1.06589770e-07    0.00   21.12
   91  332008.72        2.74146700e+01       -1.07395470e-07    0.00   21.12
   92  332008.97        2.76789300e+01       -1.33302670e-07    0.00   21.12
   93  332009.21        2.79671900e+01       -9.48757700e-08    0.00   21.12
   94  332009.51        2.83067100e+01       -1.29026170e-07    0.00   21.07
   95  332009.77        2.86157500e+01       -1.73836970e-07    0.00   21.07
   96  332010.02        2.88844000e+01       -1.37331370e-07    0.00   21.07
   97  332010.42        2.92375100e+01       -2.07553470e-07    0.00   21.07
   98  332010.67        2.94913400e+01       -1.69498370e-07    0.00   20.82
   99  332010.91        2.97724200e+01       -1.23695970e-07    0.00   20.82
  100  332011.15        3.00790800e+01       -1.08573070e-07    0.00   20.82
  101  332011.49        3.04238000e+01       -1.30513670e-07    0.00   21.24
  102  332011.76        3.07624400e+01       -1.16506370e-07    0.00   21.24
  103  332012.02        3.09798000e+01       -1.22394370e-07    0.00   21.24
  104  332012.42        3.13353300e+01       -1.76378070e-07    0.00   20.78
  105  332012.67        3.16102700e+01       -1.34666270e-07    0.00   20.78
  106  332012.92        3.18835900e+01       -9.59913700e-08    0.00   20.78
  107  332013.18        3.21919100e+01       -1.64292170e-07    0.00   20.78
  108  332013.50        3.25275800e+01       -1.43033270e-07    0.00   21.11
  109  332013.76        3.28221800e+01       -9.34498700e-08    0.00   21.11
  110  332014.00        3.30982200e+01       -1.51524170e-07    0.00   21.11
  111  332014.31        3.34382600e+01       -1.36339370e-07    0.00   21.11
  112  332014.64        3.37512300e+01       -1.44458570e-07    0.00   21.08
  113  332014.88        3.39956100e+01       -1.31938870e-07    0.00   21.08
  114  332015.13        3.42963200e+01       -1.61192970e-07    0.00   21.08
  115  332015.42        3.46704300e+01       -1.30079470e-07    0.00   20.81
  116  332015.67        3.49272000e+01       -1.68940270e-07    0.00   20.81
  117  332015.91        3.51971700e+01       -1.82203770e-07    0.00   20.81
  118  332016.15        3.55171200e+01       -1.66275170e-07    0.00   20.81
  119  332016.49        3.58541000e+01       -1.21712370e-07    0.00   21.24
  120  332016.75        3.61118900e+01       -1.07023270e-07    0.00   21.24
  121  332016.99        3.64021200e+01       -1.37331070e-07    0.00   21.24
  122  332017.37        3.67519500e+01       -1.38384670e-07    0.00   21.24
  123  332017.67        3.70251300e+01       -1.22332070e-07    0.00   20.79
  124  332017.91        3.73096400e+01       -8.69421700e-08    0.00   20.79
  125  332018.15        3.76120100e+01       -1.18923270e-07    0.00   20.79
  126  332018.46        3.79987600e+01       -6.85343700e-08    0.00   21.11
  127  332018.72        3.82130400e+01        1.93518300e-08    0.00   21.11
  128  332018.96        3.85192200e+01        4.68085300e-08    0.00   21.11
  129  332019.21        3.88197800e+01        9.03163300e-08    0.00   21.11
  130  332019.50        3.91726600e+01        1.88117230e-07    0.00   21.08
  131  332019.79        3.94565800e+01        2.54123430e-07    0.00   21.08
  132  332020.03        3.97030500e+01        3.09532630e-07    0.00   21.08
  133  332020.39        4.00799700e+01        3.58434030e-07    0.00   21.08
  134  332020.66        4.02877500e+01        4.76689930e-07    0.00   20.81
  135  332020.91        4.05911500e+01        6.32071230e-07    0.00   20.81
  136  332021.15        4.08718600e+01        7.47599930e-07    0.00   20.81
  137  332021.43        4.12478800e+01        9.25789530e-07    0.00   21.25
  138  332021.68        4.15267100e+01        1.20785573e-06    0.00   21.25
  139  332021.93        4.18067000e+01        1.35858853e-06    0.00   21.25
  140  332022.18        4.20962700e+01        1.67009483e-06    0.00   21.25
  141  332022.47        4.24158300e+01        2.04791863e-06    0.00   20.79
  142  332022.75        4.26863300e+01        2.48672963e-06    0.00   20.79
  143  332023.00        4.29871400e+01        3.00828263e-06    0.00   20.79
  144  332023.24        4.33498000e+01        4.55726083e-06    0.00   20.79
  145  332023.49        4.36137800e+01        4.73619403e-06    0.00   21.11
  146  332023.75        4.38893300e+01        5.95631183e-06    0.00   21.11
  147  332023.99        4.41990400e+01        6.98138193e-06    0.00   21.11
  148  332024.25        4.45086700e+01        8.52862463e-06    0.00   21.11
  149  332024.54        4.48174600e+01        9.90282213e-06    0.00   21.09
  150  332024.80        4.51302000e+01        1.11989261e-05    0.00   21.09
  151  332025.04        4.53952200e+01        1.46396246e-05    0.00   21.09
  152  332025.37        4.57487000e+01        1.70220898e-05    0.00   21.09
  153  332025.69        4.60054100e+01        2.01994404e-05    0.00   20.82
