Repository: shortlab/2024-CryoHTS-Facility

# 2024-CryoHTS-Facility
Data repository for Alexis' RSI paper on the cryogenic HTS irradiation facility

File: data/figure09/Ic_2021-10-08_19-05-57107320_Anneal250.txt
# Ic = 38.75 A, n = 27.12 , Tavg = 0.00 K, Anneal250_00K___3600s
#idx    t_s     iHTS_A                vHTS_V                tHTS_K  tTAR_K
    0  332120.46        1.11100000e-01        5.83408500e-08    0.00   20.79
    1  332120.75        4.00821300e-01        6.57163500e-08    0.00   20.79
    2  332120.99        6.65422600e-01        3.90653500e-08    0.00   20.79
    3  332121.29        1.01457500e+00        2.28269500e-08    0.00   20.79
    4  332121.54        1.31868000e+00       -3.74786500e-08    0.00   21.24
    5  332121.79        1.56094200e+00       -3.52473500e-08    0.00   21.24
    6  332122.04        1.87274600e+00        9.00555000e-09    0.00   21.24
    7  332122.37        2.23924100e+00        2.18972500e-08    0.00   20.87
    8  332122.65        2.53298300e+00        3.60284500e-08    0.00   20.87
    9  332122.92        2.79299600e+00        1.53894500e-08    0.00   20.87
   10  332123.17        3.08510900e+00       -6.06587500e-08    0.00   20.87
   11  332123.49        3.42827200e+00       -2.39855000e-09    0.00   21.00
   12  332123.75        3.68087700e+00       -4.07635500e-08    0.00   21.00
   13  332124.00        3.98574600e+00       -4.37385500e-08    0.00   21.00
   14  332124.26        4.33705400e+00        4.42096500e-08    0.00   21.00
   15  332124.51        4.66090900e+00        6.41048500e-08    0.00   21.17
   16  332124.76        4.88692400e+00        5.76590500e-08    0.00   21.17
   17  332125.00        5.19719000e+00        3.83836500e-08    0.00   21.17
   18  332125.26        5.56231900e+00        3.10752500e-08    0.00   21.17
   19  332125.51        5.82686500e+00        7.14303500e-08    0.00   20.79
   20  332125.77        6.10525300e+00        3.75435000e-09    0.00   20.79
   21  332126.01        6.41565400e+00       -2.97763500e-08    0.00   20.79
   22  332126.30        6.78624800e+00       -9.32325000e-09    0.00   20.79
   23  332126.57        7.05147500e+00       -3.49205500e-08    0.00   21.24
   24  332126.88        7.32397400e+00       -3.60362500e-08    0.00   21.24
   25  332127.13        7.63715700e+00       -1.63268500e-08    0.00   21.24
   26  332127.47        7.95585800e+00       -6.21913500e-08    0.00   20.87
   27  332127.72        8.24970500e+00       -1.19883500e-08    0.00   20.87
   28  332127.97        8.52992400e+00        6.40599500e-08    0.00   20.87
   29  332128.21        8.83543500e+00        4.86891500e-08    0.00   20.87
   30  332128.46        9.15022700e+00        1.02001500e-08    0.00   20.99
   31  332128.70        9.42266200e+00       -2.10992500e-08    0.00   20.99
   32  332128.95        9.72563700e+00       -3.95690500e-08    0.00   20.99
   33  332129.20        1.00056800e+01        2.09845500e-08    0.00   20.99
   34  332129.49        1.03478300e+01       -1.00669500e-08    0.00   21.18
   35  332129.74        1.06245200e+01       -5.43200500e-08    0.00   21.18
   36  332129.98        1.09268600e+01       -1.58930500e-08    0.00   21.18
   37  332130.22        1.12249200e+01       -7.33995000e-09    0.00   21.18
   38  332130.54        1.14861600e+01        1.79475500e-08    0.00   20.79
   39  332130.79        1.18088000e+01       -3.57263500e-08    0.00   20.79
   40  332131.03        1.20810300e+01       -5.28333500e-08    0.00   20.79
   41  332131.43        1.24318500e+01       -1.70137500e-08    0.00   20.79
   42  332131.72        1.27425700e+01        3.58509500e-08    0.00   21.24
   43  332131.96        1.30055200e+01        1.25468500e-08    0.00   21.24
   44  332132.20        1.32836800e+01        3.99375000e-09    0.00   21.24
   45  332132.50        1.36215400e+01       -1.74509500e-08    0.00   20.88
   46  332132.78        1.39094400e+01       -1.00812750e-07    0.00   20.88
   47  332133.02        1.41724100e+01       -5.72414500e-08    0.00   20.88
   48  332133.30        1.45390300e+01       -4.11889500e-08    0.00   20.88
   49  332133.54        1.48182000e+01       -6.15800500e-08    0.00   20.98
   50  332133.79        1.51041700e+01       -7.76945500e-08    0.00   20.98
   51  332134.05        1.53750700e+01       -8.34586500e-08    0.00   20.98
   52  332134.29        1.57443200e+01       -2.68098500e-08    0.00   21.19
   53  332134.60        1.60246500e+01       -4.04451500e-08    0.00   21.19
   54  332134.86        1.62653600e+01       -9.55445500e-08    0.00   21.19
   55  332135.11        1.65792000e+01       -3.05905500e-08    0.00   21.19
   56  332135.36        1.69387400e+01       -4.37920500e-08    0.00   20.79
   57  332135.67        1.72283500e+01       -9.64122500e-08    0.00   20.79
   58  332135.91        1.74827700e+01       -7.79424500e-08    0.00   20.79
   59  332136.16        1.77940200e+01       -3.12722500e-08    0.00   20.79
   60  332136.49        1.81366000e+01       -2.66238500e-08    0.00   21.23
   61  332136.74        1.83836000e+01       -1.90624500e-08    0.00   21.23
   62  332136.98        1.86926900e+01        1.12442500e-08    0.00   21.23
   63  332137.23        1.90171900e+01       -3.79500000e-11    0.00   21.23
   64  332137.47        1.93199800e+01        1.21079500e-08    0.00   20.88
   65  332137.73        1.96167200e+01       -2.89095000e-09    0.00   20.88
   66  332137.98        1.98938400e+01       -2.21664500e-08    0.00   20.88
   67  332138.22        2.02195800e+01       -5.43954500e-08    0.00   20.88
   68  332138.47        2.05131600e+01       -2.50794500e-08    0.00   20.96
   69  332138.71        2.07860700e+01       -6.10892500e-08    0.00   20.96
   70  332138.95        2.10938300e+01       -6.09032500e-08    0.00   20.96
   71  332139.21        2.13698700e+01       -6.91955000e-09    0.00   20.96
   72  332139.50        2.17134500e+01        7.89335000e-09    0.00   21.19
   73  332139.75        2.19957100e+01        8.20325000e-09    0.00   21.19
   74  332139.99        2.23631100e+01       -5.04908500e-08    0.00   21.19
   75  332140.26        2.26191900e+01       -9.00334500e-08    0.00   21.19
   76  332140.55        2.29254500e+01       -6.12751500e-08    0.00   20.77
   77  332140.81        2.32055200e+01       -5.45194500e-08    0.00   20.77
   78  332141.05        2.34851300e+01       -2.22903500e-08    0.00   20.77
   79  332141.37        2.38472900e+01        2.48136500e-08    0.00   21.22
   80  332141.73        2.41006100e+01       -3.72892500e-08    0.00   21.22
   81  332141.98        2.44221200e+01       -4.03882500e-08    0.00   21.22
   82  332142.23        2.47140900e+01       -1.62164500e-08    0.00   21.22
   83  332142.48        2.50270600e+01       -1.92534500e-08    0.00   20.89
   84  332142.73        2.53194300e+01       -3.46861500e-08    0.00   20.89
   85  332142.98        2.55803500e+01       -1.08855500e-08    0.00   20.89
   86  332143.22        2.59187500e+01       -4.57788500e-08    0.00   20.89
   87  332143.50        2.62431100e+01        1.01595000e-09    0.00   20.95
   88  332143.75        2.65303800e+01       -1.71438500e-08    0.00   20.95
   89  332143.99        2.67828200e+01       -4.82573500e-08    0.00   20.95
   90  332144.26        2.71383100e+01       -9.05350000e-10    0.00   20.95
   91  332144.54        2.74287500e+01       -5.97234500e-08    0.00   21.19
   92  332144.79        2.76825400e+01       -1.06765450e-07    0.00   21.19
   93  332145.04        2.79760800e+01       -5.87317500e-08    0.00   21.19
   94  332145.39        2.83341300e+01       -8.58785500e-08    0.00   21.19
   95  332145.66        2.86171800e+01       -4.05099500e-08    0.00   20.77
   96  332145.90        2.88821000e+01       -4.34229500e-08    0.00   20.77
   97  332146.15        2.91917700e+01       -7.32968500e-08    0.00   20.77
   98  332146.47        2.95202100e+01       -2.50151500e-08    0.00   21.22
   99  332146.74        2.98010800e+01       -3.80307500e-08    0.00   21.22
  100  332146.98        3.00910200e+01       -9.19524500e-08    0.00   21.22
  101  332147.25        3.04507900e+01       -7.21192500e-08    0.00   21.22
  102  332147.55        3.07510300e+01       -4.50343500e-08    0.00   20.90
  103  332147.81        3.09900200e+01       -1.12529550e-07    0.00   20.90
  104  332148.06        3.13063700e+01       -1.14140950e-07    0.00   20.90
  105  332148.42        3.16653700e+01       -4.09437500e-08    0.00   20.93
  106  332148.68        3.18977000e+01       -8.77665000e-09    0.00   20.93
  107  332148.93        3.22087600e+01        1.03059500e-08    0.00   20.93
  108  332149.17        3.24990300e+01       -1.89550500e-08    0.00   20.93
  109  332149.52        3.28686300e+01       -1.05357150e-07    0.00   21.20
  110  332149.78        3.31215600e+01       -1.15087750e-07    0.00   21.20
  111  332150.04        3.34130000e+01       -6.50707500e-08    0.00   21.20
  112  332150.42        3.37523200e+01       -1.08456050e-07    0.00   21.20
  113  332150.68        3.40237800e+01       -8.40363500e-08    0.00   20.77
  114  332150.92        3.43128800e+01       -7.92639500e-08    0.00   20.77
  115  332151.17        3.46161000e+01       -2.08798500e-08    0.00   20.77
  116  332151.55        3.49788000e+01       -1.92683500e-08    0.00   21.21
  117  332151.79        3.52153300e+01       -3.54448500e-08    0.00   21.21
  118  332152.03        3.55289300e+01       -3.83578500e-08    0.00   21.21
  119  332152.29        3.58874500e+01       -8.66394500e-08    0.00   20.91
  120  332152.60        3.61553300e+01       -2.70157500e-08    0.00   20.91
  121  332152.86        3.64355300e+01       -1.39381500e-08    0.00   20.91
  122  332153.12        3.67289700e+01       -5.23651500e-08    0.00   20.91
  123  332153.48        3.70781700e+01        8.80805000e-09    0.00   20.92
  124  332153.73        3.73352900e+01        2.19476500e-08    0.00   20.92
  125  332153.98        3.76486800e+01       -6.43875000e-09    0.00   20.92
  126  332154.22        3.79566600e+01        5.48584500e-08    0.00   20.92
  127  332154.49        3.82534000e+01        4.54376500e-08    0.00   21.20
  128  332154.74        3.85389300e+01        1.12871750e-07    0.00   21.20
  129  332154.99        3.88398000e+01        1.43181650e-07    0.00   21.20
  130  332155.23        3.91784000e+01        2.38755350e-07    0.00   21.20
  131  332155.51        3.94467500e+01        4.16572950e-07    0.00   20.77
  132  332155.80        3.97280700e+01        4.32067650e-07    0.00   20.77
  133  332156.04        4.00291200e+01        5.09789250e-07    0.00   20.77
  134  332156.31        4.03657300e+01        6.10567050e-07    0.00   21.21
  135  332156.71        4.06588800e+01        7.35702550e-07    0.00   21.21
  136  332156.95        4.09103600e+01        8.87365050e-07    0.00   21.21
  137  332157.20        4.12257000e+01        1.07627685e-06    0.00   21.21
  138  332157.49        4.15367800e+01        1.24058305e-06    0.00   20.92
  139  332157.74        4.18098000e+01        1.54750285e-06    0.00   20.92
  140  332158.00        4.21137100e+01        1.90034895e-06    0.00   20.92
  141  332158.24        4.24476400e+01        2.16853195e-06    0.00   20.92
  142  332158.50        4.27397900e+01        3.28836755e-06    0.00   20.91
  143  332158.75        4.30101800e+01        3.42980355e-06    0.00   20.91
  144  332158.99        4.33287600e+01        4.41384335e-06    0.00   20.91
  145  332159.25        4.36405700e+01        5.43215745e-06    0.00   20.91
  146  332159.55        4.39450100e+01        5.65540565e-06    0.00   21.21
  147  332159.85        4.42089800e+01        7.11463795e-06    0.00   21.21
  148  332160.11        4.44651100e+01        8.59041875e-06    0.00   21.21
  149  332160.41        4.48626000e+01        1.05308557e-05    0.00   20.77
  150  332160.66        4.51349900e+01        1.23454736e-05    0.00   20.77
  151  332160.91        4.54090300e+01        1.46606275e-05    0.00   20.77
  152  332161.16        4.56967600e+01        1.69739290e-05    0.00   20.77
  153  332161.48        4.60470800e+01        2.17437653e-05    0.00   21.20

File: data/figure09/Ic_2021-10-08_21-52-36560580_anneal253K.txt
# Ic = 38.71 A, n = 26.95 , Tavg = 0.00 K, Anneal253_00K___3600s
#idx    t_s     iHTS_A                vHTS_V                tHTS_K  tTAR_K
    0  342119.57        7.18925100e-02        1.38207700e-08    0.00   21.08
    1  342119.82        4.11481200e-01        4.83429700e-08    0.00   21.08
    2  342120.08        6.32920400e-01        7.44980700e-08    0.00   21.08
    3  342120.48        9.71587700e-01        3.34637000e-09    0.00   21.16
    4  342120.73        1.25418600e+00        3.45217700e-08    0.00   21.16
    5  342120.97        1.52467100e+00        1.03504170e-07    0.00   21.16
    6  342121.22        1.81421800e+00        7.71631700e-08    0.00   21.16
    7  342121.53        2.17514000e+00        8.78235700e-08    0.00   20.83
    8  342121.78        2.45686800e+00        6.71225700e-08    0.00   20.83
    9  342122.02        2.73842400e+00       -1.92183000e-09    0.00   20.83
   10  342122.38        3.08640700e+00        5.36111700e-08    0.00   20.83
   11  342122.64        3.39070900e+00        7.65433700e-08    0.00   21.27
   12  342122.90        3.65429700e+00       -1.84082300e-08    0.00   21.27
   13  342123.14        3.95339000e+00       -3.34733000e-09    0.00   21.27
   14  342123.40        4.29041300e+00        1.00467270e-07    0.00   20.85
   15  342123.65        4.59769300e+00        5.52846700e-08    0.00   20.85
   16  342123.89        4.84887300e+00        6.70606700e-08    0.00   20.85
   17  342124.14        5.16106500e+00        1.23907000e-09    0.00   20.85
   18  342124.38        5.53625500e+00        1.54941700e-08    0.00   21.08
   19  342124.63        5.78963700e+00        2.85047000e-09    0.00   21.08
   20  342124.88        6.06788800e+00       -3.46498300e-08    0.00   21.08
   21  342125.13        6.37875500e+00        2.31738700e-08    0.00   21.08
   22  342125.39        6.73606600e+00       -2.72155300e-08    0.00   21.16
   23  342125.65        6.98719500e+00        3.11065700e-08    0.00   21.16
   24  342125.90        7.28621300e+00        1.02816700e-08    0.00   21.16
   25  342126.14        7.59674300e+00       -7.69226300e-08    0.00   21.16
   26  342126.38        7.91463000e+00        4.02177000e-09    0.00   20.83
   27  342126.66        8.23164300e+00       -2.70296300e-08    0.00   20.83
   28  342126.90        8.49072400e+00        8.11237000e-09    0.00   20.83
   29  342127.14        8.79711700e+00        4.70970700e-08    0.00   20.83
   30  342127.38        9.11226000e+00        8.67017000e-09    0.00   21.27
   31  342127.65        9.40772900e+00        6.50709700e-08    0.00   21.27
   32  342127.89        9.68343100e+00        1.29467700e-08    0.00   21.27
   33  342128.14        9.96681800e+00       -2.09557300e-08    0.00   21.27
   34  342128.49        1.03091700e+01       -2.95087300e-08    0.00   20.86
   35  342128.74        1.05994300e+01       -6.82455300e-08    0.00   20.86
   36  342128.98        1.08862000e+01        6.37697000e-09    0.00   20.86
   37  342129.23        1.11870600e+01        5.58360700e-08    0.00   20.86
   38  342129.57        1.14963800e+01       -2.76494300e-08    0.00   21.07
   39  342129.83        1.17863100e+01       -9.05573000e-09    0.00   21.07
   40  342130.09        1.20601900e+01        1.83388700e-08    0.00   21.07
   41  342130.36        1.24073500e+01       -1.21547300e-08    0.00   21.17
   42  342130.68        1.26736400e+01        2.77604700e-08    0.00   21.17
   43  342130.92        1.29621900e+01        4.46818700e-08    0.00   21.17
   44  342131.17        1.32497500e+01       -3.99803300e-08    0.00   21.17
   45  342131.46        1.35901900e+01       -1.27716300e-08    0.00   20.82
   46  342131.70        1.38620500e+01       -2.97538300e-08    0.00   20.82
   47  342131.95        1.41290400e+01       -1.49153000e-09    0.00   20.82
   48  342132.21        1.44375300e+01       -2.63450300e-08    0.00   20.82
   49  342132.50        1.47806900e+01       -6.19208300e-08    0.00   21.26
   50  342132.75        1.50495500e+01       -1.65523300e-08    0.00   21.26
   51  342132.99        1.53322100e+01       -4.19017300e-08    0.00   21.26
   52  342133.24        1.56776900e+01       -5.46693300e-08    0.00   21.26
   53  342133.52        1.59835800e+01       -2.28122300e-08    0.00   20.85
   54  342133.77        1.62332000e+01       -4.24595300e-08    0.00   20.85
   55  342134.02        1.65392400e+01       -5.66526300e-08    0.00   20.85
   56  342134.28        1.68929400e+01        7.49547000e-09    0.00   20.85
   57  342134.55        1.71955300e+01       -1.15320300e-08    0.00   21.05
   58  342134.82        1.74407000e+01       -1.11602300e-08    0.00   21.05
   59  342135.08        1.77486700e+01       -1.35773300e-08    0.00   21.05
   60  342135.46        1.81135300e+01       -7.10937300e-08    0.00   21.17
   61  342135.71        1.83515500e+01       -6.63833300e-08    0.00   21.17
   62  342135.95        1.86577800e+01       -1.01685300e-08    0.00   21.17
   63  342136.19        1.89656000e+01       -8.47291300e-08    0.00   21.17
   64  342136.52        1.92726500e+01       -1.84737300e-08    0.00   20.81
   65  342136.78        1.95506100e+01       -1.00428300e-08    0.00   20.81
   66  342137.02        1.98558200e+01       -7.48716300e-08    0.00   20.81
   67  342137.30        2.02020800e+01       -1.51240300e-08    0.00   20.81
   68  342137.55        2.04783400e+01        3.11122700e-08    0.00   21.26
   69  342137.94        2.07620400e+01       -5.51723000e-09    0.00   21.26
   70  342138.18        2.10625500e+01       -1.64255300e-08    0.00   21.26
   71  342138.56        2.13716400e+01       -1.36365300e-08    0.00   20.86
   72  342138.80        2.16539000e+01       -3.61348300e-08    0.00   20.86
   73  342139.06        2.19564800e+01       -5.65258300e-08    0.00   20.86
   74  342139.35        2.23261800e+01       -3.44614300e-08    0.00   21.04
   75  342139.65        2.25978300e+01       -6.79919300e-08    0.00   21.04
   76  342139.89        2.28579700e+01       -9.63783300e-08    0.00   21.04
   77  342140.14        2.31619100e+01       -2.39869300e-08    0.00   21.04
   78  342140.48        2.34757500e+01        3.43971700e-08    0.00   21.17
   79  342140.74        2.37546300e+01       -1.81609300e-08    0.00   21.17
   80  342140.98        2.40584800e+01       -6.44693000e-09    0.00   21.17
   81  342141.22        2.43961700e+01       -8.04497300e-08    0.00   21.17
   82  342141.52        2.46812400e+01       -7.46237300e-08    0.00   20.80
   83  342141.77        2.49554400e+01       -1.92146300e-08    0.00   20.80
   84  342142.01        2.52620700e+01       -6.30956300e-08    0.00   20.80
   85  342142.28        2.56006500e+01       -3.47713300e-08    0.00   20.80
   86  342142.56        2.58860200e+01       -3.01236300e-08    0.00   21.25
   87  342142.82        2.61533600e+01       -1.06482430e-07    0.00   21.25
   88  342143.07        2.64602900e+01       -3.91117300e-08    0.00   21.25
   89  342143.33        2.68004300e+01       -5.56601300e-08    0.00   20.86
   90  342143.62        2.70839100e+01       -1.94644300e-08    0.00   20.86
   91  342143.87        2.73543600e+01       -3.84583000e-09    0.00   20.86
   92  342144.13        2.76339700e+01       -8.23110300e-08    0.00   20.86
   93  342144.37        2.80139000e+01       -7.68569300e-08    0.00   21.03
   94  342144.70        2.82872500e+01       -5.65278300e-08    0.00   21.03
   95  342144.94        2.85573700e+01       -1.25696230e-07    0.00   21.03
   96  342145.19        2.88197300e+01       -7.74766300e-08    0.00   21.03
   97  342145.51        2.91734200e+01       -8.69594300e-08    0.00   21.18
   98  342145.76        2.94597500e+01       -4.48758300e-08    0.00   21.18
   99  342146.01        2.97377000e+01       -3.03727300e-08    0.00   21.18
  100  342146.27        3.01070300e+01       -8.44183300e-08    0.00   21.18
  101  342146.57        3.04152500e+01       -1.48504430e-07    0.00   20.81
  102  342146.85        3.06723400e+01       -1.06668730e-07    0.00   20.81
  103  342147.10        3.09604000e+01       -1.42368530e-07    0.00   20.81
  104  342147.50        3.12506900e+01       -9.23516300e-08    0.00   21.25
  105  342147.75        3.15766500e+01       -7.87782300e-08    0.00   21.25
  106  342147.99        3.18559100e+01       -3.92357300e-08    0.00   21.25
  107  342148.25        3.22129200e+01       -1.05924930e-07    0.00   21.25
  108  342148.57        3.25152600e+01       -4.71680300e-08    0.00   20.86
  109  342148.82        3.27865000e+01       -3.91717300e-08    0.00   20.86
  110  342149.07        3.30654600e+01       -1.12864630e-07    0.00   20.86
  111  342149.45        3.34259000e+01       -5.96248300e-08    0.00   21.02
  112  342149.71        3.37100700e+01       -3.41514300e-08    0.00   21.02
  113  342149.96        3.39685500e+01       -6.82398300e-08    0.00   21.02
  114  342150.20        3.42751600e+01       -9.82376300e-08    0.00   21.02
  115  342150.45        3.46260500e+01       -1.19372430e-07    0.00   21.18
  116  342150.70        3.48998000e+01       -1.07410530e-07    0.00   21.18
  117  342150.95        3.51687500e+01       -4.34483300e-08    0.00   21.18
  118  342151.19        3.54982000e+01       -1.02266230e-07    0.00   21.18
  119  342151.52        3.58334800e+01       -8.01398300e-08    0.00   20.80
  120  342151.76        3.60793100e+01       -9.11203000e-09    0.00   20.80
  121  342152.01        3.64037900e+01       -1.23349300e-08    0.00   20.80
  122  342152.26        3.67565000e+01       -9.48393000e-09    0.00   20.80
  123  342152.52        3.70337000e+01       -2.24994300e-08    0.00   21.25
  124  342152.78        3.73128100e+01        2.08857700e-08    0.00   21.25
  125  342153.02        3.75748000e+01        6.60063700e-08    0.00   21.25
  126  342153.27        3.79426900e+01        3.37773700e-08    0.00   21.25
  127  342153.53        3.82195000e+01        8.98682700e-08    0.00   20.87
  128  342153.77        3.85353300e+01        1.21973270e-07    0.00   20.87
  129  342154.02        3.88136200e+01        1.96347970e-07    0.00   20.87
  130  342154.37        3.91615300e+01        2.11654570e-07    0.00   20.87
  131  342154.66        3.94267300e+01        3.44653570e-07    0.00   21.02
  132  342154.90        3.96917800e+01        3.69196070e-07    0.00   21.02
  133  342155.15        3.99899900e+01        5.07656770e-07    0.00   21.02
  134  342155.50        4.03338500e+01        5.55194470e-07    0.00   21.18
  135  342155.76        4.05773200e+01        6.84172370e-07    0.00   21.18
  136  342156.00        4.08769600e+01        8.85975370e-07    0.00   21.18
  137  342156.26        4.12371400e+01        1.01842407e-06    0.00   21.18
  138  342156.55        4.14872400e+01        1.29007727e-06    0.00   20.80
  139  342156.80        4.17636400e+01        1.60468167e-06    0.00   20.80
  140  342157.04        4.20675900e+01        1.80846797e-06    0.00   20.80
  141  342157.31        4.24075400e+01        2.20079387e-06    0.00   21.25
  142  342157.72        4.26558300e+01        2.78345657e-06    0.00   21.25
  143  342157.97        4.29566900e+01        3.19295057e-06    0.00   21.25
  144  342158.21        4.32711700e+01        4.54941877e-06    0.00   21.25
  145  342158.55        4.35982800e+01        4.77644717e-06    0.00   20.87
  146  342158.83        4.38604900e+01        6.16495837e-06    0.00   20.87
  147  342159.07        4.41697700e+01        7.40713757e-06    0.00   20.87
  148  342159.39        4.45107800e+01        8.54940697e-06    0.00   21.01
  149  342159.65        4.47945100e+01        1.02470065e-05    0.00   21.01
  150  342159.89        4.50672200e+01        1.14597458e-05    0.00   21.01
  151  342160.13        4.53726700e+01        1.43002970e-05    0.00   21.01
  152  342160.49        4.57322000e+01        1.70034435e-05    0.00   21.19
  153  342160.74        4.59946400e+01        2.07429350e-05    0.00   21.19

File: data/figure09/Ic_2021-10-08_21-53-22171812_anneal253K.txt
# Ic = 38.95 A, n = 27.99 , Tavg = 0.00 K, Anneal253_00K___3600s
#idx    t_s     iHTS_A                vHTS_V                tHTS_K  tTAR_K
    0  342164.73        5.65147300e-02        4.98371500e-08    0.00   21.01
    1  342164.97        3.56422300e-01       -1.25755500e-08    0.00   21.01
    2  342165.22        6.25276000e-01       -1.35735000e-09    0.00   21.01
    3  342165.56        9.84526600e-01        2.26904500e-08    0.00   21.20
    4  342165.83        1.25048400e+00       -3.76769500e-08    0.00   21.20
    5  342166.07        1.52843900e+00       -2.06897500e-08    0.00   21.20
    6  342166.47        1.88702800e+00       -8.97185000e-09    0.00   20.81
    7  342166.76        2.14931500e+00        2.71008500e-08    0.00   20.81
    8  342167.01        2.45646100e+00       -1.37432500e-08    0.00   20.81
    9  342167.30        2.80048600e+00        4.79877500e-08    0.00   20.81
   10  342167.61        3.08735700e+00        1.54488500e-08    0.00   21.26
   11  342167.87        3.36272700e+00       -3.17171500e-08    0.00   21.26
   12  342168.11        3.64828000e+00       -3.44441500e-08    0.00   21.26
   13  342168.44        3.99236800e+00       -7.27471500e-08    0.00   20.89
   14  342168.72        4.28448900e+00       -8.22298500e-08    0.00   20.89
   15  342168.97        4.57248400e+00       -3.20270500e-08    0.00   20.89
   16  342169.22        4.85755300e+00        2.63570500e-08    0.00   20.89
   17  342169.55        5.20421200e+00       -3.56837500e-08    0.00   21.02
   18  342169.83        5.47932900e+00       -3.54358500e-08    0.00   21.02
   19  342170.09        5.76319200e+00       -4.44645000e-09    0.00   21.02
   20  342170.53        6.11046600e+00       -4.37410500e-08    0.00   21.20
   21  342170.78        6.40461600e+00       -8.92954500e-08    0.00   21.20
   22  342171.02        6.69689300e+00       -8.01845500e-08    0.00   21.20
   23  342171.27        7.02536200e+00       -1.28652050e-07    0.00   21.20
   24  342171.56        7.32772700e+00       -1.04604250e-07    0.00   20.81
   25  342171.85        7.60646000e+00       -3.50656500e-08    0.00   20.81
   26  342172.10        7.90433600e+00       -1.03740450e-07    0.00   20.81
   27  342172.44        8.24142100e+00       -8.68218500e-08    0.00   21.26
   28  342172.73        8.51134300e+00       -4.78991500e-08    0.00   21.26
   29  342172.97        8.79946400e+00       -5.32293500e-08    0.00   21.26
   30  342173.22        9.08678100e+00       -8.32271500e-08    0.00   21.26
   31  342173.58        9.43501200e+00       -7.79885000e-09    0.00   20.89
   32  342173.84        9.69386800e+00       -3.07930500e-08    0.00   20.89
   33  342174.08        9.97430700e+00       -1.00829150e-07    0.00   20.89
   34  342174.50        1.03129900e+01       -7.64714500e-08    0.00   21.01
   35  342174.75        1.05887000e+01       -5.45928500e-08    0.00   21.01
   36  342174.99        1.08939100e+01       -7.72151500e-08    0.00   21.01
   37  342175.26        1.12207700e+01       -5.62043500e-08    0.00   21.01
   38  342175.55        1.14996600e+01       -3.15987500e-08    0.00   21.20
   39  342175.80        1.17744700e+01       -5.11840500e-08    0.00   21.20
   40  342176.04        1.20484700e+01       -6.75464500e-08    0.00   21.20
   41  342176.34        1.24120000e+01       -1.08018650e-07    0.00   20.81
   42  342176.64        1.26981100e+01       -1.57477750e-07    0.00   20.81
   43  342176.88        1.29740100e+01       -1.11985250e-07    0.00   20.81
   44  342177.12        1.32506400e+01       -1.51961650e-07    0.00   20.81
   45  342177.40        1.36058900e+01       -1.15270150e-07    0.00   21.26
   46  342177.68        1.38806600e+01       -7.70286500e-08    0.00   21.26
   47  342177.93        1.41360500e+01       -1.51152450e-07    0.00   21.26
   48  342178.18        1.44429300e+01       -1.32928250e-07    0.00   21.26
   49  342178.49        1.47961800e+01       -9.28899500e-08    0.00   20.89
   50  342178.74        1.50618100e+01       -1.45633950e-07    0.00   20.89
   51  342178.98        1.53390000e+01       -1.17247650e-07    0.00   20.89
   52  342179.23        1.56733800e+01       -6.39457500e-08    0.00   20.89
   53  342179.49        1.59898600e+01       -1.50840150e-07    0.00   21.00
   54  342179.75        1.62418600e+01       -1.08508550e-07    0.00   21.00
   55  342179.99        1.65501500e+01       -1.33919950e-07    0.00   21.00
   56  342180.23        1.68918400e+01       -9.25180500e-08    0.00   21.00
   57  342180.50        1.72101900e+01       -5.74379500e-08    0.00   21.20
   58  342180.75        1.74466100e+01       -1.02062750e-07    0.00   21.20
   59  342181.01        1.77523400e+01       -9.77242500e-08    0.00   21.20
   60  342181.27        1.81233100e+01       -1.31812650e-07    0.00   21.20
   61  342181.61        1.84054000e+01       -1.46315650e-07    0.00   20.80
   62  342181.87        1.86658000e+01       -9.30758500e-08    0.00   20.80
   63  342182.13        1.89674900e+01       -5.08682500e-08    0.00   20.80
   64  342182.50        1.92904500e+01       -9.39435500e-08    0.00   21.25
   65  342182.76        1.95530700e+01       -9.58029500e-08    0.00   21.25
   66  342183.00        1.98649700e+01       -1.42287050e-07    0.00   21.25
   67  342183.26        2.02294800e+01       -2.18830950e-07    0.00   21.25
   68  342183.57        2.04372500e+01       -1.43712950e-07    0.00   20.88
   69  342183.83        2.07842400e+01       -8.93592500e-08    0.00   20.88
   70  342184.08        2.10772600e+01       -1.80283650e-07    0.00   20.88
   71  342184.49        2.13789900e+01       -1.27663550e-07    0.00   21.00
   72  342184.76        2.16548000e+01       -1.23758850e-07    0.00   21.00
   73  342185.00        2.19683600e+01       -1.67144050e-07    0.00   21.00
   74  342185.26        2.23397300e+01       -1.50409750e-07    0.00   21.00
   75  342185.52        2.25826200e+01       -8.60757500e-08    0.00   21.19
   76  342185.79        2.28358100e+01       -1.08512050e-07    0.00   21.19
   77  342186.05        2.31546300e+01       -1.29151050e-07    0.00   21.19
   78  342186.32        2.34990900e+01       -1.35782750e-07    0.00   20.80
   79  342186.64        2.37939900e+01       -1.79106050e-07    0.00   20.80
   80  342186.90        2.40823200e+01       -1.49232150e-07    0.00   20.80
   81  342187.14        2.43932500e+01       -1.16941250e-07    0.00   20.80
   82  342187.50        2.46834100e+01       -1.41174950e-07    0.00   21.25
   83  342187.77        2.49798200e+01       -9.01663500e-08    0.00   21.25
   84  342188.01        2.52649800e+01       -9.80996500e-08    0.00   21.25
   85  342188.28        2.55815000e+01       -1.75697150e-07    0.00   21.25
   86  342188.56        2.58729100e+01       -1.51959250e-07    0.00   20.88
   87  342188.82        2.61755500e+01       -1.76440950e-07    0.00   20.88
   88  342189.06        2.64664200e+01       -1.73713850e-07    0.00   20.88
   89  342189.38        2.67880400e+01       -1.20412050e-07    0.00   20.99
   90  342189.72        2.70593400e+01       -1.34298150e-07    0.00   20.99
   91  342189.96        2.73403200e+01       -2.13013050e-07    0.00   20.99
   92  342190.21        2.76154800e+01       -1.64545650e-07    0.00   20.99
   93  342190.49        2.80283100e+01       -1.20974550e-07    0.00   21.19
   94  342190.76        2.82964500e+01       -1.91444450e-07    0.00   21.19
   95  342191.00        2.85525500e+01       -1.51654050e-07    0.00   21.19
   96  342191.26        2.88967500e+01       -1.93055950e-07    0.00   21.19
   97  342191.52        2.91970200e+01       -1.44030650e-07    0.00   20.79
   98  342191.78        2.94721800e+01       -9.74225500e-08    0.00   20.79
   99  342192.02        2.97304400e+01       -1.68574250e-07    0.00   20.79
  100  342192.30        3.01049500e+01       -1.81775750e-07    0.00   20.79
  101  342192.62        3.03920500e+01       -2.00555350e-07    0.00   21.25
  102  342192.86        3.06884200e+01       -2.15616250e-07    0.00   21.25
  103  342193.11        3.09665400e+01       -1.65847250e-07    0.00   21.25
  104  342193.40        3.13281900e+01       -2.25966650e-07    0.00   20.88
  105  342193.69        3.15990600e+01       -2.29561450e-07    0.00   20.88
  106  342193.93        3.18399400e+01       -1.50786350e-07    0.00   20.88
  107  342194.17        3.21692300e+01       -1.89027250e-07    0.00   20.88
  108  342194.47        3.25327200e+01       -1.74586250e-07    0.00   20.99
  109  342194.71        3.27940100e+01       -1.41365550e-07    0.00   20.99
  110  342194.96        3.30812500e+01       -1.83511150e-07    0.00   20.99
  111  342195.20        3.34310200e+01       -2.09418350e-07    0.00   20.99
  112  342195.50        3.36992600e+01       -2.31604850e-07    0.00   21.19
  113  342195.74        3.39792300e+01       -2.07058050e-07    0.00   21.19
  114  342195.98        3.43058900e+01       -1.47309150e-07    0.00   21.19
  115  342196.23        3.46464100e+01       -2.20382250e-07    0.00   21.19
  116  342196.49        3.49390600e+01       -1.53878950e-07    0.00   20.79
  117  342196.74        3.51984900e+01       -1.41793050e-07    0.00   20.79
  118  342196.98        3.55240800e+01       -2.12324950e-07    0.00   20.79
  119  342197.23        3.58374000e+01       -1.44086250e-07    0.00   20.79
  120  342197.55        3.61011300e+01       -2.21125950e-07    0.00   21.24
  121  342197.81        3.63727000e+01       -1.88711050e-07    0.00   21.24
  122  342198.05        3.67036300e+01       -9.64864500e-08    0.00   21.24
  123  342198.33        3.70806400e+01       -1.19356650e-07    0.00   20.88
  124  342198.63        3.73269700e+01       -8.06818500e-08    0.00   20.88
  125  342198.88        3.75842100e+01       -3.06029500e-08    0.00   20.88
  126  342199.13        3.79179700e+01       -6.84100500e-08    0.00   20.88
  127  342199.49        3.82137600e+01       -3.26482500e-08    0.00   20.99
  128  342199.77        3.85070700e+01        1.48275500e-08    0.00   20.99
  129  342200.01        3.88212700e+01        3.11355000e-09    0.00   20.99
  130  342200.30        3.91657400e+01        1.04387050e-07    0.00   20.99
  131  342200.57        3.94170200e+01        2.66089850e-07    0.00   21.19
  132  342200.86        3.97199900e+01        3.38047350e-07    0.00   21.19
  133  342201.10        4.00119500e+01        3.84717350e-07    0.00   21.19
  134  342201.40        4.03247100e+01        4.50539850e-07    0.00   20.79
  135  342201.70        4.05790600e+01        5.78528050e-07    0.00   20.79
  136  342201.94        4.08707600e+01        7.58577050e-07    0.00   20.79
  137  342202.18        4.11837500e+01        9.11850750e-07    0.00   20.79
  138  342202.49        4.15148300e+01        1.13683415e-06    0.00   21.25
  139  342202.74        4.17745700e+01        1.44009675e-06    0.00   21.25
  140  342203.00        4.20676900e+01        1.75612705e-06    0.00   21.25
  141  342203.26        4.24234800e+01        2.02406175e-06    0.00   21.25
  142  342203.52        4.27008900e+01        3.10212235e-06    0.00   20.89
  143  342203.76        4.29804000e+01        3.20643285e-06    0.00   20.89
  144  342204.02        4.32943900e+01        3.60644445e-06    0.00   20.89
  145  342204.30        4.36194800e+01        4.87583385e-06    0.00   20.89
  146  342204.57        4.39250700e+01        6.30469495e-06    0.00   20.99
  147  342204.86        4.41886300e+01        7.48675605e-06    0.00   20.99
  148  342205.10        4.44596700e+01        7.65831355e-06    0.00   20.99
  149  342205.47        4.48158500e+01        1.01078427e-05    0.00   21.20
  150  342205.73        4.51004900e+01        1.17031789e-05    0.00   21.20
  151  342205.97        4.53859800e+01        1.41734090e-05    0.00   21.20
  152  342206.23        4.57105000e+01        1.62673033e-05    0.00   21.20
  153  342206.52        4.60399900e+01        2.23546204e-05    0.00   20.80

File: data/figure09/Ic_2021-10-08_21-54-07374620_Anneal253.txt
# Ic = 38.67 A, n = 26.70 , Tavg = 0.00 K, Anneal253_00K___3600s
#idx    t_s     iHTS_A                vHTS_V                tHTS_K  tTAR_K
    0  342210.46        6.69848500e-02        8.26551100e-08    0.00   21.25
    1  342210.71        3.65967000e-01        4.52818100e-08    0.00   21.25
    2  342210.98        6.77591400e-01        7.08171100e-08    0.00   20.90
    3  342211.23        9.55716600e-01        5.18141000e-09    0.00   20.90
    4  342211.48        1.25844500e+00        7.66061000e-09    0.00   20.90
    5  342211.72        1.54532100e+00        1.03877100e-08    0.00   20.90
    6  342212.04        1.88070200e+00        1.88168100e-08    0.00   20.99
    7  342212.30        2.17754900e+00        3.86501100e-08    0.00   20.99
    8  342212.55        2.46536700e+00       -2.16553900e-08    0.00   20.99
    9  342212.83        2.76209100e+00       -1.73168900e-08    0.00   21.20
   10  342213.12        3.10215600e+00        5.00518100e-08    0.00   21.20
   11  342213.40        3.37116700e+00        8.92814100e-08    0.00   21.20
   12  342213.66        3.63462500e+00        6.32497100e-08    0.00   21.20
   13  342213.94        3.99668800e+00        8.29590100e-08    0.00   20.80
   14  342214.21        4.29065800e+00        4.89326100e-08    0.00   20.80
   15  342214.46        4.58270600e+00        3.25701100e-08    0.00   20.80
   16  342214.70        4.86333600e+00        4.17430100e-08    0.00   20.80
   17  342215.00        5.20378100e+00       -2.68675900e-08    0.00   21.25
   18  342215.27        5.49837000e+00        1.39471000e-09    0.00   21.25
   19  342215.52        5.77146200e+00        2.27155100e-08    0.00   21.25
   20  342215.81        6.12855600e+00       -2.92847900e-08    0.00   21.25
   21  342216.14        6.42921400e+00        2.28394100e-08    0.00   20.89
   22  342216.40        6.69914100e+00        8.27111100e-08    0.00   20.89
   23  342216.64        6.98695100e+00        4.59576100e-08    0.00   20.89
   24  342216.88        7.32981500e+00        2.74879100e-08    0.00   20.99
   25  342217.13        7.63844900e+00       -6.78649000e-09    0.00   20.99
   26  342217.37        7.89064500e+00       -6.41459000e-09    0.00   20.99
   27  342217.61        8.19467000e+00        1.69514100e-08    0.00   20.99
   28  342217.97        8.55489700e+00       -5.39523900e-08    0.00   21.20
   29  342218.23        8.81248800e+00       -1.06291900e-08    0.00   21.20
   30  342218.48        9.08727700e+00        2.15999100e-08    0.00   21.20
   31  342218.72        9.40038900e+00       -5.56257900e-08    0.00   21.20
   32  342219.02        9.72668700e+00       -1.18680900e-08    0.00   20.80
   33  342219.28        9.98234200e+00        4.04427100e-08    0.00   20.80
   34  342219.53        1.02862500e+01       -3.00270900e-08    0.00   20.80
   35  342219.98        1.06292800e+01        8.77171000e-09    0.00   21.24
   36  342220.23        1.09074000e+01       -2.44489900e-08    0.00   21.24
   37  342220.47        1.11741600e+01        5.12273100e-08    0.00   21.24
   38  342220.72        1.14758900e+01        1.76967100e-08    0.00   21.24
   39  342221.08        1.18175200e+01        4.96158100e-08    0.00   20.90
   40  342221.34        1.20543300e+01        4.57112100e-08    0.00   20.90
   41  342221.58        1.23638300e+01       -2.14119900e-08    0.00   20.90
   42  342221.98        1.27276900e+01        1.85644100e-08    0.00   20.98
   43  342222.23        1.29890100e+01       -2.89733900e-08    0.00   20.98
   44  342222.47        1.32566400e+01       -1.12458990e-07    0.00   20.98
   45  342222.72        1.35719900e+01       -4.19269900e-08    0.00   20.98
   46  342223.05        1.39036300e+01        1.59613100e-08    0.00   21.20
   47  342223.30        1.41470400e+01       -5.87232900e-08    0.00   21.20
   48  342223.54        1.44546600e+01       -5.73129000e-09    0.00   21.20
   49  342223.79        1.48226700e+01       -6.59127900e-08    0.00   20.79
   50  342224.05        1.50997700e+01       -6.13263900e-08    0.00   20.79
   51  342224.29        1.53514500e+01       -4.42979000e-09    0.00   20.79
   52  342224.53        1.56545300e+01       -3.38077900e-08    0.00   20.79
   53  342224.78        1.60351400e+01        3.22609100e-08    0.00   21.25
   54  342225.05        1.62783500e+01       -2.65601900e-08    0.00   21.25
   55  342225.31        1.65598600e+01       -4.23688900e-08    0.00   21.25
   56  342225.56        1.68612500e+01       -1.37345900e-08    0.00   21.25
   57  342225.83        1.72334400e+01       -5.26572900e-08    0.00   20.89
   58  342226.14        1.74690700e+01       -1.61517900e-08    0.00   20.89
   59  342226.39        1.77621800e+01       -2.84855900e-08    0.00   20.89
   60  342226.64        1.80742400e+01       -9.02784900e-08    0.00   20.89
   61  342226.88        1.84132300e+01       -4.07573900e-08    0.00   20.98
   62  342227.12        1.86996200e+01       -8.03618900e-08    0.00   20.98
   63  342227.37        1.90043500e+01       -6.56728900e-08    0.00   20.98
   64  342227.62        1.92881900e+01       -4.36083900e-08    0.00   20.98
   65  342227.89        1.96177500e+01       -1.08624290e-07    0.00   21.19
   66  342228.15        1.98835700e+01       -6.62926900e-08    0.00   21.19
   67  342228.39        2.01901100e+01        6.65641000e-09    0.00   21.19
   68  342228.64        2.04551600e+01       -1.71434900e-08    0.00   21.19
   69  342228.88        2.07984100e+01        8.82571000e-09    0.00   20.80
   70  342229.15        2.11072500e+01       -1.67715900e-08    0.00   20.80
   71  342229.39        2.13542800e+01       -4.52818900e-08    0.00   20.80
   72  342229.63        2.16649400e+01       -7.28624900e-08    0.00   20.80
   73  342229.90        2.20382300e+01       -6.51150900e-08    0.00   21.24
   74  342230.20        2.23058600e+01       -5.66859900e-08    0.00   21.24
   75  342230.44        2.25628300e+01       -8.13535900e-08    0.00   21.24
   76  342230.69        2.28701500e+01       -5.00546900e-08    0.00   21.24
   77  342231.00        2.32075700e+01       -1.39846900e-08    0.00   20.90
   78  342231.26        2.34421400e+01       -9.33197900e-08    0.00   20.90
   79  342231.50        2.37763200e+01       -7.27427900e-08    0.00   20.90
   80  342231.80        2.41233500e+01        8.75931000e-09    0.00   20.90
   81  342232.13        2.44203200e+01       -3.26424900e-08    0.00   20.97
   82  342232.37        2.46603000e+01       -4.59059900e-08    0.00   20.97
   83  342232.62        2.49698100e+01       -4.86950900e-08    0.00   20.97
   84  342233.01        2.53102800e+01       -9.28859900e-08    0.00   21.20
   85  342233.30        2.55704200e+01       -1.05033790e-07    0.00   21.20
   86  342233.55        2.58579400e+01       -5.43970900e-08    0.00   21.20
   87  342233.83        2.62318300e+01       -6.62350900e-08    0.00   20.78
   88  342234.14        2.65116000e+01       -6.38798900e-08    0.00   20.78
   89  342234.38        2.67575900e+01       -8.26594900e-08    0.00   20.78
   90  342234.63        2.70638300e+01       -1.19040990e-07    0.00   20.78
   91  342234.99        2.74131300e+01       -1.22325890e-07    0.00   21.24
   92  342235.24        2.76470700e+01       -5.75579900e-08    0.00   21.24
   93  342235.50        2.79595900e+01       -2.64446900e-08    0.00   21.24
   94  342235.75        2.83299100e+01       -9.16463900e-08    0.00   21.24
   95  342236.03        2.86080900e+01       -2.08665900e-08    0.00   20.89
   96  342236.32        2.88583600e+01       -3.42539900e-08    0.00   20.89
   97  342236.57        2.91668800e+01       -6.46230900e-08    0.00   20.89
   98  342236.88        2.95081000e+01        7.02701000e-09    0.00   20.98
   99  342237.14        2.97876800e+01       -2.08189000e-09    0.00   20.98
  100  342237.38        3.00639500e+01       -4.06946900e-08    0.00   20.98
  101  342237.63        3.03757800e+01       -7.00106900e-08    0.00   20.98
  102  342237.92        3.07180900e+01       -1.07259990e-07    0.00   21.19
  103  342238.18        3.09706500e+01       -4.27399900e-08    0.00   21.19
  104  342238.42        3.12797100e+01       -2.78030900e-08    0.00   21.19
  105  342238.66        3.15860200e+01       -1.03355290e-07    0.00   21.19
  106  342239.00        3.18993700e+01       -3.28853900e-08    0.00   20.79
  107  342239.24        3.21832100e+01       -9.82730900e-08    0.00   20.79
  108  342239.48        3.24908200e+01       -9.87688900e-08    0.00   20.79
  109  342239.76        3.28418900e+01       -6.30070900e-08    0.00   20.79
  110  342240.04        3.31062600e+01       -6.73455900e-08    0.00   21.24
  111  342240.28        3.33914400e+01       -4.52190900e-08    0.00   21.24
  112  342240.53        3.37008000e+01       -8.05470900e-08    0.00   21.24
  113  342240.81        3.40245800e+01       -1.12466190e-07    0.00   21.24
  114  342241.08        3.43176200e+01       -6.12096900e-08    0.00   20.90
  115  342241.35        3.45959800e+01       -7.94314900e-08    0.00   20.90
  116  342241.59        3.49005400e+01       -1.37753590e-07    0.00   20.90
  117  342241.84        3.52427600e+01       -6.67257900e-08    0.00   20.97
  118  342242.14        3.55342300e+01       -9.88308900e-08    0.00   20.97
  119  342242.39        3.58040600e+01       -1.12094290e-07    0.00   20.97
  120  342242.63        3.60821800e+01       -3.22653900e-08    0.00   20.97
  121  342242.99        3.64513500e+01       -9.00915900e-08    0.00   21.20
  122  342243.26        3.67147900e+01       -4.09422900e-08    0.00   21.20
  123  342243.50        3.70270600e+01        4.04979100e-08    0.00   21.20
  124  342243.76        3.73603300e+01        3.51678100e-08    0.00   21.20
  125  342244.03        3.76515600e+01        7.04957100e-08    0.00   20.79
  126  342244.28        3.79305500e+01        1.08612710e-07    0.00   20.79
  127  342244.52        3.82040800e+01        6.31202100e-08    0.00   20.79
  128  342244.81        3.85668700e+01        1.36255310e-07    0.00   21.24
  129  342245.13        3.88537900e+01        1.75425910e-07    0.00   21.24
  130  342245.37        3.91245000e+01        2.15588210e-07    0.00   21.24
  131  342245.62        3.94318200e+01        3.10911710e-07    0.00   21.24
  132  342246.00        3.97452000e+01        4.16523710e-07    0.00   20.89
  133  342246.27        4.00334500e+01        4.46893410e-07    0.00   20.89
  134  342246.52        4.02835500e+01        5.73144310e-07    0.00   20.89
  135  342246.80        4.06380900e+01        8.03891610e-07    0.00   20.89
  136  342247.13        4.09229900e+01        9.31382210e-07    0.00   20.98
  137  342247.37        4.11894200e+01        1.10393131e-06    0.00   20.98
  138  342247.62        4.14699700e+01        1.25466391e-06    0.00   20.98
  139  342248.03        4.17688600e+01        1.54751411e-06    0.00   21.20
  140  342248.28        4.20849100e+01        1.90265301e-06    0.00   21.20
  141  342248.54        4.23647600e+01        2.19649691e-06    0.00   21.20
  142  342248.82        4.26714100e+01        2.54023381e-06    0.00   21.20
  143  342249.17        4.30252300e+01        3.21512291e-06    0.00   20.80
  144  342249.41        4.32992000e+01        4.54797901e-06    0.00   20.80
  145  342249.65        4.35818400e+01        4.67026331e-06    0.00   20.80
  146  342249.96        4.39218600e+01        6.27935921e-06    0.00   21.24
  147  342250.22        4.41915400e+01        7.49873191e-06    0.00   21.24
  148  342250.47        4.44711800e+01        7.74832091e-06    0.00   21.24
  149  342250.71        4.47772600e+01        1.04209745e-05    0.00   21.24
  150  342250.99        4.51264300e+01        1.22942863e-05    0.00   20.90
  151  342251.25        4.53918700e+01        1.47415227e-05    0.00   20.90
  152  342251.49        4.56803300e+01        1.77305164e-05    0.00   20.90
  153  342251.75        4.60430600e+01        2.06526969e-05    0.00   20.90
