Repository: shortlab/2024-CryoHTS-Facility

# 2024-CryoHTS-Facility
Data repository for Alexis' RSI paper on the cryogenic HTS irradiation facility

File: data/figure09/Ic_2021-10-08_21-54-52005387_anneal253K.txt
# Ic = 38.78 A, n = 27.13 , Tavg = 0.00 K, Anneal253_00K___3600s
#idx    t_s     iHTS_A                vHTS_V                tHTS_K  tTAR_K
    0  342255.37        6.26507600e-02        3.55449100e-08    0.00   20.80
    1  342255.61        3.72232800e-01        1.16179410e-07    0.00   20.80
    2  342255.86        6.72948100e-01        6.82078100e-08    0.00   20.80
    3  342256.14        9.91900700e-01        5.95927100e-08    0.00   20.81
    4  342256.40        1.26472300e+00        7.89301100e-08    0.00   20.81
    5  342256.64        1.54436200e+00        4.38500100e-08    0.00   20.81
    6  342256.90        1.91341200e+00        9.07061100e-08    0.00   21.26
    7  342257.28        2.17160100e+00        6.00885100e-08    0.00   21.26
    8  342257.53        2.46836000e+00        1.49679100e-08    0.00   21.26
    9  342257.80        2.79464600e+00        6.50468100e-08    0.00   21.26
   10  342258.06        3.11507100e+00        9.60363100e-08    0.00   21.21
   11  342258.31        3.38385600e+00        1.77569100e-08    0.00   21.21
   12  342258.56        3.63985100e+00        1.06294100e-08    0.00   21.21
   13  342258.82        3.97904100e+00        2.71777100e-08    0.00   20.81
   14  342259.06        4.27857000e+00       -3.08964900e-08    0.00   20.81
   15  342259.30        4.58913300e+00        5.01719100e-08    0.00   20.81
   16  342259.54        4.88319600e+00        1.50299100e-08    0.00   20.81
   17  342259.84        5.22401100e+00        7.19265100e-08    0.00   21.25
   18  342260.13        5.52420100e+00        3.28806100e-08    0.00   21.25
   19  342260.37        5.77700700e+00       -2.07914900e-08    0.00   21.25
   20  342260.63        6.08649900e+00        2.30293100e-08    0.00   21.25
   21  342260.87        6.45577600e+00        3.19601000e-09    0.00   20.91
   22  342261.12        6.74178700e+00        5.44526100e-08    0.00   20.91
   23  342261.38        6.99267100e+00        5.65598100e-08    0.00   20.91
   24  342261.64        7.30320000e+00       -9.32369000e-09    0.00   20.91
   25  342261.98        7.65203800e+00        3.57349100e-08    0.00   20.98
   26  342262.23        7.90497500e+00        5.50104100e-08    0.00   20.98
   27  342262.47        8.20167100e+00       -2.56861900e-08    0.00   20.98
   28  342262.71        8.51315500e+00        4.65193100e-08    0.00   20.98
   29  342263.00        8.85095600e+00        1.23689100e-08    0.00   21.22
   30  342263.27        9.10844500e+00       -7.71229000e-09    0.00   21.22
   31  342263.51        9.39418200e+00        3.87719100e-08    0.00   21.22
   32  342263.75        9.70307300e+00        1.36085100e-08    0.00   21.22
   33  342264.06        1.00213000e+01        3.82761100e-08    0.00   20.80
   34  342264.31        1.02982900e+01        1.62116100e-08    0.00   20.80
   35  342264.56        1.05996500e+01       -4.89282900e-08    0.00   20.80
   36  342264.84        1.09678700e+01        4.07010000e-10    0.00   21.25
   37  342265.15        1.12125600e+01        3.69125100e-08    0.00   21.25
   38  342265.39        1.15043300e+01       -3.58506900e-08    0.00   21.25
   39  342265.64        1.17949000e+01        2.40209100e-08    0.00   21.25
   40  342265.99        1.21049000e+01        4.36063100e-08    0.00   20.90
   41  342266.24        1.24019800e+01       -5.61169900e-08    0.00   20.90
   42  342266.49        1.26801500e+01       -1.37226900e-08    0.00   20.90
   43  342266.73        1.30041300e+01        8.51337100e-08    0.00   20.90
   44  342267.05        1.32927100e+01        4.44755100e-08    0.00   20.98
   45  342267.31        1.35650200e+01        3.02204100e-08    0.00   20.98
   46  342267.55        1.38866800e+01        6.41229100e-08    0.00   20.98
   47  342267.87        1.42037000e+01        3.82157100e-08    0.00   21.20
   48  342268.22        1.44713300e+01        5.05691000e-09    0.00   21.20
   49  342268.47        1.47636300e+01        4.70510000e-10    0.00   21.20
   50  342268.72        1.50870500e+01       -1.67595900e-08    0.00   21.20
   51  342269.05        1.53843800e+01        4.90620100e-08    0.00   20.80
   52  342269.31        1.56624700e+01        6.12718100e-08    0.00   20.80
   53  342269.56        1.59508900e+01       -2.35152900e-08    0.00   20.80
   54  342269.84        1.63149300e+01       -2.46309900e-08    0.00   21.24
   55  342270.16        1.66080500e+01        7.59811000e-09    0.00   21.24
   56  342270.40        1.68516300e+01       -6.44213900e-08    0.00   21.24
   57  342270.64        1.71864500e+01        1.95801000e-09    0.00   21.24
   58  342270.95        1.75015200e+01        3.02204100e-08    0.00   20.91
   59  342271.19        1.77725800e+01       -6.71484900e-08    0.00   20.91
   60  342271.44        1.80857200e+01       -2.35152900e-08    0.00   20.91
   61  342271.68        1.83610500e+01       -5.01042900e-08    0.00   20.91
   62  342272.06        1.87133600e+01       -1.97349900e-08    0.00   20.96
   63  342272.31        1.90013500e+01       -2.92184900e-08    0.00   20.96
   64  342272.55        1.92684900e+01       -2.81559000e-09    0.00   20.96
   65  342272.83        1.96351200e+01       -1.31660900e-08    0.00   21.21
   66  342273.13        1.99010000e+01        1.15015100e-08    0.00   21.21
   67  342273.38        2.01738000e+01       -4.60148900e-08    0.00   21.21
   68  342273.62        2.04639700e+01       -5.35669000e-09    0.00   21.21
   69  342274.01        2.08160400e+01        3.12728100e-08    0.00   20.78
   70  342274.26        2.10917400e+01        6.48121000e-09    0.00   20.78
   71  342274.51        2.13691200e+01       -3.77096900e-08    0.00   20.78
   72  342274.80        2.17328700e+01        3.17686100e-08    0.00   20.78
   73  342275.12        2.20323700e+01        1.98067100e-08    0.00   21.23
   74  342275.37        2.22855800e+01       -3.50445900e-08    0.00   21.23
   75  342275.62        2.25655300e+01       -1.72566900e-08    0.00   21.23
   76  342275.91        2.29265800e+01       -4.32877900e-08    0.00   20.90
   77  342276.17        2.31894000e+01       -4.76882900e-08    0.00   20.90
   78  342276.42        2.34581100e+01       -3.58503900e-08    0.00   20.90
   79  342276.66        2.37788400e+01       -8.31402900e-08    0.00   20.90
   80  342276.91        2.41180800e+01       -3.21315900e-08    0.00   20.95
   81  342277.17        2.44239800e+01       -4.42174900e-08    0.00   20.95
   82  342277.42        2.46674400e+01       -4.31638900e-08    0.00   20.95
   83  342277.66        2.49773900e+01       -1.23602900e-08    0.00   20.95
   84  342277.95        2.53161800e+01       -9.16331900e-08    0.00   21.19
   85  342278.23        2.55786500e+01       -9.00252900e-08    0.00   21.19
   86  342278.48        2.58671700e+01       -3.44927900e-08    0.00   21.19
   87  342278.72        2.62132600e+01       -8.91581900e-08    0.00   21.19
   88  342278.97        2.65245900e+01       -1.23662900e-08    0.00   20.78
   89  342279.22        2.67673300e+01       -7.82498900e-08    0.00   20.78
   90  342279.47        2.70789500e+01       -5.02353900e-08    0.00   20.78
   91  342279.71        2.73848000e+01        9.26431000e-09    0.00   20.78
   92  342279.95        2.76896800e+01       -5.38301900e-08    0.00   21.22
   93  342280.20        2.79733500e+01       -8.89549000e-09    0.00   21.22
   94  342280.44        2.82775700e+01       -5.04833900e-08    0.00   21.22
   95  342280.69        2.85822800e+01       -6.18254900e-08    0.00   21.22
   96  342280.95        2.89295600e+01       -5.73009900e-08    0.00   20.90
   97  342281.21        2.91935900e+01       -8.69888900e-08    0.00   20.90
   98  342281.46        2.94841200e+01       -3.58562900e-08    0.00   20.90
   99  342281.70        2.97743100e+01       -8.78565900e-08    0.00   20.90
  100  342282.00        3.01143600e+01       -1.05582590e-07    0.00   20.93
  101  342282.24        3.04015700e+01       -1.69527900e-08    0.00   20.93
  102  342282.50        3.07057400e+01       -6.28790900e-08    0.00   20.93
  103  342282.76        3.10304600e+01       -4.52151900e-08    0.00   20.93
  104  342283.06        3.13194000e+01       -2.44969000e-09    0.00   21.20
  105  342283.32        3.16012600e+01       -3.49266900e-08    0.00   21.20
  106  342283.56        3.18811400e+01       -7.19899900e-08    0.00   21.20
  107  342283.89        3.22366800e+01       -9.38080900e-08    0.00   21.20
  108  342284.20        3.25213100e+01       -1.31555590e-07    0.00   20.77
  109  342284.44        3.28076800e+01       -8.12907900e-08    0.00   20.77
  110  342284.69        3.30945600e+01       -2.92904900e-08    0.00   20.77
  111  342285.01        3.34502800e+01       -9.95125900e-08    0.00   21.22
  112  342285.29        3.37081300e+01       -8.79844900e-08    0.00   21.22
  113  342285.55        3.39929700e+01       -5.71189900e-08    0.00   21.22
  114  342285.79        3.43528700e+01       -7.99891900e-08    0.00   20.89
  115  342286.05        3.46536000e+01       -3.50729000e-09    0.00   20.89
  116  342286.32        3.49399000e+01       -4.88137900e-08    0.00   20.89
  117  342286.57        3.52022600e+01       -6.26970900e-08    0.00   20.89
  118  342286.91        3.55552800e+01       -6.26350900e-08    0.00   20.93
  119  342287.20        3.58274300e+01       -4.72023900e-08    0.00   20.93
  120  342287.45        3.60994800e+01       -9.87687900e-08    0.00   20.93
  121  342287.70        3.64047200e+01       -4.54669900e-08    0.00   20.93
  122  342288.00        3.67522200e+01       -9.36864900e-08    0.00   21.19
  123  342288.24        3.70487800e+01       -7.28615900e-08    0.00   21.19
  124  342288.49        3.73143500e+01        3.46717100e-08    0.00   21.19
  125  342288.73        3.76519200e+01       -1.34858900e-08    0.00   21.19
  126  342288.98        3.79691800e+01        8.95849100e-08    0.00   20.77
  127  342289.24        3.82215700e+01        1.38858110e-07    0.00   20.77
  128  342289.48        3.85210000e+01        1.13880710e-07    0.00   20.77
  129  342289.72        3.88393800e+01        2.03563010e-07    0.00   20.77
  130  342290.00        3.91628700e+01        2.44839510e-07    0.00   21.21
  131  342290.24        3.94087100e+01        3.60181010e-07    0.00   21.21
  132  342290.48        3.97079000e+01        4.21788010e-07    0.00   21.21
  133  342290.73        4.00310100e+01        4.86308010e-07    0.00   21.21
  134  342291.01        4.03182900e+01        6.08840110e-07    0.00   20.90
  135  342291.28        4.05904100e+01        7.02242210e-07    0.00   20.90
  136  342291.52        4.08899700e+01        8.73117910e-07    0.00   20.90
  137  342291.80        4.12336400e+01        1.06078981e-06    0.00   20.90
  138  342292.06        4.15136100e+01        1.24046651e-06    0.00   20.92
  139  342292.32        4.17842800e+01        1.48962141e-06    0.00   20.92
  140  342292.57        4.20912000e+01        1.76741051e-06    0.00   20.92
  141  342292.91        4.24183700e+01        2.14796061e-06    0.00   21.20
  142  342293.15        4.26819700e+01        2.66213701e-06    0.00   21.20
  143  342293.40        4.29959000e+01        3.03345221e-06    0.00   21.20
  144  342293.65        4.32983600e+01        4.45475091e-06    0.00   21.20
  145  342294.07        4.36197700e+01        4.69975321e-06    0.00   20.76
  146  342294.32        4.39124600e+01        6.19716191e-06    0.00   20.76
  147  342294.57        4.42028900e+01        7.23791051e-06    0.00   20.76
  148  342294.89        4.45403900e+01        8.57398831e-06    0.00   21.22
  149  342295.15        4.48151500e+01        1.02028540e-05    0.00   21.22
  150  342295.40        4.50883500e+01        1.20465384e-05    0.00   21.22
  151  342295.65        4.53973900e+01        1.45799911e-05    0.00   21.22
  152  342296.01        4.57201800e+01        1.65087729e-05    0.00   20.90
  153  342296.27        4.60155500e+01        2.03728441e-05    0.00   20.90

File: data/figure09/Ic_2021-10-08_21-55-37699212_Anneal253.txt
# Ic = 39.00 A, n = 28.09 , Tavg = 0.00 K, Anneal253_00K___3600s
#idx    t_s     iHTS_A                vHTS_V                tHTS_K  tTAR_K
    0  342300.31        6.80019800e-02       -6.01194400e-08    0.00   21.21
    1  342300.55        3.76195600e-01        3.53276000e-09    0.00   21.21
    2  342300.84        7.09025300e-01       -1.71681400e-08    0.00   20.91
    3  342301.16        9.96321800e-01        5.70206000e-09    0.00   20.91
    4  342301.41        1.26880100e+00       -4.33340000e-10    0.00   20.91
    5  342301.67        1.55389800e+00       -5.65227400e-08    0.00   20.91
    6  342301.92        1.90867600e+00       -2.23096400e-08    0.00   20.93
    7  342302.20        2.18862600e+00        1.89683600e-08    0.00   20.93
    8  342302.44        2.47679100e+00       -4.74110400e-08    0.00   20.93
    9  342302.69        2.75884600e+00       -1.51200400e-08    0.00   20.93
   10  342302.96        3.10873300e+00       -8.49082400e-08    0.00   21.20
   11  342303.22        3.42147700e+00       -4.67292400e-08    0.00   21.20
   12  342303.47        3.66678700e+00       -2.86934400e-08    0.00   21.20
   13  342303.72        3.97994000e+00       -7.57973400e-08    0.00   21.20
   14  342304.00        4.31943800e+00        3.12660000e-10    0.00   20.78
   15  342304.28        4.61233200e+00        1.61426000e-09    0.00   20.78
   16  342304.52        4.87062500e+00       -5.84432400e-08    0.00   20.78
   17  342304.87        5.24217300e+00       -2.50366400e-08    0.00   20.78
   18  342305.14        5.53177900e+00       -3.58210400e-08    0.00   21.22
   19  342305.38        5.78433200e+00       -1.17323240e-07    0.00   21.22
   20  342305.62        6.09457400e+00       -3.65027400e-08    0.00   21.22
   21  342305.99        6.44165100e+00       -9.19738400e-08    0.00   20.90
   22  342306.25        6.73519300e+00       -9.94113400e-08    0.00   20.90
   23  342306.49        7.00133900e+00       -7.56734400e-08    0.00   20.90
   24  342306.73        7.35300900e+00       -4.69772400e-08    0.00   20.90
   25  342307.02        7.67733800e+00       -7.61072400e-08    0.00   20.94
   26  342307.27        7.90266200e+00       -2.69580400e-08    0.00   20.94
   27  342307.51        8.21105400e+00       -9.84197400e-08    0.00   20.94
   28  342307.80        8.56095000e+00       -8.94948400e-08    0.00   20.94
   29  342308.07        8.86035000e+00       -2.99951400e-08    0.00   21.20
   30  342308.32        9.10444600e+00       -9.27797400e-08    0.00   21.20
   31  342308.56        9.40339800e+00       -1.12984840e-07    0.00   21.20
   32  342308.90        9.74995200e+00       -1.44780040e-07    0.00   20.78
   33  342309.19        9.99177500e+00       -1.23273340e-07    0.00   20.78
   34  342309.43        1.02976100e+01       -9.13542400e-08    0.00   20.78
   35  342309.67        1.06048000e+01       -8.01360400e-08    0.00   20.78
   36  342310.02        1.09461000e+01       -1.07282840e-07    0.00   21.22
   37  342310.27        1.11869700e+01       -5.00763400e-08    0.00   21.22
   38  342310.53        1.14765600e+01       -8.59000400e-08    0.00   21.22
   39  342310.92        1.18376500e+01       -1.31392540e-07    0.00   20.91
   40  342311.17        1.20719600e+01       -1.42796640e-07    0.00   20.91
   41  342311.42        1.23751900e+01       -8.25532400e-08    0.00   20.91
   42  342311.66        1.26798000e+01       -1.59159140e-07    0.00   20.91
   43  342311.97        1.30230500e+01       -1.05547340e-07    0.00   20.93
   44  342312.23        1.33347000e+01       -7.92683400e-08    0.00   20.93
   45  342312.47        1.35760600e+01       -1.46453440e-07    0.00   20.93
   46  342312.72        1.39107900e+01       -1.07034840e-07    0.00   20.93
   47  342313.00        1.41926500e+01       -8.50323400e-08    0.00   21.20
   48  342313.27        1.44652800e+01       -1.16704840e-07    0.00   21.20
   49  342313.51        1.47700800e+01       -1.00529640e-07    0.00   21.20
   50  342313.78        1.51344400e+01       -1.70256540e-07    0.00   21.20
   51  342314.07        1.54103600e+01       -1.58170640e-07    0.00   20.77
   52  342314.33        1.56692500e+01       -1.19743740e-07    0.00   20.77
   53  342314.58        1.59720000e+01       -2.03043340e-07    0.00   20.77
   54  342314.98        1.62948300e+01       -1.60215940e-07    0.00   21.22
   55  342315.25        1.65708800e+01       -1.40196740e-07    0.00   21.22
   56  342315.51        1.68744700e+01       -1.13917740e-07    0.00   21.22
   57  342315.78        1.72451100e+01       -1.49617540e-07    0.00   21.22
   58  342316.14        1.75012000e+01       -1.28358840e-07    0.00   20.90
   59  342316.38        1.77805900e+01       -9.78652400e-08    0.00   20.90
   60  342316.62        1.80667200e+01       -1.72177840e-07    0.00   20.90
   61  342316.99        1.84042400e+01       -1.43233740e-07    0.00   20.93
   62  342317.24        1.86814500e+01       -1.32387440e-07    0.00   20.93
   63  342317.49        1.89903600e+01       -1.96659440e-07    0.00   20.93
   64  342317.74        1.93354900e+01       -1.29040540e-07    0.00   20.93
   65  342318.00        1.96061100e+01       -1.39948840e-07    0.00   21.19
   66  342318.24        1.98860200e+01       -2.24054140e-07    0.00   21.19
   67  342318.49        2.01856900e+01       -1.36849940e-07    0.00   21.19
   68  342318.73        2.05082900e+01       -1.98890740e-07    0.00   21.19
   69  342319.05        2.08102300e+01       -1.19681740e-07    0.00   20.77
   70  342319.35        2.10983900e+01       -1.46766840e-07    0.00   20.77
   71  342319.60        2.13691400e+01       -1.88230840e-07    0.00   20.77
   72  342319.98        2.17122600e+01       -1.30838440e-07    0.00   21.21
   73  342320.23        2.19979800e+01       -1.46333140e-07    0.00   21.21
   74  342320.47        2.22942100e+01       -1.81227240e-07    0.00   21.21
   75  342320.72        2.25823600e+01       -1.91825640e-07    0.00   21.21
   76  342321.06        2.28758600e+01       -1.72426240e-07    0.00   20.90
   77  342321.33        2.32027700e+01       -2.22939040e-07    0.00   20.90
   78  342321.57        2.34687900e+01       -2.04965140e-07    0.00   20.90
   79  342321.96        2.38310200e+01       -1.35548840e-07    0.00   20.93
   80  342322.22        2.41109100e+01       -1.27801440e-07    0.00   20.93
   81  342322.48        2.43942900e+01       -1.82714740e-07    0.00   20.93
   82  342322.75        2.47240200e+01       -1.78810040e-07    0.00   20.93
   83  342323.05        2.50132000e+01       -1.72674140e-07    0.00   21.20
   84  342323.31        2.52927500e+01       -2.37070190e-07    0.00   21.20
   85  342323.55        2.55703600e+01       -1.89284540e-07    0.00   21.20
   86  342323.81        2.59202100e+01       -2.25294240e-07    0.00   21.20
   87  342324.11        2.62670100e+01       -2.19654140e-07    0.00   20.77
   88  342324.36        2.64885600e+01       -1.48130540e-07    0.00   20.77
   89  342324.61        2.67670900e+01       -2.26967640e-07    0.00   20.77
   90  342325.01        2.71076700e+01       -2.07568240e-07    0.00   21.22
   91  342325.35        2.73787900e+01       -1.49799140e-07    0.00   21.22
   92  342325.60        2.76657800e+01       -1.47195540e-07    0.00   21.22
   93  342325.90        2.80157300e+01       -2.28635740e-07    0.00   20.89
   94  342326.18        2.82833200e+01       -2.34771660e-07    0.00   20.89
   95  342326.42        2.85900100e+01       -1.46575740e-07    0.00   20.89
   96  342326.66        2.88760900e+01       -2.05021840e-07    0.00   20.89
   97  342326.92        2.92098800e+01       -1.60582940e-07    0.00   20.93
   98  342327.20        2.95016700e+01       -1.68144340e-07    0.00   20.93
   99  342327.45        2.97695600e+01       -2.29751340e-07    0.00   20.93
  100  342327.69        3.00786700e+01       -1.72111040e-07    0.00   20.93
  101  342327.94        3.04237600e+01       -2.02108740e-07    0.00   21.19
  102  342328.18        3.07016600e+01       -1.52959540e-07    0.00   21.19
  103  342328.43        3.09998200e+01       -1.64983440e-07    0.00   21.19
  104  342328.68        3.12969800e+01       -2.03410340e-07    0.00   21.19
  105  342329.02        3.16630200e+01       -1.31266940e-07    0.00   20.77
  106  342329.28        3.19006500e+01       -1.22403940e-07    0.00   20.77
  107  342329.52        3.21980700e+01       -1.78432840e-07    0.00   20.77
  108  342329.80        3.25703200e+01       -1.81531840e-07    0.00   20.77
  109  342330.10        3.28548600e+01       -2.28697740e-07    0.00   21.21
  110  342330.35        3.31117100e+01       -2.53675210e-07    0.00   21.21
  111  342330.59        3.33910100e+01       -1.82523440e-07    0.00   21.21
  112  342330.88        3.37612700e+01       -2.27086640e-07    0.00   20.90
  113  342331.15        3.40267300e+01       -1.97214540e-07    0.00   20.90
  114  342331.40        3.42760300e+01       -1.82278940e-07    0.00   20.90
  115  342331.64        3.46595900e+01       -2.30436540e-07    0.00   20.90
  116  342331.89        3.49635100e+01       -1.78002440e-07    0.00   20.93
  117  342332.14        3.52343300e+01       -2.48782250e-07    0.00   20.93
  118  342332.38        3.55097100e+01       -1.86803340e-07    0.00   20.93
  119  342332.63        3.58179900e+01       -1.23832840e-07    0.00   20.93
  120  342332.99        3.61359200e+01       -1.76266940e-07    0.00   21.20
  121  342333.24        3.64157300e+01       -1.79985740e-07    0.00   21.20
  122  342333.48        3.67233300e+01       -1.18626640e-07    0.00   21.20
  123  342333.72        3.70589300e+01       -1.78746140e-07    0.00   21.20
  124  342334.05        3.73553100e+01       -1.19618340e-07    0.00   20.77
  125  342334.31        3.76425400e+01       -6.67503400e-08    0.00   20.77
  126  342334.55        3.79382900e+01       -1.11437140e-07    0.00   20.77
  127  342334.81        3.82718800e+01        1.67436000e-09    0.00   21.22
  128  342335.15        3.85563000e+01        6.40870600e-08    0.00   21.22
  129  342335.39        3.88239900e+01        1.46278600e-08    0.00   21.22
  130  342335.63        3.91269900e+01        1.32635660e-07    0.00   21.22
  131  342335.99        3.94493900e+01        2.07010260e-07    0.00   20.89
  132  342336.26        3.97106200e+01        2.77480260e-07    0.00   20.89
  133  342336.50        4.00155900e+01        3.97161360e-07    0.00   20.89
  134  342336.76        4.03374000e+01        4.84489860e-07    0.00   20.89
  135  342337.05        4.06244200e+01        6.03676260e-07    0.00   20.94
  136  342337.30        4.09020700e+01        7.61785660e-07    0.00   20.94
  137  342337.55        4.12072700e+01        8.99998560e-07    0.00   20.94
  138  342337.79        4.15390800e+01        1.15355416e-06    0.00   21.19
  139  342338.04        4.18256900e+01        1.41250186e-06    0.00   21.19
  140  342338.28        4.21049500e+01        1.67027196e-06    0.00   21.19
  141  342338.53        4.23758500e+01        2.05181396e-06    0.00   21.19
  142  342338.83        4.26759000e+01        2.41662156e-06    0.00   21.19
  143  342339.09        4.30272000e+01        3.72350806e-06    0.00   20.78
  144  342339.35        4.32961300e+01        3.84628816e-06    0.00   20.78
  145  342339.60        4.35889300e+01        4.21654996e-06    0.00   20.78
  146  342339.87        4.39582700e+01        5.94885936e-06    0.00   21.21
  147  342340.14        4.42263500e+01        7.05369476e-06    0.00   21.21
  148  342340.38        4.44744100e+01        8.47115146e-06    0.00   21.21
  149  342340.63        4.47815900e+01        9.73297926e-06    0.00   21.21
  150  342341.00        4.51270000e+01        1.18502395e-05    0.00   20.90
  151  342341.30        4.53964300e+01        1.39074421e-05    0.00   20.90
  152  342341.55        4.56869600e+01        1.72269682e-05    0.00   20.90
  153  342341.80        4.60416400e+01        1.98285312e-05    0.00   20.93
  154  342342.05        4.63341200e+01        2.50627084e-05    0.00   20.93

File: data/figure09/Ic_2021-10-09_00-42-37590754_Anneal256.txt
# Ic = 38.82 A, n = 27.74 , Tavg = 0.00 K, Anneal256_00K___3600s
#idx    t_s     iHTS_A                vHTS_V                tHTS_K  tTAR_K
    0  352320.57        7.29258800e-02        5.16343050e-08    0.00   20.84
    1  352320.82        3.52522700e-01        6.14269650e-08    0.00   20.84
    2  352321.06        6.34617100e-01        4.22754850e-08    0.00   20.84
    3  352321.37        9.88979100e-01        5.31837750e-08    0.00   21.07
    4  352321.64        1.26257100e+00        3.01276250e-08    0.00   21.07
    5  352321.89        1.52813000e+00        7.19543500e-09    0.00   21.07
    6  352322.14        1.83266700e+00        3.34744850e-08    0.00   21.07
    7  352322.53        2.13189400e+00        9.61260500e-09    0.00   21.15
    8  352322.79        2.48222000e+00        3.91765450e-08    0.00   21.15
    9  352323.03        2.77296100e+00        5.43613750e-08    0.00   21.15
   10  352323.36        3.11314700e+00        5.78321950e-08    0.00   20.82
   11  352323.65        3.35817400e+00        6.21087350e-08    0.00   20.82
   12  352323.91        3.63485500e+00        6.31623750e-08    0.00   20.82
   13  352324.15        3.96494900e+00        2.93218950e-08    0.00   20.82
   14  352324.47        4.28925900e+00       -6.56388500e-09    0.00   21.27
   15  352324.74        4.57285600e+00        4.71627500e-09    0.00   21.27
   16  352324.98        4.84849000e+00        2.59130550e-08    0.00   21.27
   17  352325.22        5.17508500e+00       -2.59723500e-09    0.00   21.27
   18  352325.52        5.46196900e+00       -7.80346500e-09    0.00   20.85
   19  352325.76        5.76010500e+00        6.82355500e-09    0.00   20.85
   20  352326.02        6.09121600e+00        2.05823650e-08    0.00   20.85
   21  352326.30        6.43564100e+00        3.04365950e-08    0.00   20.85
   22  352326.57        6.72907700e+00        1.59954150e-08    0.00   21.07
   23  352326.84        6.97218400e+00        3.90953500e-09    0.00   21.07
   24  352327.08        7.28811400e+00        2.75854650e-08    0.00   21.07
   25  352327.33        7.65386400e+00        2.65318250e-08    0.00   21.16
   26  352327.64        7.91494200e+00        7.44232500e-09    0.00   21.16
   27  352327.89        8.18707400e+00       -1.58617250e-08    0.00   21.16
   28  352328.14        8.49287400e+00       -4.24506650e-08    0.00   21.16
   29  352328.43        8.83451400e+00        6.24655000e-10    0.00   20.81
   30  352328.71        9.09245500e+00       -3.43934150e-08    0.00   20.81
   31  352328.96        9.38002200e+00       -1.36924650e-08    0.00   20.81
   32  352329.22        9.68783800e+00       -1.70393250e-08    0.00   20.81
   33  352329.52        1.00008900e+01       -1.62955850e-08    0.00   21.27
   34  352329.78        1.02751300e+01        1.16568950e-08    0.00   21.27
   35  352330.04        1.05762900e+01       -4.01574450e-08    0.00   21.27
   36  352330.31        1.09488300e+01       -5.00740650e-08    0.00   21.27
   37  352330.69        1.11952900e+01       -1.43742350e-08    0.00   20.86
   38  352330.93        1.14663000e+01       -3.32158150e-08    0.00   20.86
   39  352331.18        1.17705700e+01       -2.16439500e-09    0.00   20.86
   40  352331.53        1.20806100e+01       -2.49106450e-08    0.00   21.06
   41  352331.79        1.23519200e+01       -3.47030950e-08    0.00   21.06
   42  352332.03        1.26591300e+01       -3.71336500e-09    0.00   21.06
   43  352332.32        1.30304100e+01       -1.33818550e-08    0.00   21.06
   44  352332.57        1.32795900e+01       -2.25547250e-08    0.00   21.16
   45  352332.82        1.35750100e+01       -8.05166500e-09    0.00   21.16
   46  352333.07        1.38567500e+01       -1.59229850e-08    0.00   21.16
   47  352333.40        1.41780900e+01       -2.74510650e-08    0.00   20.81
   48  352333.73        1.45028600e+01       -6.43904850e-08    0.00   20.81
   49  352333.98        1.47473900e+01       -9.46361850e-08    0.00   20.81
   50  352334.23        1.50760800e+01       -6.32128850e-08    0.00   20.81
   51  352334.49        1.53688200e+01       -4.43712950e-08    0.00   21.27
   52  352334.74        1.56449300e+01       -3.68718550e-08    0.00   21.27
   53  352334.99        1.59497000e+01       -1.46214350e-08    0.00   21.27
   54  352335.25        1.62839500e+01       -4.65405650e-08    0.00   21.27
   55  352335.55        1.65779100e+01       -5.87504050e-08    0.00   20.86
   56  352335.81        1.68521600e+01       -3.89791350e-08    0.00   20.86
   57  352336.05        1.71639400e+01       -5.25525150e-08    0.00   20.86
   58  352336.33        1.75029200e+01       -7.25097150e-08    0.00   21.05
   59  352336.62        1.77607100e+01       -8.01331250e-08    0.00   21.05
   60  352336.87        1.80662100e+01       -8.86242250e-08    0.00   21.05
   61  352337.12        1.83501900e+01       -7.31295050e-08    0.00   21.05
   62  352337.36        1.86936900e+01       -9.86648050e-08    0.00   21.15
   63  352337.61        1.89977200e+01       -1.00958035e-07    0.00   21.15
   64  352337.86        1.92476000e+01       -8.06909550e-08    0.00   21.15
   65  352338.11        1.95540900e+01       -5.75108750e-08    0.00   21.15
   66  352338.46        1.99066100e+01       -4.68505050e-08    0.00   20.80
   67  352338.72        2.01992200e+01       -5.94941950e-08    0.00   20.80
   68  352338.97        2.04432900e+01       -4.83999750e-08    0.00   20.80
   69  352339.23        2.07799000e+01       -4.41234350e-08    0.00   20.80
   70  352339.61        2.10939800e+01       -4.15822950e-08    0.00   21.26
   71  352339.86        2.13417000e+01       -6.30889750e-08    0.00   21.26
   72  352340.10        2.16551900e+01       -8.16826450e-08    0.00   21.26
   73  352340.47        2.19955400e+01       -7.76540150e-08    0.00   20.85
   74  352340.72        2.22785100e+01       -9.07315550e-08    0.00   20.85
   75  352340.96        2.25581200e+01       -9.11654150e-08    0.00   20.85
   76  352341.21        2.28592900e+01       -3.56323250e-08    0.00   20.85
   77  352341.51        2.31976200e+01       -4.32557250e-08    0.00   21.04
   78  352341.75        2.34520000e+01       -6.27170950e-08    0.00   21.04
   79  352342.01        2.37544000e+01       -5.13749650e-08    0.00   21.04
   80  352342.30        2.41175800e+01       -4.94536150e-08    0.00   21.04
   81  352342.57        2.44237900e+01       -6.45764650e-08    0.00   21.16
   82  352342.83        2.46566900e+01       -8.99258350e-08    0.00   21.16
   83  352343.08        2.49647000e+01       -9.45122750e-08    0.00   21.16
   84  352343.43        2.53128700e+01       -1.18250185e-07    0.00   20.80
   85  352343.70        2.55699700e+01       -1.34178245e-07    0.00   20.80
   86  352343.95        2.58497700e+01       -1.26430235e-07    0.00   20.80
   87  352344.20        2.61612400e+01       -8.78172250e-08    0.00   20.80
   88  352344.49        2.64957600e+01       -9.37052250e-08    0.00   21.26
   89  352344.74        2.67443800e+01       -9.97171850e-08    0.00   21.26
   90  352344.98        2.70505700e+01       -1.02320295e-07    0.00   21.26
   91  352345.23        2.73798300e+01       -1.37400375e-07    0.00   21.26
   92  352345.57        2.76771200e+01       -1.30582685e-07    0.00   20.85
   93  352345.84        2.79648400e+01       -1.09014025e-07    0.00   20.85
   94  352346.08        2.82606700e+01       -1.32751955e-07    0.00   20.85
   95  352346.49        2.85990600e+01       -1.26554055e-07    0.00   21.04
   96  352346.73        2.88591800e+01       -1.36160795e-07    0.00   21.04
   97  352346.98        2.91567300e+01       -1.60084655e-07    0.00   21.04
   98  352347.26        2.95168800e+01       -1.32256115e-07    0.00   21.04
   99  352347.53        2.97732700e+01       -1.35541005e-07    0.00   21.15
  100  352347.78        3.00639700e+01       -1.71488785e-07    0.00   21.15
  101  352348.03        3.03717000e+01       -1.62377875e-07    0.00   21.15
  102  352348.27        3.07320000e+01       -1.64547145e-07    0.00   21.15
  103  352348.52        3.09969300e+01       -1.38825885e-07    0.00   20.81
  104  352348.78        3.12733000e+01       -1.53762805e-07    0.00   20.81
  105  352349.03        3.15824100e+01       -1.67026295e-07    0.00   20.81
  106  352349.30        3.19121300e+01       -1.59774765e-07    0.00   20.81
  107  352349.61        3.22046800e+01       -1.40932695e-07    0.00   21.27
  108  352349.86        3.25165800e+01       -1.64731825e-07    0.00   21.27
  109  352350.10        3.27904100e+01       -1.68078385e-07    0.00   21.27
  110  352350.41        3.31334300e+01       -1.46075845e-07    0.00   20.86
  111  352350.69        3.34177100e+01       -1.53141445e-07    0.00   20.86
  112  352350.94        3.37041600e+01       -1.57479975e-07    0.00   20.86
  113  352351.19        3.39505300e+01       -1.60083095e-07    0.00   20.86
  114  352351.52        3.43126900e+01       -1.27234235e-07    0.00   21.05
  115  352351.78        3.45926800e+01       -1.21160295e-07    0.00   21.05
  116  352352.02        3.48945300e+01       -1.25250905e-07    0.00   21.05
  117  352352.30        3.51903000e+01       -1.23329565e-07    0.00   21.05
  118  352352.55        3.55009100e+01       -1.25374865e-07    0.00   21.16
  119  352352.83        3.58435900e+01       -1.46695635e-07    0.00   21.16
  120  352353.07        3.60765600e+01       -1.24631115e-07    0.00   21.16
  121  352353.43        3.64374100e+01       -8.71338350e-08    0.00   20.81
  122  352353.69        3.66907600e+01       -9.11624750e-08    0.00   20.81
  123  352353.95        3.69812400e+01       -9.87858850e-08    0.00   20.81
  124  352354.19        3.72909300e+01       -5.45948750e-08    0.00   20.81
  125  352354.48        3.76115600e+01       -1.45564550e-08    0.00   21.26
  126  352354.77        3.79222400e+01        3.19277750e-08    0.00   21.26
  127  352355.01        3.81832500e+01        4.30839850e-08    0.00   21.26
  128  352355.30        3.85439800e+01        6.31031950e-08    0.00   21.26
  129  352355.60        3.88383900e+01        1.27189655e-07    0.00   20.86
  130  352355.85        3.91105000e+01        1.95614695e-07    0.00   20.86
  131  352356.11        3.93781700e+01        2.09683975e-07    0.00   20.86
  132  352356.37        3.97243700e+01        2.98871735e-07    0.00   21.05
  133  352356.68        4.00224700e+01        4.40121845e-07    0.00   21.05
  134  352356.93        4.02722400e+01        5.51560065e-07    0.00   21.05
  135  352357.17        4.05496900e+01        6.80290425e-07    0.00   21.05
  136  352357.50        4.09148500e+01        8.26560835e-07    0.00   21.16
  137  352357.75        4.11892400e+01        1.08941372e-06    0.00   21.16
  138  352357.99        4.14707300e+01        1.24510493e-06    0.00   21.16
  139  352358.26        4.18195900e+01        1.52549788e-06    0.00   21.16
  140  352358.52        4.21044600e+01        1.85287089e-06    0.00   20.81
  141  352358.79        4.23628600e+01        2.26341971e-06    0.00   20.81
  142  352359.03        4.26768200e+01        2.61322911e-06    0.00   20.81
  143  352359.28        4.30539800e+01        3.87970772e-06    0.00   21.27
  144  352359.55        4.33262000e+01        4.07556131e-06    0.00   21.27
  145  352359.80        4.35547400e+01        5.51880399e-06    0.00   21.27
  146  352360.04        4.38854000e+01        5.72457424e-06    0.00   21.27
  147  352360.37        4.42082900e+01        7.62044944e-06    0.00   21.27
  148  352360.62        4.44993800e+01        9.35158446e-06    0.00   20.87
  149  352360.88        4.47557000e+01        1.03997731e-05    0.00   20.87
  150  352361.12        4.50858000e+01        1.26748357e-05    0.00   20.87
  151  352361.40        4.54156700e+01        1.52362452e-05    0.00   21.06
  152  352361.68        4.56665200e+01        1.82992473e-05    0.00   21.06
  153  352361.93        4.59922800e+01        2.07375630e-05    0.00   21.06
