Repository: shortlab/2024-CryoHTS-Facility

# 2024-CryoHTS-Facility
Data repository for Alexis' RSI paper on the cryogenic HTS irradiation facility

File: data/figure09/Ic_2021-10-09_00-43-23085977_anneal256K.txt
# Ic = 38.77 A, n = 27.47 , Tavg = 0.00 K, Anneal256_00K___3600s
#idx    t_s     iHTS_A                vHTS_V                tHTS_K  tTAR_K
    0  352365.72        5.48355000e-02        5.01038290e-08    0.00   20.87
    1  352365.97        3.60220600e-01        6.90074190e-08    0.00   20.87
    2  352366.21        6.38896500e-01        9.76417190e-08    0.00   20.87
    3  352366.53        9.63342100e-01        9.03901790e-08    0.00   21.06
    4  352366.79        1.25504600e+00        3.05804390e-08    0.00   21.06
    5  352367.03        1.53394100e+00        3.68403190e-08    0.00   21.06
    6  352367.34        1.85931000e+00        3.93194190e-08    0.00   21.18
    7  352367.65        2.20290600e+00        3.10141290e-08    0.00   21.18
    8  352367.90        2.46063100e+00        1.96719790e-08    0.00   21.18
    9  352368.14        2.74719300e+00       -2.02067100e-09    0.00   21.18
   10  352368.50        3.10078100e+00        1.57672990e-08    0.00   20.82
   11  352368.75        3.36552900e+00        1.00652290e-08    0.00   20.82
   12  352369.00        3.64957400e+00       -2.40852010e-08    0.00   20.82
   13  352369.27        4.00521500e+00        6.65638900e-09    0.00   20.82
   14  352369.64        4.29948100e+00        6.15077990e-08    0.00   21.28
   15  352369.88        4.58062600e+00        5.27687590e-08    0.00   21.28
   16  352370.13        4.85875300e+00        3.83276490e-08    0.00   21.28
   17  352370.45        5.22363500e+00        4.48974290e-08    0.00   20.88
   18  352370.71        5.49961700e+00        1.72547990e-08    0.00   20.88
   19  352370.96        5.76497000e+00        9.69335900e-09    0.00   20.88
   20  352371.20        6.07439600e+00        1.38816900e-09    0.00   20.88
   21  352371.49        6.41972200e+00        3.99128900e-09    0.00   21.06
   22  352371.74        6.70232100e+00        7.83398900e-09    0.00   21.06
   23  352372.00        6.98058300e+00       -1.97466710e-08    0.00   21.06
   24  352372.25        7.34077100e+00       -9.89201100e-09    0.00   21.06
   25  352372.55        7.64201000e+00       -1.21495100e-09    0.00   21.18
   26  352372.80        7.88803100e+00       -2.41471710e-08    0.00   21.18
   27  352373.06        8.19541900e+00       -4.80965100e-09    0.00   21.18
   28  352373.35        8.56518300e+00        5.91286900e-09    0.00   20.82
   29  352373.63        8.85309700e+00       -3.38382100e-09    0.00   20.82
   30  352373.89        9.10202700e+00       -6.97860100e-09    0.00   20.82
   31  352374.14        9.39128900e+00       -6.56741000e-10    0.00   20.82
   32  352374.50        9.72610000e+00       -3.63174100e-09    0.00   21.28
   33  352374.75        9.97642500e+00       -9.20985100e-09    0.00   21.28
   34  352374.99        1.02829700e+01       -3.85879010e-08    0.00   21.28
   35  352375.25        1.06326900e+01       -5.51362910e-08    0.00   21.28
   36  352375.60        1.09398500e+01       -3.95795610e-08    0.00   20.88
   37  352375.85        1.11741500e+01       -2.81754210e-08    0.00   20.88
   38  352376.09        1.14742100e+01       -4.49097610e-08    0.00   20.88
   39  352376.44        1.18193200e+01       -3.67905110e-08    0.00   21.07
   40  352376.69        1.20545100e+01       -6.11090100e-09    0.00   21.07
   41  352376.93        1.23580800e+01        4.73542900e-09    0.00   21.07
   42  352377.17        1.26673900e+01       -2.04280510e-08    0.00   21.07
   43  352377.42        1.30101600e+01        1.01895790e-08    0.00   21.17
   44  352377.68        1.32496700e+01        3.86771900e-09    0.00   21.17
   45  352377.92        1.35604200e+01        1.09333290e-08    0.00   21.17
   46  352378.17        1.38658100e+01       -3.07393100e-09    0.00   21.17
   47  352378.51        1.41863200e+01       -3.41873910e-08    0.00   20.82
   48  352378.77        1.44539700e+01       -4.37941310e-08    0.00   20.82
   49  352379.03        1.47537900e+01       -5.88550310e-08    0.00   20.82
   50  352379.31        1.51206500e+01       -5.12316110e-08    0.00   20.82
   51  352379.61        1.53777500e+01       -4.73269310e-08    0.00   21.27
   52  352379.85        1.56662400e+01       -6.04045010e-08    0.00   21.27
   53  352380.10        1.59617800e+01       -7.78206010e-08    0.00   21.27
   54  352380.34        1.63005600e+01       -7.01971910e-08    0.00   20.86
   55  352380.63        1.65908000e+01       -6.04045010e-08    0.00   20.86
   56  352380.89        1.68612700e+01       -4.63352710e-08    0.00   20.86
   57  352381.13        1.71521300e+01       -3.62326910e-08    0.00   20.86
   58  352381.43        1.74868900e+01       -4.28644410e-08    0.00   21.06
   59  352381.68        1.77943300e+01       -2.73696910e-08    0.00   21.06
   60  352381.93        1.80717500e+01       -6.25737710e-08    0.00   21.06
   61  352382.18        1.83544600e+01       -9.90174310e-08    0.00   21.06
   62  352382.49        1.86935800e+01       -8.12294510e-08    0.00   21.16
   63  352382.73        1.89590500e+01       -6.44331410e-08    0.00   21.16
   64  352382.98        1.92557600e+01       -7.60232110e-08    0.00   21.16
   65  352383.23        1.95796300e+01       -9.77778510e-08    0.00   21.16
   66  352383.50        1.99038200e+01       -9.08981810e-08    0.00   20.82
   67  352383.76        2.01801700e+01       -5.81732610e-08    0.00   20.82
   68  352384.00        2.04554200e+01       -4.94962010e-08    0.00   20.82
   69  352384.52        2.07922200e+01       -4.50956910e-08    0.00   21.27
   70  352384.78        2.10702900e+01       -3.53649810e-08    0.00   21.27
   71  352385.03        2.13552700e+01       -6.12728510e-08    0.00   21.27
   72  352385.36        2.17228500e+01       -6.20794110e-08    0.00   20.85
   73  352385.63        2.19932400e+01       -8.64373010e-08    0.00   20.85
   74  352385.88        2.22791500e+01       -1.08625771e-07    0.00   20.85
   75  352386.12        2.25621000e+01       -1.52135001e-07    0.00   20.85
   76  352386.38        2.29165800e+01       -1.22199161e-07    0.00   21.06
   77  352386.71        2.32310700e+01       -1.18232511e-07    0.00   21.06
   78  352386.96        2.34554300e+01       -1.30008511e-07    0.00   21.06
   79  352387.20        2.37667800e+01       -1.11166911e-07    0.00   21.06
   80  352387.45        2.41094700e+01       -1.21765311e-07    0.00   21.15
   81  352387.70        2.43852100e+01       -1.50151671e-07    0.00   21.15
   82  352387.94        2.46652800e+01       -1.14203871e-07    0.00   21.15
   83  352388.19        2.49712200e+01       -1.09803371e-07    0.00   21.15
   84  352388.52        2.53143400e+01       -7.99914910e-08    0.00   20.81
   85  352388.78        2.55792600e+01       -8.30904410e-08    0.00   20.81
   86  352389.02        2.58596900e+01       -8.74289610e-08    0.00   20.81
   87  352389.29        2.62063700e+01       -7.29878710e-08    0.00   20.81
   88  352389.58        2.65240100e+01       -9.45565410e-08    0.00   21.26
   89  352389.83        2.67429400e+01       -9.07758310e-08    0.00   21.26
   90  352390.08        2.70645400e+01       -9.33789410e-08    0.00   21.26
   91  352390.47        2.74073500e+01       -6.85873610e-08    0.00   20.85
   92  352390.72        2.76469000e+01       -5.81749010e-08    0.00   20.85
   93  352390.97        2.79402000e+01       -8.46400910e-08    0.00   20.85
   94  352391.21        2.82908000e+01       -7.01372110e-08    0.00   20.85
   95  352391.52        2.86077400e+01       -9.61064810e-08    0.00   21.06
   96  352391.78        2.88745200e+01       -1.21827741e-07    0.00   21.06
   97  352392.04        2.91679900e+01       -9.75939710e-08    0.00   21.06
   98  352392.33        2.95523600e+01       -9.38132510e-08    0.00   21.14
   99  352392.65        2.98001500e+01       -8.06737210e-08    0.00   21.14
  100  352392.91        3.00610300e+01       -8.55080810e-08    0.00   21.14
  101  352393.15        3.03916500e+01       -1.03234051e-07    0.00   21.14
  102  352393.48        3.07325000e+01       -8.23471510e-08    0.00   20.81
  103  352393.73        3.09822700e+01       -1.18356921e-07    0.00   20.81
  104  352393.98        3.13178800e+01       -1.25732411e-07    0.00   20.81
  105  352394.23        3.16630700e+01       -1.03048121e-07    0.00   20.81
  106  352394.52        3.19018100e+01       -8.14174710e-08    0.00   21.26
  107  352394.77        3.21827000e+01       -8.20372610e-08    0.00   21.26
  108  352395.01        3.24944700e+01       -8.87309810e-08    0.00   21.26
  109  352395.46        3.28074200e+01       -1.11539231e-07    0.00   21.26
  110  352395.72        3.30850200e+01       -1.06642901e-07    0.00   20.84
  111  352395.96        3.33922300e+01       -8.81111910e-08    0.00   20.84
  112  352396.20        3.37029200e+01       -1.03667911e-07    0.00   20.84
  113  352396.56        3.40089000e+01       -1.17861081e-07    0.00   21.07
  114  352396.81        3.42923000e+01       -9.83378310e-08    0.00   21.07
  115  352397.06        3.45883100e+01       -1.06457351e-07    0.00   21.07
  116  352397.33        3.49617300e+01       -1.45566231e-07    0.00   21.14
  117  352397.64        3.52351700e+01       -1.24741311e-07    0.00   21.14
  118  352397.89        3.54903900e+01       -9.36278910e-08    0.00   21.14
  119  352398.14        3.57950300e+01       -1.17737691e-07    0.00   21.14
  120  352398.45        3.61573200e+01       -1.03482541e-07    0.00   20.81
  121  352398.69        3.64415900e+01       -7.98065910e-08    0.00   20.81
  122  352398.93        3.67117100e+01       -6.41259210e-08    0.00   20.81
  123  352399.18        3.70154300e+01       -4.00161210e-08    0.00   20.81
  124  352399.43        3.73158800e+01       -2.19182710e-08    0.00   21.27
  125  352399.69        3.76050500e+01        3.32159000e-10    0.00   21.27
  126  352399.93        3.79292900e+01        3.93788790e-08    0.00   21.27
  127  352400.18        3.82040800e+01        5.85923490e-08    0.00   21.27
  128  352400.52        3.85429800e+01        9.13172190e-08    0.00   20.84
  129  352400.78        3.88731300e+01        1.76166359e-07    0.00   20.84
  130  352401.03        3.91146600e+01        2.16824539e-07    0.00   20.84
  131  352401.31        3.94579400e+01        2.87728419e-07    0.00   20.84
  132  352401.63        3.97281400e+01        4.16086769e-07    0.00   21.07
  133  352401.88        4.00136100e+01        5.10790569e-07    0.00   21.07
  134  352402.14        4.02817000e+01        5.97375119e-07    0.00   21.07
  135  352402.53        4.06266800e+01        7.39802689e-07    0.00   21.14
  136  352402.83        4.08917100e+01        8.70888129e-07    0.00   21.14
  137  352403.07        4.11966300e+01        1.02874847e-06    0.00   21.14
  138  352403.32        4.15251400e+01        1.24988928e-06    0.00   20.81
  139  352403.63        4.17964000e+01        1.52997203e-06    0.00   20.81
  140  352403.88        4.20798900e+01        1.81774017e-06    0.00   20.81
  141  352404.13        4.23480700e+01        2.22698700e-06    0.00   20.81
  142  352404.48        4.27099800e+01        2.76223698e-06    0.00   21.27
  143  352404.73        4.29872200e+01        3.95694270e-06    0.00   21.27
  144  352404.97        4.33129300e+01        4.05920793e-06    0.00   21.27
  145  352405.21        4.35920600e+01        5.45540712e-06    0.00   21.27
  146  352405.51        4.39133300e+01        6.56594544e-06    0.00   20.84
  147  352405.75        4.41941200e+01        6.80251899e-06    0.00   20.84
  148  352405.99        4.44638600e+01        8.97990044e-06    0.00   20.84
  149  352406.26        4.48231200e+01        1.02580917e-05    0.00   20.84
  150  352406.55        4.51049900e+01        1.30936893e-05    0.00   21.08
  151  352406.81        4.53992600e+01        1.51141401e-05    0.00   21.08
  152  352407.05        4.56724800e+01        1.75602622e-05    0.00   21.08
  153  352407.45        4.60253000e+01        2.13916749e-05    0.00   21.15

File: data/figure09/Ic_2021-10-09_00-47-57075118_Anneal256.txt
# Ic = 38.70 A, n = 27.03 , Tavg = 0.00 K, Anneal256_00K___3600s
#idx    t_s     iHTS_A                vHTS_V                tHTS_K  tTAR_K
    0  352639.45        7.63332800e-02        3.26750288e-08    0.00   21.14
    1  352639.69        3.91220100e-01        6.95524288e-08    0.00   21.14
    2  352640.08        7.20021100e-01        4.84796288e-08    0.00   21.05
    3  352640.34        9.78958200e-01        1.17261868e-08    0.00   21.05
    4  352640.58        1.28657400e+00        4.01744668e-08    0.00   21.05
    5  352640.98        1.61796300e+00        3.55260548e-08    0.00   20.81
    6  352641.24        1.87689500e+00        4.82317138e-08    0.00   20.81
    7  352641.49        2.18346400e+00        4.24676828e-08    0.00   20.81
    8  352641.74        2.53922600e+00        2.10230098e-08    0.00   20.81
    9  352642.02        2.81005800e+00        8.50328780e-09    0.00   21.09
   10  352642.27        3.12447300e+00        1.21898000e-11    0.00   21.09
   11  352642.52        3.39850700e+00        6.51996580e-09    0.00   21.09
   12  352642.80        3.73262000e+00        1.21600388e-08    0.00   21.09
   13  352643.07        4.02047600e+00        5.30040828e-08    0.00   21.12
   14  352643.34        4.29812600e+00        5.23842948e-08    0.00   21.12
   15  352643.58        4.61244300e+00        2.15808198e-08    0.00   21.12
   16  352643.94        4.93867400e+00        2.16427988e-08    0.00   20.81
   17  352644.21        5.22227400e+00        1.76761538e-08    0.00   20.81
   18  352644.47        5.51304900e+00        5.87681128e-08    0.00   20.81
   19  352644.71        5.79936300e+00        7.63081198e-08    0.00   20.81
   20  352644.96        6.13978600e+00        5.80861548e-08    0.00   21.25
   21  352645.22        6.42210400e+00        3.73849838e-08    0.00   21.25
   22  352645.46        6.73078600e+00        4.02979418e-08    0.00   21.25
   23  352645.70        7.01345000e+00        2.43693958e-08    0.00   21.25
   24  352646.00        7.35875900e+00        2.39975228e-08    0.00   20.82
   25  352646.26        7.63779500e+00       -1.64746192e-08    0.00   20.82
   26  352646.52        7.91465900e+00        1.29033218e-08    0.00   20.82
   27  352646.80        8.28088000e+00        3.06292528e-08    0.00   21.08
   28  352647.07        8.56689200e+00        8.37887080e-09    0.00   21.08
   29  352647.32        8.83691700e+00        2.61048018e-08    0.00   21.08
   30  352647.56        9.11718500e+00        1.76137088e-08    0.00   21.08
   31  352647.91        9.48101400e+00        3.16828918e-08    0.00   21.12
   32  352648.17        9.74619500e+00        4.03599208e-08    0.00   21.12
   33  352648.42        1.00058100e+01        1.93491148e-08    0.00   21.12
   34  352648.66        1.03140900e+01       -3.62458502e-08    0.00   21.12
   35  352648.99        1.06484600e+01       -1.02147632e-08    0.00   20.80
   36  352649.24        1.09310000e+01        1.91011998e-08    0.00   20.80
   37  352649.48        1.12044300e+01        1.67460058e-08    0.00   20.80
   38  352649.72        1.15244600e+01        2.02168178e-08    0.00   20.80
   39  352650.07        1.18427400e+01        5.77576180e-09    0.00   21.26
   40  352650.33        1.21222700e+01        1.87293268e-08    0.00   21.26
   41  352650.57        1.23954300e+01        3.63312998e-08    0.00   21.26
   42  352650.86        1.27606500e+01        4.30253298e-08    0.00   20.81
   43  352651.20        1.30070100e+01       -1.72292820e-09    0.00   20.81
   44  352651.45        1.32810800e+01       -2.35394832e-08    0.00   20.81
   45  352651.69        1.35928600e+01       -1.56681692e-08    0.00   20.81
   46  352651.99        1.39267500e+01        1.34618908e-08    0.00   21.08
   47  352652.27        1.41748600e+01       -4.69791220e-09    0.00   21.08
   48  352652.51        1.44815600e+01       -1.20114172e-08    0.00   21.08
   49  352653.01        1.48288900e+01       -6.18540520e-09    0.00   21.11
   50  352653.27        1.50955900e+01        1.05488848e-08    0.00   21.11
   51  352653.52        1.53714800e+01        1.60650028e-08    0.00   21.11
   52  352653.80        1.57300000e+01        2.45561048e-08    0.00   21.11
   53  352654.08        1.60202500e+01       -8.54060120e-09    0.00   20.81
   54  352654.34        1.62585700e+01       -7.85883420e-09    0.00   20.81
   55  352654.59        1.65827600e+01       -1.21353742e-08    0.00   20.81
   56  352654.93        1.69460100e+01       -5.37968020e-09    0.00   21.25
   57  352655.18        1.72054600e+01       -1.47384862e-08    0.00   21.25
   58  352655.42        1.74870300e+01        5.90047080e-09    0.00   21.25
   59  352655.67        1.77903500e+01        1.13546098e-08    0.00   21.25
   60  352655.91        1.81359500e+01       -1.23832902e-08    0.00   20.81
   61  352656.17        1.84024400e+01       -1.54822322e-08    0.00   20.81
   62  352656.42        1.86966200e+01       -4.57395520e-09    0.00   20.81
   63  352656.66        1.90044400e+01        2.92665708e-08    0.00   20.81
   64  352656.93        1.93150800e+01        2.24387480e-09    0.00   21.07
   65  352657.19        1.95894900e+01        3.47828438e-08    0.00   21.07
   66  352657.43        1.99117600e+01       -4.26384520e-09    0.00   21.07
   67  352657.67        2.02061400e+01       -2.06262672e-08    0.00   21.07
   68  352658.00        2.05136800e+01       -4.15751262e-08    0.00   21.11
   69  352658.25        2.08148000e+01       -3.48814082e-08    0.00   21.11
   70  352658.49        2.11025400e+01       -2.91173732e-08    0.00   21.11
   71  352658.75        2.14237200e+01       -4.30626192e-08    0.00   21.11
   72  352659.06        2.17261500e+01       -2.27955282e-08    0.00   20.79
   73  352659.31        2.20035300e+01       -1.75893032e-08    0.00   20.79
   74  352659.56        2.23067000e+01       -4.93224852e-08    0.00   20.79
   75  352659.82        2.26446200e+01       -3.46954712e-08    0.00   21.25
   76  352660.15        2.29324400e+01       -2.59564502e-08    0.00   21.25
   77  352660.40        2.32031400e+01       -3.73605622e-08    0.00   21.25
   78  352660.64        2.34947300e+01       -4.10792952e-08    0.00   21.25
   79  352660.95        2.38350500e+01        9.74337980e-09    0.00   20.79
   80  352661.19        2.41090900e+01        2.24393580e-09    0.00   20.79
   81  352661.45        2.44119300e+01       -1.42424432e-08    0.00   20.79
   82  352661.70        2.46919200e+01       -1.52341052e-08    0.00   20.79
   83  352662.00        2.50368900e+01       -6.53750122e-08    0.00   21.07
   84  352662.26        2.53364900e+01       -5.32271542e-08    0.00   21.07
   85  352662.52        2.55795400e+01       -6.92176752e-08    0.00   21.07
   86  352662.80        2.59530200e+01       -4.75250172e-08    0.00   21.07
   87  352663.10        2.62278300e+01       -3.02948332e-08    0.00   21.10
   88  352663.35        2.64824400e+01       -2.56464172e-08    0.00   21.10
   89  352663.60        2.67851500e+01       -5.04999502e-08    0.00   21.10
   90  352663.91        2.71356900e+01       -2.81875512e-08    0.00   20.80
   91  352664.18        2.73956200e+01       -1.74032252e-08    0.00   20.80
   92  352664.44        2.76750000e+01       -1.90146762e-08    0.00   20.80
   93  352664.69        2.79854400e+01       -2.84354672e-08    0.00   20.80
   94  352665.00        2.83381400e+01       -2.67000582e-08    0.00   21.24
   95  352665.26        2.86020800e+01       -3.32698202e-08    0.00   21.24
   96  352665.50        2.88840400e+01       -5.23593162e-08    0.00   21.24
   97  352665.77        2.92515600e+01       -8.89888382e-08    0.00   21.24
   98  352666.04        2.95316500e+01       -7.32462012e-08    0.00   20.80
   99  352666.30        2.97796400e+01       -5.65119022e-08    0.00   20.80
  100  352666.55        3.00914100e+01       -3.45093972e-08    0.00   20.80
  101  352666.87        3.04517400e+01       -2.65141212e-08    0.00   20.80
  102  352667.13        3.07467600e+01       -5.16775492e-08    0.00   21.06
  103  352667.38        3.10012600e+01       -4.15749902e-08    0.00   21.06
  104  352667.62        3.13104900e+01       -2.86214032e-08    0.00   21.06
  105  352668.03        3.16629100e+01       -1.24449142e-08    0.00   21.10
  106  352668.27        3.19031700e+01       -2.81255722e-08    0.00   21.10
  107  352668.52        3.21962600e+01       -3.57490152e-08    0.00   21.10
  108  352668.89        3.25684200e+01       -5.37229522e-08    0.00   20.79
  109  352669.14        3.28661200e+01       -1.00455045e-07    0.00   20.79
  110  352669.38        3.31129700e+01       -8.83071862e-08    0.00   20.79
  111  352669.63        3.34414000e+01       -8.28530452e-08    0.00   20.79
  112  352669.92        3.37665200e+01       -5.89911792e-08    0.00   21.24
  113  352670.19        3.40116300e+01       -8.97946792e-08    0.00   21.24
  114  352670.44        3.43112100e+01       -8.59519882e-08    0.00   21.24
  115  352670.68        3.46221400e+01       -5.88052422e-08    0.00   21.24
  116  352671.06        3.49706500e+01       -6.71104112e-08    0.00   20.78
  117  352671.32        3.52466600e+01       -4.04594962e-08    0.00   20.78
  118  352671.57        3.55214400e+01       -4.31245882e-08    0.00   20.78
  119  352672.02        3.58870900e+01       -4.36204192e-08    0.00   21.07
  120  352672.28        3.61147300e+01       -6.36395942e-08    0.00   21.07
  121  352672.52        3.64340400e+01       -3.45095242e-08    0.00   21.07
  122  352672.81        3.67964100e+01        2.73977780e-09    0.00   21.09
  123  352673.13        3.70700400e+01        4.40177068e-08    0.00   21.09
  124  352673.38        3.73290500e+01        5.12072558e-08    0.00   21.09
  125  352673.62        3.76416100e+01        8.27545018e-08    0.00   21.09
  126  352674.03        3.80042300e+01        1.22606917e-07    0.00   20.80
  127  352674.28        3.82269900e+01        1.54216129e-07    0.00   20.80
  128  352674.52        3.85342000e+01        1.49939528e-07    0.00   20.80
  129  352674.79        3.89012100e+01        1.88676254e-07    0.00   21.24
  130  352675.15        3.91799400e+01        3.20133401e-07    0.00   21.24
  131  352675.39        3.94259100e+01        3.46536395e-07    0.00   21.24
  132  352675.63        3.97362200e+01        3.99404363e-07    0.00   21.24
  133  352675.96        4.00632400e+01        5.49207269e-07    0.00   20.80
  134  352676.22        4.03292400e+01        6.17507973e-07    0.00   20.80
  135  352676.46        4.06071600e+01        7.27706383e-07    0.00   20.80
  136  352676.71        4.09167300e+01        8.50486513e-07    0.00   20.80
  137  352677.00        4.12539300e+01        1.09852591e-06    0.00   21.07
  138  352677.26        4.14929200e+01        1.34842467e-06    0.00   21.07
  139  352677.50        4.18025600e+01        1.61933427e-06    0.00   21.07
  140  352677.74        4.21675800e+01        1.90784586e-06    0.00   21.07
  141  352677.99        4.24262900e+01        2.26602169e-06    0.00   21.10
  142  352678.23        4.27027600e+01        3.35213923e-06    0.00   21.10
  143  352678.48        4.30157300e+01        3.42905500e-06    0.00   21.10
  144  352678.72        4.33346400e+01        4.52812611e-06    0.00   21.10
  145  352679.06        4.36368600e+01        5.62924253e-06    0.00   20.80
  146  352679.31        4.39064400e+01        5.76776528e-06    0.00   20.80
  147  352679.55        4.42159900e+01        7.27899579e-06    0.00   20.80
  148  352679.81        4.45453500e+01        8.86893944e-06    0.00   20.80
  149  352680.14        4.48426200e+01        1.06663263e-05    0.00   21.25
  150  352680.38        4.51115100e+01        1.26283224e-05    0.00   21.25
  151  352680.63        4.54313600e+01        1.49234603e-05    0.00   21.25
  152  352680.99        4.57355600e+01        1.74405444e-05    0.00   20.79
  153  352681.24        4.60241900e+01        2.15467035e-05    0.00   20.79

File: data/figure09/Ic_2021-10-09_03-35-37876266_Anneal259.txt
# Ic = 38.58 A, n = 26.45 , Tavg = 0.00 K, Anneal259_00K___3600s
#idx    t_s     iHTS_A                vHTS_V                tHTS_K  tTAR_K
    0  362700.91        7.08721300e-02        1.64199648e-07    0.00   20.80
    1  362701.16        3.92319600e-01        1.80128128e-07    0.00   20.80
    2  362701.41        6.31284700e-01        1.23727688e-07    0.00   20.80
    3  362701.74        9.92950400e-01        1.15174658e-07    0.00   21.22
    4  362702.02        1.30216100e+00        1.31227088e-07    0.00   21.22
    5  362702.27        1.53100200e+00        1.15236628e-07    0.00   21.22
    6  362702.52        1.84143800e+00        1.46225888e-07    0.00   21.22
    7  362702.76        2.18305200e+00        1.73062578e-07    0.00   20.81
    8  362703.01        2.48889200e+00        1.38106698e-07    0.00   20.81
    9  362703.26        2.74350500e+00        1.86387958e-07    0.00   20.81
   10  362703.51        3.05333600e+00        1.25772978e-07    0.00   20.81
   11  362703.81        3.42259500e+00        1.07427338e-07    0.00   21.19
   12  362704.10        3.67936000e+00        1.38974398e-07    0.00   21.19
   13  362704.34        3.95597300e+00        9.98039880e-08    0.00   21.19
   14  362704.59        4.26220800e+00        1.29429708e-07    0.00   21.19
   15  362704.98        4.62302700e+00        1.72070918e-07    0.00   20.82
   16  362705.23        4.86607000e+00        1.43746748e-07    0.00   20.82
   17  362705.49        5.16413000e+00        9.67670380e-08    0.00   20.82
   18  362705.73        5.51503700e+00        1.62712168e-07    0.00   20.82
   19  362706.08        5.80075200e+00        1.65811718e-07    0.00   21.27
   20  362706.32        6.07426300e+00        9.11284380e-08    0.00   21.27
   21  362706.56        6.38632800e+00        9.21822280e-08    0.00   21.27
   22  362706.85        6.75719500e+00        4.97269680e-08    0.00   20.89
   23  362707.16        7.02177300e+00        6.55314780e-08    0.00   20.89
   24  362707.41        7.29545400e+00        1.39657748e-07    0.00   20.89
   25  362707.67        7.60648900e+00        7.86089380e-08    0.00   20.89
   26  362708.00        7.91470900e+00        9.49092880e-08    0.00   21.04
   27  362708.25        8.19200800e+00        1.06127388e-07    0.00   21.04
   28  362708.49        8.50073700e+00        9.19962980e-08    0.00   21.04
   29  362708.76        8.85572800e+00        1.15486138e-07    0.00   21.04
   30  362709.06        9.12574400e+00        1.00115478e-07    0.00   21.19
   31  362709.32        9.38851300e+00        6.18127680e-08    0.00   21.19
   32  362709.56        9.69237800e+00        1.13316898e-07    0.00   21.19
   33  362709.84        1.00338800e+01        1.62961658e-07    0.00   20.81
   34  362710.14        1.03270200e+01        9.98675680e-08    0.00   20.81
   35  362710.38        1.05872200e+01        1.18337148e-07    0.00   20.81
   36  362710.63        1.08919900e+01        1.48086828e-07    0.00   20.81
   37  362710.96        1.12113000e+01        1.16911648e-07    0.00   21.27
   38  362711.20        1.14742200e+01        1.17779348e-07    0.00   21.27
   39  362711.45        1.17755800e+01        8.05922580e-08    0.00   21.27
   40  362711.69        1.20478000e+01        6.43538880e-08    0.00   21.27
   41  362711.98        1.23872600e+01        8.43122180e-08    0.00   20.87
   42  362712.22        1.26712400e+01        2.87190880e-08    0.00   20.87
   43  362712.47        1.29718300e+01        8.45619880e-08    0.00   20.87
   44  362712.73        1.32747100e+01        1.21687078e-07    0.00   20.87
   45  362713.06        1.35906300e+01        4.17348780e-08    0.00   21.04
   46  362713.36        1.38771200e+01        7.22902480e-08    0.00   21.04
   47  362713.60        1.41414600e+01        1.32099458e-07    0.00   21.04
   48  362713.97        1.44918100e+01        1.01853978e-07    0.00   21.18
   49  362714.26        1.47705000e+01        1.01544078e-07    0.00   21.18
   50  362714.51        1.50576100e+01        9.82592280e-08    0.00   21.18
   51  362714.80        1.53967900e+01        5.68576180e-08    0.00   21.18
   52  362715.07        1.56785500e+01        5.60143800e-09    0.00   20.82
   53  362715.34        1.59852900e+01        6.15679780e-08    0.00   20.82
   54  362715.58        1.62382500e+01        2.60543280e-08    0.00   20.82
   55  362715.91        1.65993500e+01        5.75393780e-08    0.00   21.26
   56  362716.17        1.68561600e+01        1.06998188e-07    0.00   21.26
   57  362716.41        1.71639300e+01        9.88790080e-08    0.00   21.26
   58  362716.66        1.74465500e+01        6.90053980e-08    0.00   21.26
   59  362717.03        1.77964100e+01        6.85095680e-08    0.00   20.88
   60  362717.27        1.80712000e+01        3.94416780e-08    0.00   20.88
   61  362717.52        1.83503200e+01        5.86549980e-08    0.00   20.88
   62  362717.79        1.87168700e+01        6.34272380e-08    0.00   20.88
   63  362718.06        1.90135200e+01        3.46690780e-08    0.00   21.02
   64  362718.31        1.92440900e+01        6.44186680e-08    0.00   21.02
   65  362718.57        1.95484400e+01        4.61969980e-08    0.00   21.02
   66  362718.94        1.99069700e+01       -8.34404200e-09    0.00   21.19
   67  362719.22        2.01900400e+01       -2.24862000e-10    0.00   21.19
   68  362719.46        2.04494400e+01        6.65879080e-08    0.00   21.19
   69  362719.71        2.07593100e+01        5.10528800e-09    0.00   21.19
   70  362720.00        2.10960300e+01        4.31600580e-08    0.00   20.80
   71  362720.24        2.13439000e+01        4.77464580e-08    0.00   20.80
   72  362720.49        2.16572900e+01       -4.56550720e-08    0.00   20.80
   73  362720.73        2.20062500e+01       -5.92688200e-09    0.00   20.80
   74  362721.06        2.23024800e+01       -6.94547920e-08    0.00   21.26
   75  362721.31        2.25584500e+01       -3.96431620e-08    0.00   21.26
   76  362721.56        2.28557100e+01        3.02065580e-08    0.00   21.26
   77  362721.80        2.32260400e+01       -2.21652320e-08    0.00   21.26
   78  362722.08        2.34879000e+01        2.45665180e-08    0.00   20.87
   79  362722.36        2.37739300e+01        4.09288280e-08    0.00   20.87
   80  362722.61        2.40671900e+01       -3.40651020e-08    0.00   20.87
   81  362722.88        2.44349300e+01       -5.34752000e-10    0.00   21.03
   82  362723.14        2.46937200e+01        2.00420880e-08    0.00   21.03
   83  362723.39        2.49484500e+01       -4.54691320e-08    0.00   21.03
   84  362723.63        2.52679300e+01        1.15512280e-08    0.00   21.03
   85  362723.88        2.55868800e+01       -6.29464920e-08    0.00   21.18
   86  362724.14        2.58809900e+01        5.10622800e-09    0.00   21.18
   87  362724.39        2.61560300e+01        1.02504380e-08    0.00   21.18
   88  362724.63        2.64722300e+01       -6.09008120e-08    0.00   21.18
   89  362724.98        2.67787300e+01       -5.24417200e-09    0.00   20.81
   90  362725.24        2.70555300e+01        3.36163180e-08    0.00   20.81
   91  362725.49        2.73601500e+01       -1.33013720e-08    0.00   20.81
   92  362725.74        2.76853000e+01       -5.30615200e-09    0.00   20.81
   93  362726.01        2.79429800e+01       -6.41856720e-08    0.00   21.25
   94  362726.29        2.82568000e+01       -6.12107120e-08    0.00   21.25
   95  362726.54        2.85667600e+01       -3.43740420e-08    0.00   21.25
   96  362726.85        2.88428100e+01       -1.02612312e-07    0.00   20.88
   97  362727.17        2.91996700e+01       -5.67482620e-08    0.00   20.88
   98  362727.43        2.95175200e+01        8.14316800e-09    0.00   20.88
   99  362727.67        2.97537600e+01       -1.99330620e-08    0.00   20.88
  100  362727.96        3.00846500e+01       -3.64813120e-08    0.00   21.01
  101  362728.22        3.03762100e+01       -5.43930820e-08    0.00   21.01
  102  362728.46        3.06807200e+01       -1.05215402e-07    0.00   21.01
  103  362728.71        3.09621300e+01       -7.94943520e-08    0.00   21.01
  104  362728.98        3.13086200e+01       -8.40807520e-08    0.00   21.18
  105  362729.23        3.16133500e+01       -1.04037812e-07    0.00   21.18
  106  362729.48        3.18716900e+01       -4.88150920e-08    0.00   21.18
  107  362729.72        3.21979900e+01       -1.10731832e-07    0.00   21.18
  108  362730.01        3.25198300e+01       -7.46607220e-08    0.00   20.80
  109  362730.27        3.27919100e+01       -7.24914820e-08    0.00   20.80
  110  362730.52        3.30835300e+01       -1.25173162e-07    0.00   20.80
  111  362730.78        3.34366600e+01       -4.37954620e-08    0.00   20.80
  112  362731.06        3.37515800e+01        1.03117280e-08    0.00   21.26
  113  362731.32        3.39776000e+01       -8.18502220e-08    0.00   21.26
  114  362731.58        3.42838200e+01       -4.79480120e-08    0.00   21.26
  115  362731.99        3.45990900e+01       -1.02736962e-07    0.00   20.87
  116  362732.25        3.49240100e+01       -5.27203520e-08    0.00   20.87
  117  362732.49        3.51725600e+01       -1.50374520e-08    0.00   20.87
  118  362732.74        3.55260000e+01       -2.15451920e-08    0.00   20.87
  119  362732.99        3.58298400e+01       -3.65439820e-08    0.00   21.01
  120  362733.24        3.60822500e+01        3.09505580e-08    0.00   21.01
  121  362733.48        3.63844000e+01       -1.62150420e-08    0.00   21.01
  122  362733.72        3.67246000e+01       -1.20005120e-08    0.00   21.01
  123  362734.01        3.70511700e+01        2.86573580e-08    0.00   21.18
  124  362734.26        3.73140000e+01        3.71483980e-08    0.00   21.18
  125  362734.50        3.76005800e+01        9.21852680e-08    0.00   21.18
  126  362734.76        3.79613400e+01        5.47502780e-08    0.00   21.18
  127  362735.05        3.82255000e+01        1.05262718e-07    0.00   20.80
  128  362735.30        3.84985500e+01        1.92590358e-07    0.00   20.80
  129  362735.54        3.88078000e+01        1.79573458e-07    0.00   20.80
  130  362735.83        3.91559200e+01        2.74956928e-07    0.00   21.25
  131  362736.16        3.94296500e+01        3.96558028e-07    0.00   21.25
  132  362736.41        3.96916700e+01        4.26555618e-07    0.00   21.25
  133  362736.66        3.99941000e+01        5.55594838e-07    0.00   21.25
  134  362737.02        4.02966400e+01        6.93992818e-07    0.00   20.88
  135  362737.28        4.05764500e+01        8.73048678e-07    0.00   20.88
  136  362737.52        4.08782700e+01        9.67751818e-07    0.00   20.88
  137  362737.87        4.12288900e+01        1.08854790e-06    0.00   20.88
  138  362738.14        4.14691100e+01        1.34111026e-06    0.00   21.01
  139  362738.39        4.17614100e+01        1.58133890e-06    0.00   21.01
  140  362738.63        4.20754000e+01        1.92748878e-06    0.00   21.01
  141  362738.93        4.23881200e+01        2.25560292e-06    0.00   21.19
  142  362739.20        4.26703300e+01        2.87588368e-06    0.00   21.19
  143  362739.44        4.29856600e+01        3.29584995e-06    0.00   21.19
  144  362739.69        4.32888300e+01        4.66724806e-06    0.00   21.19
  145  362740.00        4.35918000e+01        4.89018470e-06    0.00   20.80
  146  362740.28        4.38896500e+01        5.56674343e-06    0.00   20.80
  147  362740.54        4.41821600e+01        7.09024407e-06    0.00   20.80
  148  362740.96        4.45138100e+01        8.99225150e-06    0.00   21.26
  149  362741.21        4.47713300e+01        1.09814012e-05    0.00   21.26
  150  362741.46        4.50734700e+01        1.22186187e-05    0.00   21.26
  151  362741.70        4.53817800e+01        1.53055978e-05    0.00   21.26
  152  362741.98        4.57052200e+01        1.80340294e-05    0.00   20.88
  153  362742.23        4.59811900e+01        2.09185856e-05    0.00   20.88
