Repository: shortlab/2024-CryoHTS-Facility

# 2024-CryoHTS-Facility
Data repository for Alexis' RSI paper on the cryogenic HTS irradiation facility

File: data/figure09/Ic_2021-10-09_03-36-23338052_Anneal259.txt
# Ic = 38.60 A, n = 26.53 , Tavg = 0.00 K, Anneal259_00K___3600s
#idx    t_s     iHTS_A                vHTS_V                tHTS_K  tTAR_K
    0  362746.43        7.56700700e-02       -3.86869500e-08    0.00   21.23
    1  362746.68        3.63275500e-01        2.97500000e-10    0.00   21.23
    2  362746.93        6.46224200e-01        9.54344200e-08    0.00   21.23
    3  362747.20        9.93186300e-01        5.23603400e-08    0.00   20.97
    4  362747.45        1.29029500e+00        3.14127900e-08    0.00   20.97
    5  362747.71        1.58310500e+00        2.75703600e-08    0.00   20.97
    6  362747.95        1.84288800e+00        3.66192100e-08    0.00   20.97
    7  362748.19        2.16585100e+00        4.51722400e-08    0.00   20.97
    8  362748.51        2.49297900e+00       -1.51947500e-08    0.00   21.26
    9  362748.77        2.74981800e+00        2.66406900e-08    0.00   21.26
   10  362749.01        3.06168200e+00        3.38301800e-08    0.00   21.26
   11  362749.30        3.42620000e+00       -3.39742100e-08    0.00   21.26
   12  362749.64        3.68396000e+00        5.38209000e-09    0.00   20.90
   13  362749.89        3.96107400e+00        6.45714800e-08    0.00   20.90
   14  362750.14        4.27068700e+00        4.63498300e-08    0.00   20.90
   15  362750.39        4.63955500e+00        5.73200100e-08    0.00   21.01
   16  362750.64        4.93680800e+00        4.62878500e-08    0.00   21.01
   17  362750.91        5.16447300e+00       -3.75689600e-08    0.00   21.01
   18  362751.15        5.48354100e+00        4.05858300e-08    0.00   21.01
   19  362751.50        5.80154900e+00        4.08054000e-09    0.00   21.21
   20  362751.74        6.07840700e+00        3.50077700e-08    0.00   21.21
   21  362752.00        6.39124800e+00        9.49409100e-08    0.00   21.21
   22  362752.26        6.75122600e+00        2.70745400e-08    0.00   21.21
   23  362752.55        7.01877300e+00        2.20542800e-08    0.00   20.81
   24  362752.83        7.31493200e+00        2.65167300e-08    0.00   20.81
   25  362753.07        7.61180500e+00       -4.96843000e-09    0.00   20.81
   26  362753.34        7.95436000e+00        3.39539100e-08    0.00   21.26
   27  362753.66        8.22915300e+00        4.87047100e-08    0.00   21.26
   28  362753.90        8.50391200e+00        1.83972600e-08    0.00   21.26
   29  362754.15        8.80663400e+00        2.60825900e-08    0.00   21.26
   30  362754.50        9.12699400e+00        2.47190600e-08    0.00   20.90
   31  362754.75        9.39233200e+00       -2.83344700e-08    0.00   20.90
   32  362755.01        9.69663900e+00        1.51124100e-08    0.00   20.90
   33  362755.27        1.00275900e+01        4.17631300e-08    0.00   20.90
   34  362755.61        1.03173900e+01       -1.37386000e-09    0.00   21.01
   35  362755.86        1.05911700e+01        1.75295700e-08    0.00   21.01
   36  362756.11        1.08780300e+01        7.28763000e-08    0.00   21.01
   37  362756.43        1.12273500e+01        3.64640000e-09    0.00   21.21
   38  362756.70        1.14754700e+01       -1.12594000e-09    0.00   21.21
   39  362756.95        1.17781300e+01        2.14342100e-08    0.00   21.21
   40  362757.20        1.20568600e+01       -5.94476400e-08    0.00   21.21
   41  362757.51        1.23916800e+01       -2.41199400e-08    0.00   20.81
   42  362757.77        1.26664900e+01        7.10169500e-08    0.00   20.81
   43  362758.02        1.29741900e+01        4.05235600e-08    0.00   20.81
   44  362758.30        1.33079500e+01        4.70932700e-08    0.00   20.81
   45  362758.59        1.35969400e+01        9.16248000e-09    0.00   21.25
   46  362758.84        1.39091400e+01        8.72858000e-09    0.00   21.25
   47  362759.09        1.41392900e+01        6.08523400e-08    0.00   21.25
   48  362759.41        1.44882000e+01       -2.25087400e-08    0.00   20.90
   49  362759.70        1.47587900e+01       -5.23823400e-08    0.00   20.90
   50  362759.95        1.50588800e+01        8.54245000e-09    0.00   20.90
   51  362760.19        1.53456200e+01       -3.36648600e-08    0.00   20.90
   52  362760.50        1.56835900e+01       -4.72093000e-09    0.00   20.99
   53  362760.75        1.59765800e+01        4.81466700e-08    0.00   20.99
   54  362760.99        1.62418900e+01       -1.49473700e-08    0.00   20.99
   55  362761.23        1.65930400e+01       -2.54217300e-08    0.00   20.99
   56  362761.53        1.68870000e+01       -5.83654000e-09    0.00   21.20
   57  362761.78        1.71719700e+01       -7.45086400e-08    0.00   21.20
   58  362762.03        1.74558800e+01       -3.60820100e-08    0.00   21.20
   59  362762.32        1.78211800e+01       -6.37243900e-08    0.00   21.20
   60  362762.65        1.81077800e+01       -3.39127700e-08    0.00   20.80
   61  362762.91        1.83578800e+01       -1.56911100e-08    0.00   20.80
   62  362763.15        1.86589400e+01       -9.43129000e-09    0.00   20.80
   63  362763.40        1.90045400e+01       -2.31905000e-08    0.00   21.24
   64  362763.66        1.92869200e+01       -1.86041000e-08    0.00   21.24
   65  362763.90        1.95578100e+01       -5.97577800e-08    0.00   21.24
   66  362764.15        1.98692900e+01       -2.21368700e-08    0.00   21.24
   67  362764.39        2.02151300e+01       -9.30733000e-09    0.00   20.89
   68  362764.64        2.04934100e+01       -1.20343800e-08    0.00   20.89
   69  362764.90        2.07653800e+01       -1.53206300e-08    0.00   20.89
   70  362765.15        2.10744500e+01       -4.81709200e-08    0.00   20.89
   71  362765.47        2.13843600e+01       -2.35658100e-08    0.00   20.99
   72  362765.73        2.16901800e+01       -4.55681600e-08    0.00   20.99
   73  362765.97        2.19716500e+01       -1.24032900e-07    0.00   20.99
   74  362766.22        2.22814700e+01       -6.97397700e-08    0.00   20.99
   75  362766.47        2.26276900e+01       -9.09983800e-08    0.00   21.20
   76  362766.77        2.28880400e+01       -6.63309500e-08    0.00   21.20
   77  362767.03        2.31799900e+01       -2.32559200e-08    0.00   21.20
   78  362767.44        2.34962300e+01       -7.66193700e-08    0.00   20.80
   79  362767.71        2.37870800e+01       -9.01926600e-08    0.00   20.80
   80  362767.95        2.40777400e+01       -7.12272500e-08    0.00   20.80
   81  362768.19        2.43827800e+01       -4.37088100e-08    0.00   20.80
   82  362768.51        2.46952200e+01       -9.98613000e-08    0.00   21.25
   83  362768.75        2.49840600e+01       -5.87695800e-08    0.00   21.25
   84  362769.00        2.52765600e+01       -3.88744900e-08    0.00   21.25
   85  362769.24        2.56078600e+01       -1.22297500e-07    0.00   21.25
   86  362769.55        2.58930500e+01       -5.54847200e-08    0.00   20.90
   87  362769.81        2.61688500e+01       -1.62543000e-09    0.00   20.90
   88  362770.05        2.64722700e+01       -7.23428600e-08    0.00   20.90
   89  362770.34        2.68042600e+01       -2.35658100e-08    0.00   20.90
   90  362770.66        2.71006500e+01       -3.16846300e-08    0.00   20.98
   91  362770.92        2.73693200e+01       -6.81270400e-08    0.00   20.98
   92  362771.16        2.76438400e+01       -1.99548000e-09    0.00   20.98
   93  362771.50        2.79921800e+01       -5.47391400e-08    0.00   21.20
   94  362771.76        2.82644300e+01       -1.14672290e-07    0.00   21.20
   95  362772.00        2.85830000e+01       -5.51729800e-08    0.00   21.20
   96  362772.26        2.88945500e+01       -1.08102580e-07    0.00   21.20
   97  362772.56        2.91988600e+01       -5.43052900e-08    0.00   20.79
   98  362772.85        2.94854500e+01        6.86744000e-09    0.00   20.79
   99  362773.10        2.97496100e+01       -2.51754200e-08    0.00   20.79
  100  362773.41        3.01082600e+01       -3.97403500e-08    0.00   21.24
  101  362773.70        3.03938300e+01       -4.84173300e-08    0.00   21.24
  102  362773.94        3.06846800e+01       -1.18824850e-07    0.00   21.24
  103  362774.19        3.09714400e+01       -7.27748600e-08    0.00   21.24
  104  362774.49        3.13141700e+01        1.44907900e-08    0.00   20.90
  105  362774.77        3.15945300e+01       -5.24459300e-08    0.00   20.90
  106  362775.01        3.18784700e+01       -5.44292400e-08    0.00   20.90
  107  362775.30        3.22343100e+01       -4.10274000e-09    0.00   20.90
  108  362775.56        3.25373300e+01       -5.80859700e-08    0.00   20.97
  109  362775.82        3.28005100e+01       -3.87487000e-08    0.00   20.97
  110  362776.06        3.30860400e+01        4.83660000e-10    0.00   20.97
  111  362776.33        3.34490300e+01       -5.15638000e-09    0.00   21.20
  112  362776.64        3.37399800e+01       -3.51532000e-08    0.00   21.20
  113  362776.88        3.39807400e+01       -6.45302300e-08    0.00   21.20
  114  362777.13        3.42869300e+01       -5.44893400e-08    0.00   21.20
  115  362777.51        3.46235000e+01       -2.62891600e-08    0.00   20.79
  116  362777.75        3.49009500e+01       -1.36455600e-08    0.00   20.79
  117  362778.00        3.51788900e+01       -5.79601300e-08    0.00   20.79
  118  362778.30        3.55381100e+01        1.35322000e-09    0.00   20.79
  119  362778.57        3.58458900e+01       -1.47611700e-08    0.00   21.24
  120  362778.85        3.61029600e+01       -5.91377200e-08    0.00   21.24
  121  362779.09        3.63877700e+01        4.63808000e-09    0.00   21.24
  122  362779.44        3.67540600e+01       -4.09160600e-08    0.00   20.91
  123  362779.70        3.70234300e+01        1.41207800e-08    0.00   20.91
  124  362779.94        3.72978300e+01        9.80395700e-08    0.00   20.91
  125  362780.18        3.76034900e+01        4.26928300e-08    0.00   20.91
  126  362780.47        3.79439500e+01        7.78346000e-08    0.00   20.97
  127  362780.72        3.81961500e+01        1.85119260e-07    0.00   20.97
  128  362780.97        3.85071100e+01        1.92184800e-07    0.00   20.97
  129  362781.22        3.88325400e+01        2.53171570e-07    0.00   20.97
  130  362781.51        3.91565200e+01        2.79946250e-07    0.00   21.21
  131  362781.76        3.93931900e+01        3.21223880e-07    0.00   21.21
  132  362782.00        3.96977900e+01        4.67307040e-07    0.00   21.21
  133  362782.26        4.00008200e+01        4.82367790e-07    0.00   21.21
  134  362782.57        4.03069000e+01        6.63777350e-07    0.00   20.79
  135  362782.83        4.05893700e+01        8.11160420e-07    0.00   20.79
  136  362783.08        4.08807200e+01        8.78654640e-07    0.00   20.79
  137  362783.47        4.12282400e+01        1.13698089e-06    0.00   21.24
  138  362783.73        4.14737000e+01        1.39704254e-06    0.00   21.24
  139  362783.98        4.17671200e+01        1.68660595e-06    0.00   21.24
  140  362784.22        4.20927700e+01        1.95658415e-06    0.00   21.24
  141  362784.51        4.23916500e+01        2.31041922e-06    0.00   20.91
  142  362784.75        4.26833500e+01        2.73286446e-06    0.00   20.91
  143  362784.99        4.29862200e+01        3.16838715e-06    0.00   20.91
  144  362785.25        4.33434100e+01        4.48635927e-06    0.00   20.91
  145  362785.54        4.36236800e+01        5.55034362e-06    0.00   20.97
  146  362785.80        4.39187400e+01        5.82199688e-06    0.00   20.97
  147  362786.06        4.41866300e+01        7.42024398e-06    0.00   20.97
  148  362786.34        4.45237000e+01        8.99952682e-06    0.00   21.21
  149  362786.65        4.48137500e+01        1.03913856e-05    0.00   21.21
  150  362786.89        4.50854300e+01        1.18595404e-05    0.00   21.21
  151  362787.13        4.53922400e+01        1.52629224e-05    0.00   21.21
  152  362787.40        4.57354300e+01        1.83660789e-05    0.00   20.80
  153  362787.65        4.60153700e+01        2.11309548e-05    0.00   20.80

File: data/figure09/Ic_2021-10-09_03-37-09448808_Anneal259.txt
# Ic = 38.51 A, n = 26.21 , Tavg = 0.00 K, Anneal259_00K___3600s
#idx    t_s     iHTS_A                vHTS_V                tHTS_K  tTAR_K
    0  362792.04        6.60362100e-02        9.17714840e-08    0.00   21.25
    1  362792.30        3.66755800e-01        3.51231840e-08    0.00   21.25
    2  362792.54        6.45269700e-01        2.42769540e-08    0.00   21.25
    3  362792.90        9.52362300e-01        5.12995540e-08    0.00   20.97
    4  362793.19        1.26704500e+00        8.88584940e-08    0.00   20.97
    5  362793.44        1.54001200e+00        6.35712840e-08    0.00   20.97
    6  362793.68        1.85020600e+00        1.14455594e-07    0.00   20.97
    7  362793.98        2.19306100e+00        5.35307840e-08    0.00   21.22
    8  362794.26        2.46855500e+00        4.54115740e-08    0.00   21.22
    9  362794.50        2.75548700e+00        9.64198140e-08    0.00   21.22
   10  362794.80        3.12131600e+00        6.22077040e-08    0.00   21.22
   11  362795.05        3.40973900e+00        6.56165240e-08    0.00   20.80
   12  362795.32        3.65763200e+00        3.63007140e-08    0.00   20.80
   13  362795.56        3.96739700e+00       -3.16276560e-08    0.00   20.80
   14  362795.93        4.31961400e+00        3.61147840e-08    0.00   20.80
   15  362796.20        4.60824900e+00        7.68965940e-08    0.00   21.24
   16  362796.44        4.86344400e+00        2.20456740e-08    0.00   21.24
   17  362796.69        5.17904700e+00        5.12995040e-08    0.00   21.24
   18  362797.05        5.51831100e+00        8.63793040e-08    0.00   20.94
   19  362797.31        5.80315000e+00        2.38430440e-08    0.00   20.94
   20  362797.55        6.08088400e+00        6.73699400e-09    0.00   20.94
   21  362797.92        6.43623600e+00        3.97095340e-08    0.00   20.95
   22  362798.20        6.74873800e+00        4.08251440e-08    0.00   20.95
   23  362798.46        6.98680000e+00       -3.54083460e-08    0.00   20.95
   24  362798.70        7.30263700e+00        3.95235940e-08    0.00   20.95
   25  362799.06        7.64855900e+00        6.05342840e-08    0.00   21.23
   26  362799.31        7.89491600e+00       -3.24153600e-09    0.00   21.23
   27  362799.56        8.20200700e+00        3.72303940e-08    0.00   21.23
   28  362799.89        8.56937000e+00        7.14424940e-08    0.00   20.80
   29  362800.16        8.82360600e+00        7.54046400e-09    0.00   20.80
   30  362800.41        9.09510400e+00       -2.15911760e-08    0.00   20.80
   31  362800.65        9.40259600e+00        7.53826400e-09    0.00   20.80
   32  362801.00        9.73581500e+00       -2.76655260e-08    0.00   21.24
   33  362801.24        1.00403900e+01        1.06991640e-08    0.00   21.24
   34  362801.49        1.02930600e+01       -1.35344260e-08    0.00   21.24
   35  362801.73        1.06268400e+01       -2.33270260e-08    0.00   21.24
   36  362802.00        1.09385400e+01        2.30328840e-08    0.00   20.94
   37  362802.30        1.11909600e+01       -3.50409660e-08    0.00   20.94
   38  362802.54        1.14798200e+01       -4.58252260e-08    0.00   20.94
   39  362802.96        1.18320800e+01       -3.67143860e-08    0.00   20.94
   40  362803.26        1.20758400e+01        9.68544000e-10    0.00   20.94
   41  362803.50        1.23673000e+01       -5.72912460e-08    0.00   20.94
   42  362803.76        1.27199900e+01       -4.64450060e-08    0.00   20.94
   43  362804.06        1.30651000e+01        4.56329400e-09    0.00   21.22
   44  362804.32        1.32845900e+01       -4.40278460e-08    0.00   21.22
   45  362804.57        1.35997900e+01       -8.14229600e-09    0.00   21.22
   46  362804.91        1.39182000e+01        2.73713740e-08    0.00   20.80
   47  362805.19        1.41729100e+01       -6.59283600e-09    0.00   20.80
   48  362805.44        1.44571700e+01       -1.04974860e-08    0.00   20.80
   49  362805.69        1.47666400e+01       -2.48145160e-08    0.00   20.80
   50  362806.01        1.51026000e+01       -5.99556060e-08    0.00   21.23
   51  362806.26        1.53518400e+01       -2.87172760e-08    0.00   21.23
   52  362806.52        1.56611400e+01       -1.30362560e-08    0.00   21.23
   53  362806.80        1.59999400e+01       -7.61923060e-08    0.00   21.23
   54  362807.07        1.63110600e+01       -2.41923760e-08    0.00   20.95
   55  362807.33        1.65575000e+01       -3.30666000e-10    0.00   20.95
   56  362807.58        1.68619600e+01       -2.77251460e-08    0.00   20.95
   57  362807.90        1.72169100e+01        2.65679840e-08    0.00   20.95
   58  362808.17        1.75046200e+01        3.45002400e-09    0.00   20.93
   59  362808.41        1.77658700e+01       -2.26429160e-08    0.00   20.93
   60  362808.66        1.80786800e+01       -4.23520660e-08    0.00   20.93
   61  362809.01        1.83933900e+01       -1.04702406e-07    0.00   21.23
   62  362809.27        1.86725800e+01       -9.83805960e-08    0.00   21.23
   63  362809.53        1.89790200e+01       -4.94176160e-08    0.00   21.23
   64  362809.82        1.93468000e+01       -6.10075860e-08    0.00   21.23
   65  362810.12        1.95969000e+01       -3.46667360e-08    0.00   20.78
   66  362810.38        1.98985600e+01       -1.57633060e-08    0.00   20.78
   67  362810.63        2.01783700e+01       -8.63567760e-08    0.00   20.78
   68  362810.89        2.04935400e+01       -6.00159260e-08    0.00   21.22
   69  362811.15        2.08031600e+01       -1.20445960e-08    0.00   21.22
   70  362811.41        2.10766700e+01       -6.41684860e-08    0.00   21.22
   71  362811.65        2.13560400e+01       -6.68335560e-08    0.00   21.22
   72  362811.99        2.16981900e+01       -4.99147560e-08    0.00   20.95
   73  362812.25        2.19783200e+01       -1.24104316e-07    0.00   20.95
   74  362812.50        2.22791200e+01       -9.73915860e-08    0.00   20.95
   75  362812.76        2.26306900e+01       -1.91747260e-08    0.00   20.95
   76  362813.02        2.29067100e+01       -5.36347760e-08    0.00   20.92
   77  362813.28        2.31781500e+01       -4.92342960e-08    0.00   20.92
   78  362813.52        2.34650000e+01       -1.05262856e-07    0.00   20.92
   79  362813.77        2.38216800e+01       -1.02039976e-07    0.00   20.92
   80  362814.01        2.41092300e+01       -1.04890986e-07    0.00   21.22
   81  362814.27        2.43897900e+01       -8.42521460e-08    0.00   21.22
   82  362814.51        2.46636400e+01       -8.59255660e-08    0.00   21.22
   83  362814.79        2.50329800e+01       -1.41954126e-07    0.00   21.22
   84  362815.06        2.53182700e+01       -9.75155460e-08    0.00   20.78
   85  362815.30        2.55669600e+01       -6.42950760e-08    0.00   20.78
   86  362815.55        2.58621400e+01       -1.40280706e-07    0.00   20.78
   87  362815.87        2.62277500e+01       -8.58016060e-08    0.00   21.20
   88  362816.13        2.65174100e+01       -6.36133060e-08    0.00   21.20
   89  362816.37        2.67584700e+01       -1.41148406e-07    0.00   21.20
   90  362816.61        2.70610500e+01       -9.21853960e-08    0.00   21.20
   91  362816.99        2.74102000e+01       -9.86931360e-08    0.00   20.95
   92  362817.25        2.76587500e+01       -3.92557660e-08    0.00   20.95
   93  362817.50        2.79571600e+01       -2.92772260e-08    0.00   20.95
   94  362817.74        2.83499300e+01       -5.28305560e-08    0.00   20.95
   95  362818.06        2.86131500e+01       -7.88640060e-08    0.00   20.90
   96  362818.31        2.88612800e+01       -2.36421060e-08    0.00   20.90
   97  362818.56        2.91518000e+01       -5.27100460e-08    0.00   20.90
   98  362818.90        2.95484500e+01       -3.87028860e-08    0.00   21.23
   99  362819.16        2.97972000e+01        9.76433400e-09    0.00   21.23
  100  362819.41        3.00671100e+01       -4.09960960e-08    0.00   21.23
  101  362819.66        3.03794400e+01       -2.89102760e-08    0.00   21.23
  102  362819.97        3.07240600e+01        5.19097440e-08    0.00   20.77
  103  362820.23        3.09820500e+01        2.14162940e-08    0.00   20.77
  104  362820.48        3.12870200e+01        3.69043400e-09    0.00   20.77
  105  362820.73        3.16384800e+01       -6.16415600e-09    0.00   20.77
  106  362820.98        3.19121400e+01       -6.51677260e-08    0.00   21.21
  107  362821.22        3.21928400e+01       -8.33340600e-09    0.00   21.21
  108  362821.46        3.24880500e+01       -6.50437760e-08    0.00   21.21
  109  362821.71        3.28004100e+01       -4.71939560e-08    0.00   21.21
  110  362822.05        3.31312400e+01        3.85843540e-08    0.00   20.95
  111  362822.30        3.33966200e+01       -3.15753560e-08    0.00   20.95
  112  362822.55        3.37024600e+01       -4.08721360e-08    0.00   20.95
  113  362822.83        3.40416000e+01        4.23030640e-08    0.00   20.90
  114  362823.13        3.43246000e+01       -4.05622460e-08    0.00   20.90
  115  362823.38        3.45956100e+01       -4.71939560e-08    0.00   20.90
  116  362823.63        3.49157600e+01        3.34407740e-08    0.00   20.90
  117  362824.00        3.52423000e+01        1.51579640e-08    0.00   21.22
  118  362824.27        3.55165000e+01       -1.63884560e-08    0.00   21.22
  119  362824.51        3.58137300e+01       -2.09748660e-08    0.00   21.22
  120  362824.78        3.61403100e+01       -8.06601760e-08    0.00   21.22
  121  362825.08        3.64520300e+01        1.34851940e-08    0.00   20.78
  122  362825.37        3.67285100e+01        7.25507240e-08    0.00   20.78
  123  362825.62        3.70220500e+01        1.73898440e-08    0.00   20.78
  124  362825.95        3.73321200e+01        6.70346440e-08    0.00   21.20
  125  362826.20        3.76102800e+01        1.24984554e-07    0.00   21.20
  126  362826.44        3.79173000e+01        8.51323640e-08    0.00   21.20
  127  362826.70        3.82059800e+01        1.58267024e-07    0.00   21.20
  128  362827.03        3.85491500e+01        1.89256284e-07    0.00   20.97
  129  362827.29        3.88227200e+01        2.07973804e-07    0.00   20.97
  130  362827.54        3.91233300e+01        3.14638834e-07    0.00   20.97
  131  362827.87        3.94612300e+01        4.11697204e-07    0.00   20.88
  132  362828.13        3.97334400e+01        4.24836654e-07    0.00   20.88
  133  362828.37        4.00061900e+01        5.35282374e-07    0.00   20.88
  134  362828.62        4.02831100e+01        6.96116644e-07    0.00   20.88
  135  362828.96        4.06185100e+01        8.31849604e-07    0.00   21.24
  136  362829.22        4.09215200e+01        1.06550863e-06    0.00   21.24
  137  362829.46        4.11913900e+01        1.16721602e-06    0.00   21.24
  138  362829.70        4.14778000e+01        1.33040669e-06    0.00   21.24
  139  362830.00        4.18103600e+01        1.65666273e-06    0.00   20.78
  140  362830.25        4.20913000e+01        1.94108197e-06    0.00   20.78
  141  362830.50        4.23730400e+01        2.34022338e-06    0.00   20.78
  142  362830.90        4.26721700e+01        3.38914717e-06    0.00   20.78
  143  362831.19        4.30133100e+01        3.47449154e-06    0.00   21.20
  144  362831.44        4.32932700e+01        3.97986406e-06    0.00   21.20
  145  362831.69        4.35523600e+01        5.34109741e-06    0.00   21.20
  146  362831.99        4.39181400e+01        5.75399907e-06    0.00   20.97
  147  362832.23        4.41972400e+01        7.71916042e-06    0.00   20.97
  148  362832.48        4.44637700e+01        9.00094507e-06    0.00   20.97
  149  362832.72        4.47813400e+01        1.00631386e-05    0.00   20.97
  150  362833.00        4.51183800e+01        1.30002545e-05    0.00   20.89
  151  362833.27        4.53995500e+01        1.49692606e-05    0.00   20.89
  152  362833.52        4.56745000e+01        1.77718822e-05    0.00   20.89
  153  362833.80        4.60420700e+01        2.16996059e-05    0.00   20.89

File: data/figure09/Ic_2021-10-09_03-38-41201184_Anneal259.txt
# Ic = 38.66 A, n = 26.76 , Tavg = 0.00 K, Anneal259_00K___3600s
#idx    t_s     iHTS_A                vHTS_V                tHTS_K  tTAR_K
    0  362884.21        6.66149400e-02        1.81473100e-08    0.00   21.25
    1  362884.45        3.86867700e-01        4.70293000e-08    0.00   21.25
    2  362884.69        6.53251300e-01        3.29601800e-08    0.00   21.25
    3  362885.01        9.98079700e-01        6.72343000e-08    0.00   20.80
    4  362885.25        1.27558900e+00        1.43046400e-08    0.00   20.80
    5  362885.50        1.55285500e+00       -1.12801000e-09    0.00   20.80
    6  362885.75        1.86336600e+00        2.81258500e-08    0.00   20.80
    7  362886.01        2.21815100e+00       -2.00314600e-08    0.00   21.14
    8  362886.26        2.48269900e+00        2.94893800e-08    0.00   21.14
    9  362886.50        2.76661500e+00       -2.85844900e-08    0.00   21.14
   10  362886.76        3.12656500e+00       -1.32758000e-08    0.00   21.14
   11  362887.06        3.41673700e+00        6.51890100e-08    0.00   21.06
   12  362887.32        3.66614900e+00       -5.77640000e-09    0.00   21.06
   13  362887.56        3.97644700e+00       -2.26345600e-08    0.00   21.06
   14  362887.81        4.33777300e+00        8.29768500e-08    0.00   20.83
   15  362888.13        4.62340600e+00        4.47980800e-08    0.00   20.83
   16  362888.37        4.87577500e+00        1.38711700e-08    0.00   20.83
   17  362888.62        5.18260400e+00        6.65532800e-08    0.00   20.83
   18  362888.97        5.55544400e+00        2.53997400e-08    0.00   21.26
   19  362889.24        5.80264100e+00        2.28586200e-08    0.00   21.26
   20  362889.48        6.09407400e+00       -2.73851000e-09    0.00   21.26
   21  362889.73        6.42793200e+00       -7.66788700e-08    0.00   21.26
   22  362890.00        6.75272100e+00        1.72395000e-09    0.00   20.79
   23  362890.26        7.01936800e+00       -3.68266900e-08    0.00   20.79
   24  362890.50        7.31344600e+00       -6.02337000e-09    0.00   20.79
   25  362890.81        7.67936300e+00        1.38097600e-08    0.00   20.79
   26  362891.08        7.93676700e+00       -5.15156000e-08    0.00   21.14
   27  362891.36        8.20684900e+00       -1.85430300e-08    0.00   21.14
   28  362891.60        8.51984900e+00        5.03151000e-08    0.00   21.14
   29  362892.00        8.87491200e+00        2.14331100e-08    0.00   21.05
   30  362892.26        9.11907100e+00        4.94474000e-08    0.00   21.05
   31  362892.52        9.40540700e+00        2.93043800e-08    0.00   21.05
   32  362892.80        9.77191600e+00        5.13276000e-09    0.00   21.05
   33  362893.10        1.00299100e+01       -4.22808000e-08    0.00   20.83
   34  362893.36        1.03044000e+01       -1.00311000e-09    0.00   20.83
   35  362893.61        1.06049700e+01       -4.47599400e-08    0.00   20.83
   36  362893.89        1.09687500e+01       -5.74035600e-08    0.00   21.25
   37  362894.14        1.12215900e+01        2.13091200e-08    0.00   21.25
   38  362894.40        1.14863000e+01       -4.10414600e-08    0.00   21.25
   39  362894.64        1.17961500e+01       -1.03622400e-08    0.00   21.25
   40  362894.99        1.21166800e+01        5.97354600e-08    0.00   20.79
   41  362895.24        1.23759100e+01        2.53373800e-08    0.00   20.79
   42  362895.48        1.26855100e+01        1.30656400e-08    0.00   20.79
   43  362895.73        1.30175400e+01        1.02766000e-08    0.00   20.79
   44  362896.01        1.33013000e+01       -4.06077600e-08    0.00   21.13
   45  362896.26        1.35751700e+01        9.28495000e-09    0.00   21.13
   46  362896.50        1.38827000e+01       -2.42454300e-08    0.00   21.13
   47  362896.76        1.42049500e+01        2.09369100e-08    0.00   21.13
   48  362897.05        1.44983700e+01        7.18212700e-08    0.00   21.06
   49  362897.30        1.47787000e+01       -5.28001000e-09    0.00   21.06
   50  362897.55        1.50763100e+01       -3.83145500e-08    0.00   21.06
   51  362897.83        1.54175300e+01       -7.44925000e-09    0.00   20.82
   52  362898.15        1.57092200e+01       -3.38521000e-08    0.00   20.82
   53  362898.40        1.59777100e+01       -1.62327000e-09    0.00   20.82
   54  362898.64        1.62592000e+01        1.91395300e-08    0.00   20.82
   55  362898.96        1.66045100e+01       -6.63908200e-08    0.00   21.25
   56  362899.22        1.68777900e+01       -2.96375600e-08    0.00   21.25
   57  362899.46        1.71848800e+01        2.35400100e-08    0.00   21.25
   58  362899.70        1.74675500e+01       -1.18497300e-08    0.00   21.25
   59  362899.95        1.78056100e+01        3.80429800e-08    0.00   20.78
   60  362900.21        1.80891900e+01       -9.18470000e-09    0.00   20.78
   61  362900.46        1.83732600e+01       -3.57735200e-08    0.00   20.78
   62  362900.70        1.86825400e+01        1.53587500e-08    0.00   20.78
   63  362901.07        1.90221900e+01       -1.83575700e-08    0.00   21.12
   64  362901.34        1.92669100e+01       -3.29679000e-09    0.00   21.12
   65  362901.58        1.95739000e+01       -1.16019100e-08    0.00   21.12
   66  362902.00        1.99211200e+01       -5.05244200e-08    0.00   21.06
   67  362902.29        2.01849800e+01       -6.73206000e-08    0.00   21.06
   68  362902.54        2.04660400e+01       -4.90369300e-08    0.00   21.06
   69  362902.83        2.08523600e+01       -4.99046300e-08    0.00   20.82
   70  362903.14        2.11249300e+01       -6.82502800e-08    0.00   20.82
   71  362903.38        2.13692800e+01       -4.81072600e-08    0.00   20.82
   72  362903.63        2.16790200e+01        2.86841300e-08    0.00   20.82
   73  362903.96        2.20322300e+01        5.07031000e-09    0.00   21.24
   74  362904.24        2.23082700e+01        3.33491000e-09    0.00   21.24
   75  362904.50        2.25753300e+01        2.96304000e-09    0.00   21.24
   76  362904.76        2.29325400e+01       -5.58545700e-08    0.00   21.24
   77  362905.06        2.32369700e+01       -3.00715100e-08    0.00   20.79
   78  362905.32        2.34714100e+01       -4.59834000e-09    0.00   20.79
   79  362905.56        2.37799000e+01       -7.85387100e-08    0.00   20.79
   80  362905.82        2.41481700e+01       -4.45780000e-10    0.00   21.11
   81  362906.07        2.44313800e+01       -9.18619500e-08    0.00   21.11
   82  362906.33        2.46835400e+01       -6.65106400e-08    0.00   21.11
   83  362906.57        2.49865300e+01       -7.93993000e-09    0.00   21.11
   84  362906.88        2.53507100e+01       -6.37205500e-08    0.00   21.07
   85  362907.14        2.55803900e+01       -3.31031900e-08    0.00   21.07
   86  362907.38        2.58764600e+01       -1.84142900e-08    0.00   21.07
   87  362907.63        2.61808200e+01       -5.23784900e-08    0.00   21.07
   88  362908.00        2.65149400e+01       -8.43576000e-09    0.00   20.81
   89  362908.25        2.67759300e+01       -5.21288000e-09    0.00   20.81
   90  362908.50        2.70729500e+01       -9.12389900e-08    0.00   20.81
   91  362908.77        2.74365800e+01       -7.95250600e-08    0.00   20.81
   92  362909.02        2.77078600e+01       -1.08530980e-07    0.00   21.25
   93  362909.27        2.79712500e+01       -5.48576300e-08    0.00   21.25
   94  362909.52        2.82803800e+01       -2.18850800e-08    0.00   21.25
   95  362909.86        2.86321100e+01       -9.64451800e-08    0.00   21.25
   96  362910.14        2.88831300e+01       -1.12559580e-07    0.00   20.79
   97  362910.39        2.91820100e+01       -4.03546700e-08    0.00   20.79
   98  362910.63        2.94889500e+01       -8.56609300e-08    0.00   20.79
   99  362910.99        2.97944400e+01       -5.43618000e-08    0.00   21.11
  100  362911.26        3.00735300e+01       -6.45882500e-08    0.00   21.11
  101  362911.50        3.03945900e+01       -1.01651370e-07    0.00   21.11
  102  362911.76        3.07524700e+01       -8.36156400e-08    0.00   21.11
  103  362912.11        3.10333000e+01       -3.78726000e-09    0.00   21.07
  104  362912.37        3.12861800e+01       -6.61995000e-08    0.00   21.07
  105  362912.61        3.16049900e+01       -6.68192800e-08    0.00   21.07
  106  362912.92        3.19333000e+01        7.74081000e-09    0.00   20.81
  107  362913.18        3.21940500e+01       -5.96297800e-08    0.00   20.81
  108  362913.43        3.25116600e+01       -6.57036700e-08    0.00   20.81
  109  362913.67        3.28142400e+01       -2.96322000e-08    0.00   20.81
  110  362913.92        3.31275600e+01       -4.50028600e-08    0.00   21.24
  111  362914.20        3.34255800e+01       -4.79158500e-08    0.00   21.24
  112  362914.44        3.37136000e+01       -9.63210300e-08    0.00   21.24
  113  362914.69        3.39873200e+01       -8.31816000e-08    0.00   21.24
  114  362915.03        3.43354500e+01       -8.55952000e-09    0.00   20.79
  115  362915.28        3.46087300e+01       -4.69861700e-08    0.00   20.79
  116  362915.52        3.49120800e+01       -7.53723100e-08    0.00   20.79
  117  362915.81        3.52544600e+01       -5.12626900e-08    0.00   21.09
  118  362916.12        3.55312000e+01       -5.85761400e-08    0.00   21.09
  119  362916.36        3.58269500e+01       -8.00172000e-09    0.00   21.09
  120  362916.61        3.60984000e+01       -4.95272900e-08    0.00   21.09
  121  362916.87        3.64626900e+01       -8.68383200e-08    0.00   21.08
  122  362917.12        3.67704500e+01       -1.37037400e-08    0.00   21.08
  123  362917.36        3.70333600e+01       -2.02734500e-08    0.00   21.08
  124  362917.61        3.73110600e+01        2.44750000e-08    0.00   21.08
  125  362917.92        3.76732600e+01        1.14095890e-07    0.00   20.80
  126  362918.23        3.79528500e+01        9.94690200e-08    0.00   20.80
  127  362918.49        3.82082600e+01        8.08135100e-08    0.00   20.80
  128  362918.73        3.85436400e+01        1.87850310e-07    0.00   20.80
  129  362919.01        3.88690300e+01        2.11092240e-07    0.00   21.25
  130  362919.28        3.91319700e+01        2.89371040e-07    0.00   21.25
  131  362919.53        3.93992600e+01        3.15959800e-07    0.00   21.25
  132  362919.81        3.97678100e+01        3.42858450e-07    0.00   20.80
  133  362920.15        4.00508000e+01        5.34433890e-07    0.00   20.80
  134  362920.40        4.02897900e+01        6.91363360e-07    0.00   20.80
  135  362920.65        4.05734200e+01        7.15658920e-07    0.00   20.80
  136  362921.02        4.09460400e+01        9.16035290e-07    0.00   21.10
  137  362921.28        4.12015000e+01        1.18557963e-06    0.00   21.10
  138  362921.52        4.14777800e+01        1.29583932e-06    0.00   21.10
  139  362921.76        4.18354400e+01        1.55645876e-06    0.00   21.10
  140  362922.02        4.21284200e+01        1.87552389e-06    0.00   21.09
  141  362922.27        4.23796700e+01        2.26109192e-06    0.00   21.09
  142  362922.52        4.26861800e+01        3.36926686e-06    0.00   21.09
  143  362922.79        4.30378300e+01        3.39994620e-06    0.00   21.09
  144  362923.07        4.33461800e+01        4.70756784e-06    0.00   20.81
  145  362923.32        4.35820900e+01        4.81894314e-06    0.00   20.81
  146  362923.58        4.38875800e+01        6.08565901e-06    0.00   20.81
  147  362923.89        4.42495700e+01        6.54033510e-06    0.00   21.24
  148  362924.16        4.45070400e+01        8.33418671e-06    0.00   21.24
  149  362924.40        4.47826400e+01        1.03932465e-05    0.00   21.24
  150  362924.66        4.50970400e+01        1.21437137e-05    0.00   21.24
  151  362924.97        4.54326900e+01        1.49899662e-05    0.00   20.81
  152  362925.22        4.56909600e+01        1.79732538e-05    0.00   20.81
  153  362925.46        4.59955700e+01        2.13790508e-05    0.00   20.81

File: data/figure09/Ic_2021-10-09_03-39-27671488_Anneal259.txt
# Ic = 38.75 A, n = 27.06 , Tavg = 0.00 K, Anneal259_00K___3600s
#idx    t_s     iHTS_A                vHTS_V                tHTS_K  tTAR_K
    0  362929.99        1.01753500e-01       -6.66852100e-09    0.00   21.23
    1  362930.23        3.81630900e-01       -7.58985210e-08    0.00   21.23
    2  362930.48        6.58336000e-01       -6.70355910e-08    0.00   21.23
    3  362930.76        1.02389200e+00       -2.53240610e-08    0.00   20.80
    4  362931.04        1.27670200e+00       -7.00725410e-08    0.00   20.80
    5  362931.28        1.55184900e+00       -5.53216510e-08    0.00   20.80
    6  362931.52        1.86710400e+00       -1.12155941e-07    0.00   20.80
    7  362931.77        2.22929100e+00       -5.17888810e-08    0.00   21.25
    8  362932.02        2.51421700e+00       -4.65826810e-08    0.00   21.25
    9  362932.26        2.76918800e+00       -2.94146410e-08    0.00   21.25
   10  362932.51        3.07695500e+00        2.31835900e-09    0.00   21.25
   11  362932.85        3.44377200e+00        5.97508900e-09    0.00   20.81
   12  362933.14        3.67335300e+00       -2.97865110e-08    0.00   20.81
   13  362933.39        3.97895300e+00       -4.81941210e-08    0.00   20.81
   14  362933.63        4.28857900e+00       -7.89354610e-08    0.00   20.81
   15  362933.95        4.63424600e+00       -7.57745610e-08    0.00   21.25
   16  362934.20        4.92457400e+00       -5.35862510e-08    0.00   21.25
   17  362934.45        5.19063000e+00       -6.16434610e-08    0.00   21.25
   18  362934.69        5.50124100e+00       -4.86899510e-08    0.00   21.25
   19  362935.00        5.81440300e+00       -2.43943810e-08    0.00   20.82
   20  362935.26        6.10032400e+00       -8.43281510e-08    0.00   20.82
   21  362935.50        6.40728300e+00       -6.87737710e-08    0.00   20.82
   22  362935.80        6.77394200e+00        1.87376690e-08    0.00   20.82
   23  362936.13        7.02952000e+00       -2.26645710e-08    0.00   21.07
   24  362936.38        7.31180000e+00       -2.65072410e-08    0.00   21.07
   25  362936.63        7.62254300e+00       -1.36157010e-08    0.00   21.07
   26  362937.06        7.93736600e+00       -3.43785210e-08    0.00   21.12
   27  362937.33        8.22651900e+00       -6.45001010e-08    0.00   21.12
   28  362937.59        8.51480600e+00       -1.70865010e-08    0.00   21.12
   29  362937.94        8.86667800e+00        1.32829990e-08    0.00   20.80
   30  362938.22        9.10606600e+00       -2.18588510e-08    0.00   20.80
   31  362938.46        9.40478900e+00       -2.35942510e-08    0.00   20.80
   32  362938.71        9.71075400e+00       -4.18779210e-08    0.00   20.80
   33  362939.03        1.00268200e+01       -6.62974810e-08    0.00   21.26
   34  362939.31        1.03013800e+01       -5.66908010e-08    0.00   21.26
   35  362939.56        1.06070300e+01       -2.08052110e-08    0.00   21.26
   36  362939.83        1.09624200e+01       -9.05930710e-08    0.00   20.82
   37  362940.19        1.12211400e+01       -1.08566861e-07    0.00   20.82
   38  362940.43        1.14937200e+01       -4.96872210e-08    0.00   20.82
   39  362940.68        1.17732600e+01       -6.25787610e-08    0.00   20.82
   40  362941.01        1.21026400e+01       -2.12390610e-08    0.00   21.07
   41  362941.26        1.23764400e+01       -2.39031810e-08    0.00   21.07
   42  362941.50        1.26843800e+01       -6.08410910e-08    0.00   21.07
   43  362941.76        1.30359600e+01       -5.37745510e-08    0.00   21.07
   44  362942.13        1.33038400e+01       -4.86923110e-08    0.00   21.12
   45  362942.38        1.35735700e+01       -3.25159110e-08    0.00   21.12
   46  362942.62        1.38845800e+01       -5.16053010e-08    0.00   21.12
   47  362942.88        1.42103400e+01       -4.16267510e-08    0.00   20.80
   48  362943.15        1.45022600e+01       -1.10980731e-07    0.00   20.80
   49  362943.40        1.47745300e+01       -9.06517710e-08    0.00   20.80
   50  362943.66        1.50782700e+01       -6.48687010e-08    0.00   20.80
   51  362943.99        1.54074100e+01       -1.34222681e-07    0.00   21.25
   52  362944.24        1.57264500e+01       -9.08377110e-08    0.00   21.25
   53  362944.49        1.59795500e+01       -5.86708510e-08    0.00   21.25
   54  362944.80        1.63067900e+01       -8.68091010e-08    0.00   21.25
   55  362945.06        1.66040000e+01       -5.85468910e-08    0.00   20.83
   56  362945.34        1.68755700e+01       -8.42679810e-08    0.00   20.83
   57  362945.58        1.71925000e+01       -1.63724461e-07    0.00   20.83
   58  362946.00        1.75192300e+01       -9.69116010e-08    0.00   21.05
   59  362946.26        1.77835200e+01       -6.92072010e-08    0.00   21.05
   60  362946.50        1.80944600e+01       -9.07757310e-08    0.00   21.05
   61  362946.87        1.84287700e+01       -8.21607110e-08    0.00   21.12
   62  362947.14        1.86982200e+01       -1.27282591e-07    0.00   21.12
   63  362947.38        1.89916900e+01       -9.98900910e-08    0.00   21.12
   64  362947.63        1.92761600e+01       -1.30632941e-07    0.00   21.12
   65  362947.98        1.96101700e+01       -9.55530610e-08    0.00   20.79
   66  362948.27        1.98868800e+01       -1.20468451e-07    0.00   20.79
   67  362948.51        2.01908700e+01       -1.83314731e-07    0.00   20.79
   68  362948.76        2.05324200e+01       -1.08878461e-07    0.00   20.79
   69  362949.02        2.08170800e+01       -1.44826031e-07    0.00   21.25
   70  362949.29        2.11056800e+01       -1.02680601e-07    0.00   21.25
   71  362949.55        2.13662100e+01       -9.37556910e-08    0.00   21.25
   72  362949.81        2.17401600e+01       -1.34103741e-07    0.00   20.82
   73  362950.11        2.20381700e+01       -6.21466110e-08    0.00   20.82
   74  362950.35        2.22947500e+01       -5.90476810e-08    0.00   20.82
   75  362950.60        2.25758300e+01       -1.32926151e-07    0.00   20.82
   76  362950.95        2.29368400e+01       -1.05097771e-07    0.00   21.05
   77  362951.23        2.32183700e+01       -7.00178910e-08    0.00   21.05
   78  362951.48        2.34772200e+01       -1.32616251e-07    0.00   21.05
   79  362951.72        2.37931300e+01       -8.04922710e-08    0.00   21.05
   80  362952.02        2.41253200e+01       -8.30333910e-08    0.00   21.12
   81  362952.27        2.44279400e+01       -1.50280151e-07    0.00   21.12
   82  362952.52        2.46771600e+01       -1.00449371e-07    0.00   21.12
   83  362952.91        2.50219700e+01       -1.15076321e-07    0.00   21.12
   84  362953.23        2.52988600e+01       -7.70196610e-08    0.00   20.79
   85  362953.47        2.55706700e+01       -9.41245410e-08    0.00   20.79
   86  362953.73        2.58957100e+01       -9.46203710e-08    0.00   20.79
   87  362954.00        2.62164700e+01       -1.10982711e-07    0.00   21.24
   88  362954.26        2.64854500e+01       -6.18957010e-08    0.00   21.24
   89  362954.50        2.67677900e+01       -7.29278810e-08    0.00   21.24
   90  362954.86        2.71238400e+01       -1.41476151e-07    0.00   21.24
   91  362955.13        2.74133500e+01       -9.15834210e-08    0.00   20.82
   92  362955.38        2.76607000e+01       -7.75142910e-08    0.00   20.82
   93  362955.62        2.79707400e+01       -1.18110241e-07    0.00   20.82
   94  362956.03        2.83288600e+01       -4.55333610e-08    0.00   21.03
   95  362956.30        2.85922300e+01       -1.07821801e-07    0.00   21.03
   96  362956.54        2.88723100e+01       -1.12780091e-07    0.00   21.03
   97  362956.85        2.92271100e+01       -1.27716921e-07    0.00   21.03
   98  362957.13        2.95214100e+01       -8.65011810e-08    0.00   21.13
   99  362957.38        2.97689400e+01       -1.49967221e-07    0.00   21.13
  100  362957.64        3.00759200e+01       -1.06210361e-07    0.00   21.13
  101  362957.98        3.04225100e+01       -3.51209610e-08    0.00   20.78
  102  362958.24        3.07139200e+01       -5.01817510e-08    0.00   20.78
  103  362958.48        3.09864600e+01       -7.45393210e-08    0.00   20.78
  104  362958.76        3.13551400e+01       -8.91662610e-08    0.00   20.78
  105  362959.05        3.16380800e+01       -9.95763210e-08    0.00   21.24
  106  362959.30        3.18836000e+01       -7.43491810e-08    0.00   21.24
  107  362959.56        3.21909600e+01       -1.12899341e-07    0.00   21.24
  108  362959.90        3.25485000e+01       -1.69733631e-07    0.00   20.82
  109  362960.14        3.28331300e+01       -1.55044721e-07    0.00   20.82
  110  362960.38        3.30977300e+01       -7.98028210e-08    0.00   20.82
  111  362960.63        3.34075800e+01       -1.16308161e-07    0.00   20.82
  112  362960.87        3.37493200e+01       -5.42057010e-08    0.00   21.04
  113  362961.13        3.40353400e+01       -1.14076931e-07    0.00   21.04
  114  362961.38        3.42970500e+01       -1.17113881e-07    0.00   21.04
  115  362961.62        3.46068500e+01       -3.57980810e-08    0.00   21.04
  116  362961.97        3.49631500e+01       -5.74905610e-08    0.00   21.12
  117  362962.25        3.52096100e+01       -8.07325010e-08    0.00   21.12
  118  362962.49        3.55114100e+01       -7.73856610e-08    0.00   21.12
  119  362962.74        3.58579000e+01       -1.12155601e-07    0.00   21.12
  120  362963.06        3.61613000e+01       -6.55477610e-08    0.00   20.79
  121  362963.35        3.64261000e+01       -2.69971310e-08    0.00   20.79
  122  362963.60        3.67199200e+01       -6.57337010e-08    0.00   20.79
  123  362963.85        3.70720800e+01       -1.98696110e-08    0.00   21.24
  124  362964.09        3.73481300e+01        6.35534590e-08    0.00   21.24
  125  362964.34        3.76242200e+01        8.82643900e-09    0.00   21.24
  126  362964.60        3.79399000e+01        7.26023190e-08    0.00   21.24
  127  362964.84        3.82711700e+01        8.54316490e-08    0.00   20.83
  128  362965.10        3.85492600e+01        1.73068959e-07    0.00   20.83
  129  362965.36        3.88197200e+01        2.07032959e-07    0.00   20.83
  130  362965.61        3.91231000e+01        2.37402429e-07    0.00   20.83
  131  362966.05        3.94388500e+01        3.81936319e-07    0.00   21.03
  132  362966.35        3.97234000e+01        4.59099569e-07    0.00   21.03
  133  362966.59        4.00220100e+01        5.14260449e-07    0.00   21.03
  134  362966.87        4.03322600e+01        5.56281879e-07    0.00   21.13
  135  362967.13        4.06307500e+01        7.44076769e-07    0.00   21.13
  136  362967.38        4.09133500e+01        7.96944439e-07    0.00   21.13
  137  362967.62        4.12013000e+01        1.06091092e-06    0.00   21.13
  138  362967.97        4.15233400e+01        1.33801685e-06    0.00   20.78
  139  362968.23        4.17882200e+01        1.62758046e-06    0.00   20.78
  140  362968.48        4.20908700e+01        1.88410952e-06    0.00   20.78
  141  362968.73        4.24119000e+01        2.24569216e-06    0.00   20.78
  142  362969.03        4.27121000e+01        2.69168953e-06    0.00   21.24
  143  362969.31        4.29929300e+01        3.25550805e-06    0.00   21.24
  144  362969.56        4.33189100e+01        4.45504018e-06    0.00   21.24
  145  362969.83        4.36438800e+01        4.68392682e-06    0.00   21.24
  146  362970.14        4.39281400e+01        6.41033843e-06    0.00   20.83
  147  362970.38        4.42024100e+01        6.60086214e-06    0.00   20.83
  148  362970.62        4.44837500e+01        8.67101813e-06    0.00   20.83
  149  362970.92        4.48332600e+01        1.04135521e-05    0.00   21.04
  150  362971.20        4.50941900e+01        1.23421479e-05    0.00   21.04
  151  362971.44        4.53944100e+01        1.38912471e-05    0.00   21.04
  152  362971.70        4.56824000e+01        1.72390964e-05    0.00   21.04
  153  362972.02        4.60310600e+01        2.12153491e-05    0.00   21.13
