Repository: shortlab/2024-CryoHTS-Facility

# 2024-CryoHTS-Facility
Data repository for Alexis' RSI paper on the cryogenic HTS irradiation facility

File: data/figure09/Ic_2021-10-09_03-40-13839689_Anneal259.txt
# Ic = 38.85 A, n = 27.39 , Tavg = 0.00 K, Anneal259_00K___3600s
#idx    t_s     iHTS_A                vHTS_V                tHTS_K  tTAR_K
    0  362976.57        1.05174200e-01       -1.02772583e-07    0.00   20.96
    1  362976.82        3.81094000e-01       -9.72563330e-08    0.00   20.96
    2  362977.07        6.58159300e-01       -4.74875930e-08    0.00   20.96
    3  362977.44        1.01296200e+00       -1.23783093e-07    0.00   21.20
    4  362977.72        1.28590800e+00       -1.16035783e-07    0.00   21.20
    5  362977.96        1.55385900e+00       -4.30871230e-08    0.00   21.20
    6  362978.20        1.86551100e+00       -1.05995263e-07    0.00   21.20
    7  362978.49        2.20940600e+00       -6.83743330e-08    0.00   21.04
    8  362978.74        2.48635000e+00       -2.03410230e-08    0.00   21.04
    9  362978.99        2.77029700e+00       -8.34351030e-08    0.00   21.04
   10  362979.23        3.12151500e+00       -6.65149830e-08    0.00   21.04
   11  362979.54        3.43825700e+00       -1.04135913e-07    0.00   21.14
   12  362979.80        3.67343300e+00       -1.51797353e-07    0.00   21.14
   13  362980.05        3.98074400e+00       -7.53779030e-08    0.00   21.14
   14  362980.31        4.32783900e+00       -1.02648433e-07    0.00   21.14
   15  362980.63        4.63003400e+00       -1.18576893e-07    0.00   20.79
   16  362980.87        4.88341200e+00       -6.86222530e-08    0.00   20.79
   17  362981.11        5.18949300e+00       -1.07544733e-07    0.00   20.79
   18  362981.46        5.55549400e+00       -6.81264230e-08    0.00   21.25
   19  362981.72        5.79315600e+00       -1.12921630e-08    0.00   21.25
   20  362981.98        6.09598000e+00       -2.77164630e-08    0.00   21.25
   21  362982.22        6.43788500e+00       -5.70942530e-08    0.00   21.25
   22  362982.55        6.75643400e+00       -7.82911830e-08    0.00   20.84
   23  362982.80        7.04218300e+00       -1.31283063e-07    0.00   20.84
   24  362983.06        7.31366600e+00       -8.31877630e-08    0.00   20.84
   25  362983.45        7.68147400e+00       -7.17217530e-08    0.00   21.04
   26  362983.73        7.91479600e+00       -8.90137430e-08    0.00   21.04
   27  362983.97        8.21585800e+00       -1.35373643e-07    0.00   21.04
   28  362984.22        8.53090700e+00       -7.50685830e-08    0.00   21.04
   29  362984.51        8.87497900e+00       -3.34190530e-08    0.00   21.14
   30  362984.77        9.10640400e+00       -7.90352130e-08    0.00   21.14
   31  362985.01        9.41093200e+00       -3.71377630e-08    0.00   21.14
   32  362985.29        9.77508100e+00       -1.08289053e-07    0.00   21.14
   33  362985.60        1.00300900e+01       -1.13371283e-07    0.00   20.79
   34  362985.85        1.03234800e+01       -8.43033830e-08    0.00   20.79
   35  362986.11        1.06085900e+01       -1.31345043e-07    0.00   20.79
   36  362986.46        1.09568300e+01       -1.10582253e-07    0.00   21.24
   37  362986.73        1.12329200e+01       -5.33761230e-08    0.00   21.24
   38  362986.98        1.14931900e+01       -8.02128030e-08    0.00   21.24
   39  362987.23        1.17864000e+01       -1.10334343e-07    0.00   21.24
   40  362987.58        1.21142100e+01       -1.02277133e-07    0.00   20.84
   41  362987.82        1.23816300e+01       -1.30477343e-07    0.00   20.84
   42  362988.07        1.26873300e+01       -1.28370073e-07    0.00   20.84
   43  362988.31        1.30546500e+01       -8.77749630e-08    0.00   21.03
   44  362988.56        1.33039600e+01       -1.71632653e-07    0.00   21.03
   45  362988.81        1.36293900e+01       -1.19695093e-07    0.00   21.03
   46  362989.06        1.38859300e+01       -1.43928683e-07    0.00   21.03
   47  362989.45        1.42067200e+01       -1.20810703e-07    0.00   21.03
   48  362989.72        1.44775500e+01       -1.36429283e-07    0.00   21.14
   49  362989.96        1.47764500e+01       -8.26939230e-08    0.00   21.14
   50  362990.21        1.50870900e+01       -1.15666483e-07    0.00   21.14
   51  362990.45        1.53971300e+01       -6.09394730e-08    0.00   20.79
   52  362990.70        1.56719200e+01       -1.30727263e-07    0.00   20.79
   53  362990.95        1.59779600e+01       -1.34136073e-07    0.00   20.79
   54  362991.19        1.62634000e+01       -1.15790443e-07    0.00   20.79
   55  362991.48        1.66029100e+01       -1.62460253e-07    0.00   21.24
   56  362991.74        1.68839100e+01       -1.26884593e-07    0.00   21.24
   57  362991.98        1.71875400e+01       -1.57935823e-07    0.00   21.24
   58  362992.23        1.74995500e+01       -1.81363693e-07    0.00   21.24
   59  362992.49        1.78216400e+01       -9.21766330e-08    0.00   20.83
   60  362992.75        1.80983800e+01       -1.54650963e-07    0.00   20.83
   61  362993.00        1.83757700e+01       -1.13125373e-07    0.00   20.83
   62  362993.26        1.87278800e+01       -1.03208813e-07    0.00   20.83
   63  362993.60        1.90325500e+01       -1.29611643e-07    0.00   21.03
   64  362993.87        1.92909000e+01       -7.22815430e-08    0.00   21.03
   65  362994.11        1.95782400e+01       -9.57716430e-08    0.00   21.03
   66  362994.40        1.99427900e+01       -1.54961613e-07    0.00   21.13
   67  362994.73        2.02029500e+01       -1.13622463e-07    0.00   21.13
   68  362994.99        2.04746300e+01       -1.04573593e-07    0.00   21.13
   69  362995.23        2.08095100e+01       -1.74609313e-07    0.00   21.13
   70  362995.53        2.11228300e+01       -1.14676093e-07    0.00   20.78
   71  362995.80        2.13930100e+01       -8.99466730e-08    0.00   20.78
   72  362996.04        2.16829900e+01       -1.70208833e-07    0.00   20.78
   73  362996.36        2.20451100e+01       -1.30604573e-07    0.00   21.23
   74  362996.64        2.23293000e+01       -6.15605130e-08    0.00   21.23
   75  362996.89        2.25813500e+01       -1.20811963e-07    0.00   21.23
   76  362997.13        2.28870900e+01       -1.05441293e-07    0.00   21.23
   77  362997.42        2.32307800e+01       -1.67791673e-07    0.00   20.83
   78  362997.70        2.34973100e+01       -1.65560443e-07    0.00   20.83
   79  362997.95        2.37844500e+01       -1.22113513e-07    0.00   20.83
   80  362998.20        2.40912600e+01       -1.86075333e-07    0.00   20.83
   81  362998.52        2.44315900e+01       -1.61717783e-07    0.00   21.02
   82  362998.78        2.47063900e+01       -7.73030530e-08    0.00   21.02
   83  362999.02        2.49879300e+01       -1.21183833e-07    0.00   21.02
   84  362999.31        2.53536100e+01       -1.57317303e-07    0.00   21.13
   85  362999.69        2.55763300e+01       -1.43991923e-07    0.00   21.13
   86  362999.95        2.58861500e+01       -1.05813113e-07    0.00   21.13
   87  363000.19        2.61886800e+01       -1.80063123e-07    0.00   21.13
   88  363000.48        2.65260600e+01       -1.70022373e-07    0.00   20.78
   89  363000.75        2.67818700e+01       -2.20348863e-07    0.00   20.78
   90  363001.00        2.70752500e+01       -2.20906673e-07    0.00   20.78
   91  363001.26        2.74316800e+01       -1.74236863e-07    0.00   20.78
   92  363001.58        2.76472700e+01       -2.37268993e-07    0.00   21.24
   93  363001.87        2.79682700e+01       -2.30637293e-07    0.00   21.24
   94  363002.11        2.82835700e+01       -1.65621843e-07    0.00   21.24
   95  363002.46        2.86436800e+01       -1.81550323e-07    0.00   20.84
   96  363002.73        2.88822000e+01       -1.79567013e-07    0.00   20.84
   97  363002.97        2.91816800e+01       -1.45044983e-07    0.00   20.84
   98  363003.22        2.94987600e+01       -1.85702883e-07    0.00   20.84
   99  363003.55        2.98120000e+01       -2.30451363e-07    0.00   21.02
  100  363003.83        3.01026600e+01       -1.78451393e-07    0.00   21.02
  101  363004.08        3.03946400e+01       -1.41512213e-07    0.00   21.02
  102  363004.40        3.07438800e+01       -1.69030663e-07    0.00   21.14
  103  363004.72        3.10486400e+01       -1.36367993e-07    0.00   21.14
  104  363004.97        3.13017800e+01       -1.21307223e-07    0.00   21.14
  105  363005.21        3.16133500e+01       -1.82541973e-07    0.00   21.14
  106  363005.52        3.19341000e+01       -1.81116473e-07    0.00   20.78
  107  363005.77        3.22042800e+01       -1.27133193e-07    0.00   20.78
  108  363006.01        3.25055000e+01       -1.97042263e-07    0.00   20.78
  109  363006.30        3.28551900e+01       -1.97473493e-07    0.00   20.78
  110  363006.57        3.31423000e+01       -2.30630653e-07    0.00   21.24
  111  363006.83        3.34075100e+01       -2.13152733e-07    0.00   21.24
  112  363007.07        3.37210600e+01       -1.33200543e-07    0.00   21.24
  113  363007.49        3.40264000e+01       -2.07078843e-07    0.00   20.84
  114  363007.76        3.43093100e+01       -2.32118133e-07    0.00   20.84
  115  363008.01        3.46150400e+01       -1.85262433e-07    0.00   20.84
  116  363008.25        3.49319100e+01       -1.23903773e-07    0.00   20.84
  117  363008.54        3.52457500e+01       -1.54273213e-07    0.00   21.01
  118  363008.80        3.55165400e+01       -9.87405330e-08    0.00   21.01
  119  363009.04        3.58236500e+01       -1.35803633e-07    0.00   21.01
  120  363009.31        3.61627800e+01       -1.35679683e-07    0.00   21.01
  121  363009.59        3.64441200e+01       -7.40111330e-08    0.00   21.15
  122  363009.87        3.67422600e+01       -1.32952623e-07    0.00   21.15
  123  363010.11        3.70313600e+01       -1.07665423e-07    0.00   21.15
  124  363010.48        3.73642000e+01       -3.86214430e-08    0.00   20.78
  125  363010.74        3.76327200e+01       -1.66810730e-08    0.00   20.78
  126  363010.99        3.79366900e+01       -7.47548730e-08    0.00   20.78
  127  363011.24        3.82634100e+01        1.54857370e-08    0.00   20.78
  128  363011.50        3.85586100e+01        3.81698470e-08    0.00   21.24
  129  363011.76        3.88637600e+01        1.50660817e-07    0.00   21.24
  130  363012.00        3.91287500e+01        2.07743377e-07    0.00   21.24
  131  363012.26        3.94530500e+01        2.45984487e-07    0.00   21.24
  132  363012.61        3.97615300e+01        3.27238307e-07    0.00   20.86
  133  363012.86        4.00234100e+01        5.07843457e-07    0.00   20.86
  134  363013.10        4.02999800e+01        5.18503747e-07    0.00   20.86
  135  363013.47        4.06519200e+01        6.28205567e-07    0.00   21.00
  136  363013.73        4.09146000e+01        8.90746197e-07    0.00   21.00
  137  363013.98        4.12209900e+01        9.64748447e-07    0.00   21.00
  138  363014.22        4.15045800e+01        1.20249771e-06    0.00   21.00
  139  363014.47        4.18197800e+01        1.36072864e-06    0.00   21.16
  140  363014.73        4.21065200e+01        1.80505200e-06    0.00   21.16
  141  363014.98        4.23860600e+01        2.21094874e-06    0.00   21.16
  142  363015.23        4.27246000e+01        2.55846180e-06    0.00   21.16
  143  363015.51        4.30297700e+01        3.81048807e-06    0.00   20.78
  144  363015.78        4.33262800e+01        3.95880245e-06    0.00   20.78
  145  363016.02        4.35897700e+01        5.21764635e-06    0.00   20.78
  146  363016.31        4.39652200e+01        5.42217517e-06    0.00   20.78
  147  363016.59        4.42380800e+01        6.22603680e-06    0.00   21.24
  148  363016.87        4.45083000e+01        8.63130709e-06    0.00   21.24
  149  363017.12        4.47858200e+01        1.04162966e-05    0.00   21.24
  150  363017.42        4.51467200e+01        1.19078165e-05    0.00   20.87
  151  363017.69        4.54133800e+01        1.47472522e-05    0.00   20.87
  152  363017.94        4.57745500e+01        1.75834739e-05    0.00   20.87
  153  363018.19        4.60062600e+01        2.01607408e-05    0.00   20.87

File: data/figure09/Ic_2021-10-09_06-29-35605240_anneal262K.txt
# Ic = 38.62 A, n = 26.68 , Tavg = 0.00 K, Anneal262_00K___3600s
#idx    t_s     iHTS_A                vHTS_V                tHTS_K  tTAR_K
    0  373138.16        5.44848000e-02       -3.95174860e-08    0.00   21.00
    1  373138.41        3.61479500e-01        4.49592040e-08    0.00   21.00
    2  373138.65        6.41561700e-01       -4.87150600e-09    0.00   21.00
    3  373138.94        9.93502900e-01        2.43823440e-08    0.00   21.25
    4  373139.20        1.28672600e+00        8.98936040e-08    0.00   21.25
    5  373139.44        1.53715700e+00        1.11189440e-08    0.00   21.25
    6  373139.68        1.84424000e+00        3.93811340e-08    0.00   21.25
    7  373140.02        2.18591700e+00        3.84514540e-08    0.00   20.93
    8  373140.30        2.46567600e+00       -2.76423600e-09    0.00   20.93
    9  373140.55        2.75024500e+00        4.41534740e-08    0.00   20.93
   10  373140.84        3.12184500e+00        4.67580440e-08    0.00   20.98
   11  373141.14        3.41971200e+00        4.98901400e-09    0.00   20.98
   12  373141.39        3.65094300e+00        3.50300400e-09    0.00   20.98
   13  373141.63        3.96290200e+00        2.80464640e-08    0.00   20.98
   14  373141.97        4.30309200e+00       -2.19701260e-08    0.00   21.23
   15  373142.23        4.58925500e+00        1.52789040e-08    0.00   21.23
   16  373142.49        4.86236700e+00        4.47806440e-08    0.00   21.23
   17  373142.78        5.21386700e+00       -3.18866760e-08    0.00   21.23
   18  373143.08        5.48749900e+00        2.32541400e-09    0.00   20.81
   19  373143.41        5.76642200e+00        8.12239540e-08    0.00   20.81
   20  373143.65        6.07801600e+00        3.40583740e-08    0.00   20.81
   21  373144.00        6.42522500e+00        1.99892740e-08    0.00   21.26
   22  373144.28        6.72081300e+00        2.35840140e-08    0.00   21.26
   23  373144.52        6.98593000e+00        2.86662440e-08    0.00   21.26
   24  373144.80        7.35714600e+00       -4.79390860e-08    0.00   21.26
   25  373145.06        7.64552600e+00        2.06710340e-08    0.00   20.92
   26  373145.32        7.88929800e+00        4.06280840e-08    0.00   20.92
   27  373145.56        8.19700700e+00       -9.63641600e-09    0.00   20.92
   28  373145.83        8.55353400e+00        2.66209640e-08    0.00   20.99
   29  373146.18        8.84438800e+00        6.12669040e-08    0.00   20.99
   30  373146.43        9.08739500e+00        5.02967240e-08    0.00   20.99
   31  373146.68        9.39431300e+00        7.27938640e-08    0.00   20.99
   32  373147.01        9.72968800e+00        7.72824000e-10    0.00   21.21
   33  373147.28        9.97888900e+00       -3.19538960e-08    0.00   21.21
   34  373147.53        1.02861300e+01        3.61604440e-08    0.00   21.21
   35  373147.87        1.06273000e+01       -1.85045660e-08    0.00   21.21
   36  373148.14        1.09311400e+01       -1.28025460e-08    0.00   20.81
   37  373148.39        1.11792200e+01        4.27921440e-08    0.00   20.81
   38  373148.63        1.14802400e+01       -3.08382860e-08    0.00   20.81
   39  373149.00        1.18142100e+01       -4.24282560e-08    0.00   21.25
   40  373149.24        1.20636800e+01        1.39721540e-08    0.00   21.25
   41  373149.50        1.23617900e+01       -9.70362600e-09    0.00   21.25
   42  373149.76        1.27199700e+01       -1.95631600e-09    0.00   21.25
   43  373150.06        1.30111600e+01        6.96858400e-09    0.00   20.91
   44  373150.33        1.32531400e+01       -6.12077360e-08    0.00   20.91
   45  373150.58        1.35601100e+01       -2.47024160e-08    0.00   20.91
   46  373150.92        1.39100700e+01        5.30805740e-08    0.00   20.91
   47  373151.19        1.41480400e+01        3.91354140e-08    0.00   20.99
   48  373151.44        1.44526300e+01       -3.40611660e-08    0.00   20.99
   49  373151.69        1.47593100e+01        9.88157400e-09    0.00   20.99
   50  373151.95        1.51021000e+01       -4.45975060e-08    0.00   21.21
   51  373152.22        1.53549500e+01        1.28565440e-08    0.00   21.21
   52  373152.46        1.56389300e+01        2.16574840e-08    0.00   21.21
   53  373152.72        1.59668400e+01       -1.18707660e-08    0.00   21.21
   54  373153.06        1.62772600e+01       -1.12483660e-08    0.00   20.80
   55  373153.34        1.65693400e+01       -1.36030260e-08    0.00   20.80
   56  373153.59        1.69085000e+01       -7.36601260e-08    0.00   20.80
   57  373153.99        1.72089100e+01       -3.06470960e-08    0.00   21.26
   58  373154.24        1.74600800e+01        3.23849640e-08    0.00   21.26
   59  373154.48        1.77663000e+01        1.39153940e-08    0.00   21.26
   60  373154.73        1.80754200e+01       -4.07495760e-08    0.00   21.26
   61  373155.07        1.83899500e+01        6.84985400e-09    0.00   20.89
   62  373155.32        1.86676200e+01       -2.41393560e-08    0.00   20.89
   63  373155.57        1.89744600e+01       -1.09999360e-08    0.00   20.89
   64  373155.94        1.92911800e+01       -7.90101600e-09    0.00   21.01
   65  373156.19        1.95628200e+01        1.37914340e-08    0.00   21.01
   66  373156.43        1.98737700e+01       -6.33717060e-08    0.00   21.01
   67  373156.67        2.01820600e+01       -1.21155460e-08    0.00   21.01
   68  373157.02        2.04932600e+01       -7.27304460e-08    0.00   21.20
   69  373157.27        2.07702000e+01       -1.10909156e-07    0.00   21.20
   70  373157.52        2.10709900e+01       -5.64301160e-08    0.00   21.20
   71  373157.81        2.14178900e+01       -1.09359696e-07    0.00   21.20
   72  373158.08        2.17028600e+01       -6.51690760e-08    0.00   20.81
   73  373158.36        2.19937200e+01        2.22824840e-08    0.00   20.81
   74  373158.61        2.22824900e+01       -7.22340060e-08    0.00   20.81
   75  373159.00        2.25947300e+01       -7.47743760e-08    0.00   21.25
   76  373159.24        2.28801200e+01       -3.00877860e-08    0.00   21.25
   77  373159.49        2.31788000e+01       -3.17612060e-08    0.00   21.25
   78  373159.77        2.35039700e+01       -5.95275360e-08    0.00   21.25
   79  373160.03        2.38125200e+01       -5.14703360e-08    0.00   20.89
   80  373160.28        2.40945500e+01       -9.98134960e-08    0.00   20.89
   81  373160.53        2.44450000e+01       -2.75466760e-08    0.00   20.89
   82  373160.80        2.47228100e+01        2.88472400e-09    0.00   20.89
   83  373161.06        2.50132000e+01       -6.42998660e-08    0.00   21.00
   84  373161.34        2.53021700e+01       -2.31462060e-08    0.00   21.00
   85  373161.59        2.55598600e+01       -5.15942960e-08    0.00   21.00
   86  373161.90        2.58879100e+01       -3.60377160e-08    0.00   21.19
   87  373162.19        2.61732500e+01       -5.65525660e-08    0.00   21.19
   88  373162.43        2.64771300e+01       -6.20686460e-08    0.00   21.19
   89  373162.67        2.67587800e+01       -8.17777860e-08    0.00   21.19
   90  373162.94        2.70940700e+01       -1.11843760e-08    0.00   20.80
   91  373163.20        2.73637400e+01       -6.35561260e-08    0.00   20.80
   92  373163.45        2.76471700e+01       -3.37445160e-08    0.00   20.80
   93  373163.69        2.79607800e+01       -3.74696600e-09    0.00   20.80
   94  373164.00        2.82973000e+01       -6.93820960e-08    0.00   21.26
   95  373164.25        2.86315300e+01       -6.92581460e-08    0.00   21.26
   96  373164.49        2.88579400e+01       -4.51492460e-08    0.00   21.26
   97  373164.76        2.92140100e+01       -1.19028236e-07    0.00   21.26
   98  373165.16        2.95095700e+01       -9.99392360e-08    0.00   20.88
   99  373165.41        2.97600400e+01        5.73398400e-09    0.00   20.88
  100  373165.66        3.00752800e+01       -4.09977560e-08    0.00   20.88
  101  373165.92        3.04154100e+01       -5.89095160e-08    0.00   21.02
  102  373166.18        3.07156400e+01       -7.78129360e-08    0.00   21.02
  103  373166.43        3.09776400e+01       -1.28325356e-07    0.00   21.02
  104  373166.67        3.12847900e+01       -7.51478660e-08    0.00   21.02
  105  373167.02        3.16415900e+01       -1.35824746e-07    0.00   21.18
  106  373167.29        3.18945800e+01       -1.48282416e-07    0.00   21.18
  107  373167.54        3.21872000e+01       -8.40107860e-08    0.00   21.18
  108  373167.83        3.25499200e+01       -9.09523660e-08    0.00   21.18
  109  373168.14        3.28411400e+01       -1.33655506e-07    0.00   20.81
  110  373168.39        3.30829000e+01       -6.44875760e-08    0.00   20.81
  111  373168.63        3.34032600e+01       -4.68857060e-08    0.00   20.81
  112  373168.92        3.37351900e+01       -6.31240560e-08    0.00   21.25
  113  373169.21        3.40054500e+01       -1.10537546e-07    0.00   21.25
  114  373169.46        3.42938300e+01       -1.53488596e-07    0.00   21.25
  115  373169.70        3.45975700e+01       -7.20489460e-08    0.00   21.25
  116  373169.96        3.49356000e+01       -5.49428960e-08    0.00   20.88
  117  373170.21        3.51958100e+01       -8.94029060e-08    0.00   20.88
  118  373170.46        3.55050500e+01       -6.16299600e-09    0.00   20.88
  119  373170.70        3.58218500e+01       -8.90877760e-08    0.00   20.88
  120  373170.99        3.61257200e+01       -5.22720160e-08    0.00   21.03
  121  373171.25        3.64418000e+01       -1.06845260e-08    0.00   21.03
  122  373171.50        3.67065700e+01       -7.37785160e-08    0.00   21.03
  123  373171.81        3.70847400e+01       -9.07308600e-09    0.00   21.18
  124  373172.19        3.73391300e+01        3.01592240e-08    0.00   21.18
  125  373172.45        3.76122700e+01        5.93510340e-08    0.00   21.18
  126  373172.69        3.79253400e+01        2.84238240e-08    0.00   21.18
  127  373172.94        3.82455500e+01        1.01868204e-07    0.00   20.80
  128  373173.20        3.85177200e+01        1.02364034e-07    0.00   20.80
  129  373173.44        3.88170000e+01        2.17209964e-07    0.00   20.80
  130  373173.69        3.91179600e+01        2.67846294e-07    0.00   20.80
  131  373174.03        3.94428700e+01        3.13586334e-07    0.00   21.27
  132  373174.29        3.97103600e+01        4.46034124e-07    0.00   21.27
  133  373174.54        4.00084000e+01        5.35221004e-07    0.00   21.27
  134  373174.83        4.03455400e+01        5.73337714e-07    0.00   20.86
  135  373175.14        4.06353600e+01        7.87596954e-07    0.00   20.86
  136  373175.38        4.08841100e+01        9.69503484e-07    0.00   20.86
  137  373175.63        4.11868600e+01        1.14012995e-06    0.00   20.86
  138  373175.93        4.15422800e+01        1.39523295e-06    0.00   21.05
  139  373176.18        4.18200800e+01        1.63948871e-06    0.00   21.05
  140  373176.43        4.21030200e+01        1.91851345e-06    0.00   21.05
  141  373176.67        4.23637400e+01        2.30538072e-06    0.00   21.05
  142  373176.98        4.27089700e+01        2.77158254e-06    0.00   21.17
  143  373177.23        4.29922600e+01        3.36316675e-06    0.00   21.17
  144  373177.48        4.32985900e+01        4.64215383e-06    0.00   21.17
  145  373177.72        4.35805100e+01        4.83645624e-06    0.00   21.17
  146  373178.04        4.39188800e+01        6.76652684e-06    0.00   20.82
  147  373178.30        4.41939500e+01        6.84511706e-06    0.00   20.82
  148  373178.54        4.44665500e+01        9.05410236e-06    0.00   20.82
  149  373178.84        4.48420300e+01        1.07424052e-05    0.00   20.82
  150  373179.12        4.51606200e+01        1.26864326e-05    0.00   21.26
  151  373179.38        4.53953300e+01        1.48966590e-05    0.00   21.26
  152  373179.62        4.56773600e+01        1.83599730e-05    0.00   21.26
  153  373179.92        4.60279300e+01        2.14895930e-05    0.00   20.87

File: data/figure09/Ic_2021-10-09_06-34-19274861_Anneal262.txt
# Ic = 38.74 A, n = 27.22 , Tavg = 0.00 K, Anneal262_00K___3600s
#idx    t_s     iHTS_A                vHTS_V                tHTS_K  tTAR_K
    0  373422.10        1.10845700e-01       -2.29072540e-08    0.00   21.25
    1  373422.35        3.86547600e-01       -4.27403740e-08    0.00   21.25
    2  373422.59        6.65807800e-01       -9.14802400e-09    0.00   21.25
    3  373422.92        1.00719700e+00       -2.27213140e-08    0.00   20.84
    4  373423.18        1.28443200e+00       -1.29140044e-07    0.00   20.84
    5  373423.42        1.55956000e+00       -8.18520540e-08    0.00   20.84
    6  373423.66        1.87090500e+00        5.16606000e-10    0.00   20.84
    7  373423.96        2.21115000e+00       -1.00197440e-08    0.00   21.03
    8  373424.22        2.49240000e+00        3.21876260e-08    0.00   21.03
    9  373424.47        2.77326200e+00       -1.28077400e-09    0.00   21.03
   10  373424.72        3.09054400e+00       -7.66456400e-09    0.00   21.03
   11  373424.98        3.42430000e+00       -6.11510400e-09    0.00   21.14
   12  373425.23        3.68604000e+00       -4.20626440e-08    0.00   21.14
   13  373425.48        3.98330400e+00        3.73948600e-09    0.00   21.14
   14  373425.73        4.31908700e+00       -3.90257040e-08    0.00   21.14
   15  373426.04        4.64816700e+00       -2.80555040e-08    0.00   21.09
   16  373426.31        4.88621000e+00        1.16107560e-08    0.00   21.09
   17  373426.55        5.19295400e+00       -3.27038940e-08    0.00   21.09
   18  373426.87        5.56853600e+00       -4.90662240e-08    0.00   21.09
   19  373427.14        5.82562900e+00       -3.07825540e-08    0.00   21.09
   20  373427.38        6.10085500e+00       -6.58004240e-08    0.00   21.09
   21  373427.64        6.41334400e+00       -6.17708400e-09    0.00   21.09
   22  373428.01        6.71275300e+00        6.40556000e-10    0.00   20.81
   23  373428.29        7.06693000e+00        2.69814360e-08    0.00   20.81
   24  373428.54        7.32087900e+00       -5.98504840e-08    0.00   20.81
   25  373428.82        7.69122400e+00        1.69419600e-09    0.00   21.02
   26  373429.12        7.96649500e+00        2.36985760e-08    0.00   21.02
   27  373429.38        8.22475000e+00       -5.55074240e-08    0.00   21.02
   28  373429.62        8.53160000e+00       -5.73819400e-09    0.00   21.02
   29  373429.92        8.87393800e+00       -7.23650640e-08    0.00   21.14
   30  373430.20        9.12710900e+00       -6.59812840e-08    0.00   21.14
   31  373430.44        9.41572700e+00       -2.37739340e-08    0.00   21.14
   32  373430.69        9.72182900e+00       -5.38954740e-08    0.00   21.14
   33  373430.97        1.00335800e+01        1.83094660e-08    0.00   20.78
   34  373431.22        1.03155300e+01        4.85549660e-08    0.00   20.78
   35  373431.47        1.06143900e+01       -4.00279400e-09    0.00   20.78
   36  373431.71        1.09224000e+01       -2.30921640e-08    0.00   20.78
   37  373432.00        1.12327100e+01       -2.24104040e-08    0.00   21.24
   38  373432.27        1.15204900e+01        8.70279600e-09    0.00   21.24
   39  373432.52        1.18040800e+01        2.09125560e-08    0.00   21.24
   40  373432.80        1.21240200e+01       -4.27393540e-08    0.00   21.24
   41  373433.10        1.23714200e+01       -1.22459340e-08    0.00   20.84
   42  373433.37        1.27494700e+01        2.69244760e-08    0.00   20.84
   43  373433.63        1.30009000e+01       -6.76547040e-08    0.00   20.84
   44  373433.87        1.33087200e+01       -5.08585340e-08    0.00   21.01
   45  373434.15        1.36184000e+01       -2.42697640e-08    0.00   21.01
   46  373434.40        1.38898300e+01       -6.22005940e-08    0.00   21.01
   47  373434.65        1.41452500e+01        1.48386660e-08    0.00   21.01
   48  373435.02        1.45104500e+01       -1.45374440e-08    0.00   20.79
   49  373435.29        1.48101800e+01       -9.51693040e-08    0.00   20.79
   50  373435.54        1.50809000e+01       -5.80437640e-08    0.00   20.79
   51  373435.79        1.54296500e+01        4.92634600e-09    0.00   20.78
   52  373436.07        1.57058700e+01       -1.70534400e-09    0.00   20.78
   53  373436.36        1.60030500e+01        7.59141600e-09    0.00   20.78
   54  373436.60        1.62724900e+01       -6.78758400e-09    0.00   20.78
   55  373436.91        1.66233500e+01       -7.19269340e-08    0.00   21.24
   56  373437.23        1.68906700e+01       -9.07064140e-08    0.00   21.24
   57  373437.47        1.71953300e+01       -3.59174540e-08    0.00   21.24
   58  373437.72        1.74917700e+01       -9.23178540e-08    0.00   21.24
   59  373438.06        1.78192500e+01       -3.94502240e-08    0.00   20.84
   60  373438.32        1.80963700e+01       -2.09186740e-08    0.00   20.84
   61  373438.56        1.83776800e+01       -1.06139044e-07    0.00   20.84
   62  373438.91        1.87392000e+01       -6.56051340e-08    0.00   21.01
   63  373439.19        1.90314400e+01       -2.22821940e-08    0.00   21.01
   64  373439.44        1.92781300e+01       -9.30615940e-08    0.00   21.01
   65  373439.69        1.95821300e+01       -6.75884440e-08    0.00   21.01
   66  373439.96        1.99403800e+01       -3.56075640e-08    0.00   21.14
   67  373440.29        2.01992900e+01       -3.90783540e-08    0.00   21.14
   68  373440.53        2.04789200e+01       -2.56910140e-08    0.00   21.14
   69  373440.81        2.08422100e+01       -3.45549040e-08    0.00   21.14
   70  373441.16        2.11382100e+01       -1.15748684e-07    0.00   20.77
   71  373441.41        2.13770500e+01       -1.15811004e-07    0.00   20.77
   72  373441.65        2.16898700e+01       -4.67669740e-08    0.00   20.77
   73  373442.05        2.20320200e+01       -1.31987384e-07    0.00   21.23
   74  373442.30        2.22996600e+01       -1.16492764e-07    0.00   21.23
   75  373442.55        2.25856200e+01       -6.69719640e-08    0.00   21.23
   76  373442.89        2.29489300e+01       -7.84379840e-08    0.00   20.84
   77  373443.20        2.32334600e+01       -9.85190040e-08    0.00   20.84
   78  373443.44        2.34838100e+01       -7.55869640e-08    0.00   20.84
   79  373443.69        2.37971100e+01       -9.92627440e-08    0.00   20.84
   80  373444.00        2.41323400e+01       -1.14385494e-07    0.00   21.24
   81  373444.26        2.44101200e+01       -9.74033940e-08    0.00   21.24
   82  373444.51        2.46877100e+01       -1.16058914e-07    0.00   21.24
   83  373444.82        2.50446200e+01       -1.39114914e-07    0.00   21.14
   84  373445.09        2.53343400e+01       -9.88908740e-08    0.00   21.14
   85  373445.35        2.55756500e+01       -1.00440344e-07    0.00   21.14
   86  373445.59        2.58815500e+01       -1.67439074e-07    0.00   21.14
   87  373445.97        2.62349600e+01       -9.39326040e-08    0.00   20.77
   88  373446.23        2.65037100e+01       -1.00130444e-07    0.00   20.77
   89  373446.47        2.67760400e+01       -1.24983814e-07    0.00   20.77
   90  373446.72        2.71000800e+01       -5.13535540e-08    0.00   20.77
   91  373447.05        2.74255700e+01       -5.50724840e-08    0.00   21.23
   92  373447.32        2.76959100e+01       -7.69509340e-08    0.00   21.23
   93  373447.57        2.79846900e+01       -9.01523540e-08    0.00   21.23
   94  373447.81        2.83468800e+01       -1.26657684e-07    0.00   20.84
   95  373448.06        2.86321500e+01       -1.07072484e-07    0.00   20.84
   96  373448.30        2.88788900e+01       -6.83359240e-08    0.00   20.84
   97  373448.54        2.91891400e+01       -1.33103444e-07    0.00   20.84
   98  373448.83        2.95562300e+01       -8.25909740e-08    0.00   20.99
   99  373449.08        2.98114500e+01       -9.87673640e-08    0.00   20.99
  100  373449.33        3.00947400e+01       -6.25719240e-08    0.00   20.99
  101  373449.57        3.04029000e+01       -7.03192340e-08    0.00   20.99
  102  373449.95        3.07599500e+01       -1.55415694e-07    0.00   21.14
  103  373450.21        3.09896200e+01       -1.41408564e-07    0.00   21.14
  104  373450.46        3.13025500e+01       -8.66815540e-08    0.00   21.14
  105  373450.70        3.16234400e+01       -1.17360904e-07    0.00   21.14
  106  373451.00        3.19559800e+01       -6.30677540e-08    0.00   20.77
  107  373451.27        3.22430900e+01       -3.01571840e-08    0.00   20.77
  108  373451.52        3.25075000e+01       -9.57923940e-08    0.00   20.77
  109  373451.81        3.28789600e+01       -1.07816224e-07    0.00   21.23
  110  373452.10        3.31328800e+01       -1.40540864e-07    0.00   21.23
  111  373452.35        3.34159900e+01       -1.41842414e-07    0.00   21.23
  112  373452.61        3.37208400e+01       -8.01753840e-08    0.00   21.23
  113  373452.85        3.40401400e+01       -6.31948540e-08    0.00   20.85
  114  373453.10        3.43548100e+01       -1.01746284e-07    0.00   20.85
  115  373453.34        3.46167300e+01       -5.32790840e-08    0.00   20.85
  116  373453.58        3.49260800e+01       -1.06828514e-07    0.00   20.85
  117  373453.99        3.52271400e+01       -8.24089840e-08    0.00   20.99
  118  373454.24        3.55182500e+01       -5.76175740e-08    0.00   20.99
  119  373454.49        3.58324400e+01       -8.82349640e-08    0.00   20.99
  120  373454.74        3.61679100e+01       -1.02304084e-07    0.00   20.99
  121  373455.01        3.64523200e+01       -5.61920740e-08    0.00   20.79
  122  373455.28        3.67567900e+01       -1.12716474e-07    0.00   20.79
  123  373455.53        3.70424900e+01       -2.76199740e-08    0.00   20.79
  124  373455.77        3.73775400e+01        3.20033560e-08    0.00   20.79
  125  373456.02        3.76637400e+01        8.07964600e-09    0.00   20.77
  126  373456.26        3.79446900e+01        8.03465960e-08    0.00   20.77
  127  373456.51        3.82194100e+01        4.19818960e-08    0.00   20.77
  128  373456.77        3.85624000e+01        1.10096286e-07    0.00   20.77
  129  373457.07        3.88830700e+01        2.29157016e-07    0.00   21.23
  130  373457.32        3.91345500e+01        2.71612296e-07    0.00   21.23
  131  373457.57        3.94167900e+01        3.18963876e-07    0.00   21.23
  132  373457.85        3.97792900e+01        4.03068726e-07    0.00   20.86
  133  373458.22        4.00773400e+01        5.34401196e-07    0.00   20.86
  134  373458.46        4.02974000e+01        6.87612526e-07    0.00   20.86
  135  373458.70        4.06061100e+01        7.16433116e-07    0.00   20.86
  136  373459.05        4.09437400e+01        8.55451326e-07    0.00   20.99
  137  373459.30        4.12175300e+01        1.14234982e-06    0.00   20.99
  138  373459.55        4.14894200e+01        1.32208748e-06    0.00   20.99
  139  373459.84        4.18453500e+01        1.53585133e-06    0.00   20.81
  140  373460.16        4.21421400e+01        1.94776046e-06    0.00   20.81
  141  373460.41        4.23836800e+01        2.30091397e-06    0.00   20.81
  142  373460.66        4.26994300e+01        2.58750256e-06    0.00   20.81
  143  373460.96        4.30415900e+01        3.75740877e-06    0.00   20.77
  144  373461.23        4.33157900e+01        4.05267436e-06    0.00   20.77
  145  373461.48        4.35929700e+01        5.31213951e-06    0.00   20.77
  146  373461.72        4.39103900e+01        6.53293007e-06    0.00   20.77
  147  373462.02        4.42500200e+01        7.84644068e-06    0.00   21.23
  148  373462.29        4.45029000e+01        8.07960546e-06    0.00   21.23
  149  373462.53        4.48011900e+01        1.04817825e-05    0.00   21.23
  150  373462.81        4.51649600e+01        1.23973016e-05    0.00   20.86
  151  373463.14        4.54485700e+01        1.55069057e-05    0.00   20.86
  152  373463.39        4.56944600e+01        1.80412838e-05    0.00   20.86
  153  373463.63        4.60082300e+01        2.08125451e-05    0.00   20.86
