Repository: shortlab/2024-CryoHTS-Facility

# 2024-CryoHTS-Facility
Data repository for Alexis' RSI paper on the cryogenic HTS irradiation facility

File: data/figure09/Ic_2021-10-09_09-24-42008325_Anneal265.txt
# Ic = 38.95 A, n = 28.45 , Tavg = 0.00 K, Anneal265_00K___3600s
#idx    t_s     iHTS_A                vHTS_V                tHTS_K  tTAR_K
    0  383644.32        3.95767200e-02       -3.00472170e-08    0.00   20.78
    1  383644.57        3.26215000e-01       -3.99018070e-08    0.00   20.78
    2  383644.90        6.65697000e-01        1.27799830e-08    0.00   20.78
    3  383645.18        9.91468200e-01        1.53211130e-08    0.00   21.23
    4  383645.42        1.24034000e+00       -7.20067170e-08    0.00   21.23
    5  383645.67        1.51950700e+00       -3.20305270e-08    0.00   21.23
    6  383645.96        1.86535300e+00       -5.94870470e-08    0.00   20.77
    7  383646.23        2.14290100e+00       -8.81211570e-08    0.00   20.77
    8  383646.49        2.44682300e+00       -5.97349570e-08    0.00   20.77
    9  383646.73        2.77452900e+00        1.25320730e-08    0.00   20.77
   10  383647.01        3.07478300e+00       -1.56062070e-08    0.00   21.07
   11  383647.25        3.35202800e+00        1.93373300e-09    0.00   21.07
   12  383647.50        3.63233100e+00       -7.07671470e-08    0.00   21.07
   13  383647.76        3.98685700e+00       -5.07480670e-08    0.00   21.07
   14  383648.02        4.28821600e+00       -6.17802570e-08    0.00   21.08
   15  383648.26        4.56308000e+00       -2.76920270e-08    0.00   21.08
   16  383648.51        4.84399500e+00       -1.06479170e-08    0.00   21.08
   17  383648.76        5.18778600e+00       -6.43833570e-08    0.00   21.08
   18  383649.03        5.50206500e+00       -1.09566570e-08    0.00   20.79
   19  383649.27        5.75398300e+00       -3.86595170e-08    0.00   20.79
   20  383649.51        6.06135000e+00       -1.19292467e-07    0.00   20.79
   21  383649.88        6.41347200e+00       -5.96690970e-08    0.00   20.79
   22  383650.19        6.69661900e+00       -2.84938870e-08    0.00   21.22
   23  383650.43        6.96521100e+00       -6.41935370e-08    0.00   21.22
   24  383650.68        7.27903800e+00       -2.39074770e-08    0.00   21.22
   25  383651.03        7.62390000e+00       -4.96285770e-08    0.00   20.78
   26  383651.30        7.92616700e+00       -5.20457370e-08    0.00   20.78
   27  383651.55        8.17620000e+00       -5.45248770e-08    0.00   20.78
   28  383651.79        8.52941300e+00       -3.95037700e-09    0.00   20.78
   29  383652.04        8.82261300e+00       -6.55570670e-08    0.00   21.06
   30  383652.29        9.07764000e+00       -5.85534870e-08    0.00   21.06
   31  383652.53        9.37486200e+00       -1.28155407e-07    0.00   21.06
   32  383652.78        9.74444800e+00       -6.79122470e-08    0.00   21.06
   33  383653.07        1.00101300e+01       -3.85344170e-08    0.00   21.08
   34  383653.36        1.02830000e+01       -9.82817370e-08    0.00   21.08
   35  383653.61        1.05681700e+01       -5.80576570e-08    0.00   21.08
   36  383654.02        1.09247500e+01       -1.45487170e-08    0.00   20.78
   37  383654.28        1.12119900e+01       -7.65892470e-08    0.00   20.78
   38  383654.52        1.14537500e+01       -1.07392587e-07    0.00   20.78
   39  383654.80        1.18179000e+01       -6.32018770e-08    0.00   20.78
   40  383655.13        1.20675200e+01       -8.77462870e-08    0.00   21.23
   41  383655.37        1.23384300e+01       -7.37400270e-08    0.00   21.23
   42  383655.61        1.26279400e+01       -1.95707570e-08    0.00   21.23
   43  383655.92        1.29975100e+01       -9.94611370e-08    0.00   20.76
   44  383656.23        1.32407800e+01       -1.41296667e-07    0.00   20.76
   45  383656.49        1.35397900e+01       -9.76637570e-08    0.00   20.76
   46  383656.74        1.38883100e+01       -4.79569470e-08    0.00   20.76
   47  383657.01        1.42018800e+01       -8.96065470e-08    0.00   21.08
   48  383657.27        1.44341200e+01       -4.65314370e-08    0.00   21.08
   49  383657.51        1.47367400e+01       -7.62811470e-08    0.00   21.08
   50  383657.78        1.50962800e+01       -3.68007970e-08    0.00   21.08
   51  383658.07        1.53671800e+01       -5.49605270e-08    0.00   21.06
   52  383658.32        1.56356800e+01       -1.16319307e-07    0.00   21.06
   53  383658.57        1.59371200e+01       -6.85338270e-08    0.00   21.06
   54  383658.93        1.62706300e+01       -7.34921170e-08    0.00   20.79
   55  383659.18        1.65321000e+01       -1.15141717e-07    0.00   20.79
   56  383659.43        1.68427200e+01       -8.96065470e-08    0.00   20.79
   57  383659.67        1.71539200e+01       -9.23335970e-08    0.00   20.79
   58  383660.02        1.74629200e+01       -1.68009437e-07    0.00   21.22
   59  383660.31        1.77420500e+01       -1.40862817e-07    0.00   21.22
   60  383660.55        1.80532700e+01       -5.68198770e-08    0.00   21.22
   61  383660.81        1.83938600e+01       -9.00414470e-08    0.00   21.11
   62  383661.24        1.86534000e+01       -1.02317377e-07    0.00   21.11
   63  383661.48        1.89581400e+01       -1.09506897e-07    0.00   21.11
   64  383661.73        1.92586700e+01       -1.32624917e-07    0.00   21.11
   65  383662.01        1.95778500e+01       -1.20972947e-07    0.00   21.08
   66  383662.25        1.98513800e+01       -5.10610670e-08    0.00   21.08
   67  383662.50        2.01578700e+01       -1.09135027e-07    0.00   21.08
   68  383662.80        2.04898700e+01       -7.49228370e-08    0.00   21.08
   69  383663.12        2.07781400e+01       -9.40742270e-08    0.00   21.23
   70  383663.37        2.10503000e+01       -1.84501017e-07    0.00   21.23
   71  383663.62        2.13366400e+01       -1.92682197e-07    0.00   21.23
   72  383663.99        2.16883100e+01       -1.83323427e-07    0.00   20.79
   73  383664.27        2.19761600e+01       -8.79383470e-08    0.00   20.79
   74  383664.51        2.22662200e+01       -1.17378187e-07    0.00   20.79
   75  383664.79        2.26057900e+01       -7.47988770e-08    0.00   20.79
   76  383665.10        2.29004200e+01       -1.66775137e-07    0.00   21.03
   77  383665.36        2.31547500e+01       -1.75452147e-07    0.00   21.03
   78  383665.61        2.34424400e+01       -1.23266147e-07    0.00   21.03
   79  383666.05        2.37816400e+01       -1.54255457e-07    0.00   21.11
   80  383666.30        2.40571400e+01       -2.33897977e-07    0.00   21.11
   81  383666.55        2.43663000e+01       -1.79914607e-07    0.00   21.11
   82  383666.81        2.46989400e+01       -1.23700117e-07    0.00   21.11
   83  383667.14        2.49824300e+01       -1.82951837e-07    0.00   20.77
   84  383667.39        2.52483100e+01       -1.79976857e-07    0.00   20.77
   85  383667.63        2.55350400e+01       -1.31509587e-07    0.00   20.77
   86  383668.00        2.58728500e+01       -1.64854077e-07    0.00   21.23
   87  383668.26        2.61430200e+01       -1.94046007e-07    0.00   21.23
   88  383668.51        2.64509400e+01       -1.79852907e-07    0.00   21.23
   89  383668.77        2.67887300e+01       -2.47905427e-07    0.00   21.23
   90  383669.05        2.70750400e+01       -1.90327287e-07    0.00   20.81
   91  383669.35        2.73573800e+01       -1.30765847e-07    0.00   20.81
   92  383669.60        2.76208900e+01       -1.84625257e-07    0.00   20.81
   93  383669.96        2.79844000e+01       -1.36281937e-07    0.00   21.04
   94  383670.23        2.83040400e+01       -1.19919587e-07    0.00   21.04
   95  383670.48        2.85686900e+01       -1.86670557e-07    0.00   21.04
   96  383670.72        2.88552100e+01       -1.98756377e-07    0.00   21.04
   97  383671.03        2.91966000e+01       -1.69874347e-07    0.00   21.11
   98  383671.28        2.94581500e+01       -2.20077027e-07    0.00   21.11
   99  383671.52        2.97416400e+01       -1.76691997e-07    0.00   21.11
  100  383671.78        3.00900600e+01       -1.44153227e-07    0.00   21.11
  101  383672.08        3.03889200e+01       -1.98198577e-07    0.00   21.10
  102  383672.33        3.06894400e+01       -1.89831457e-07    0.00   21.10
  103  383672.58        3.09408400e+01       -1.93055157e-07    0.00   21.10
  104  383672.82        3.13239300e+01       -2.16732637e-07    0.00   21.24
  105  383673.07        3.16055900e+01       -1.45706777e-07    0.00   21.24
  106  383673.35        3.19328800e+01       -2.29253997e-07    0.00   21.24
  107  383673.60        3.21638600e+01       -2.30059717e-07    0.00   21.24
  108  383673.93        3.25256000e+01       -1.37525597e-07    0.00   20.80
  109  383674.21        3.28582400e+01       -1.41926087e-07    0.00   20.80
  110  383674.45        3.30574700e+01       -1.74898727e-07    0.00   20.80
  111  383674.69        3.33773200e+01       -2.31795127e-07    0.00   20.80
  112  383674.99        3.37424100e+01       -2.37931007e-07    0.00   21.04
  113  383675.24        3.39601800e+01       -1.60271767e-07    0.00   21.04
  114  383675.50        3.42675500e+01       -1.74960707e-07    0.00   21.04
  115  383675.75        3.46268700e+01       -2.10846337e-07    0.00   21.04
  116  383676.04        3.49160700e+01       -1.43785447e-07    0.00   20.77
  117  383676.29        3.51685500e+01       -2.09916657e-07    0.00   20.77
  118  383676.54        3.54786700e+01       -2.36071647e-07    0.00   20.77
  119  383676.83        3.58320600e+01       -1.87666327e-07    0.00   20.79
  120  383677.14        3.61114800e+01       -2.04834407e-07    0.00   20.79
  121  383677.40        3.63751700e+01       -1.70436257e-07    0.00   20.79
  122  383677.64        3.66918000e+01       -1.36719877e-07    0.00   20.79
  123  383677.95        3.70088200e+01       -1.92562637e-07    0.00   21.06
  124  383678.20        3.72832600e+01       -1.34240727e-07    0.00   21.06
  125  383678.46        3.75966600e+01       -1.06103687e-07    0.00   21.06
  126  383678.70        3.79600500e+01       -1.13295747e-07    0.00   21.06
  127  383679.01        3.81889800e+01       -2.80776170e-08    0.00   20.82
  128  383679.28        3.85020400e+01        2.24350130e-08    0.00   20.82
  129  383679.52        3.87786800e+01        5.70077300e-09    0.00   20.82
  130  383679.87        3.91607500e+01        1.06602093e-07    0.00   21.05
  131  383680.16        3.93754900e+01        2.36509443e-07    0.00   21.05
  132  383680.41        3.97215700e+01        2.36261533e-07    0.00   21.05
  133  383680.66        3.99929100e+01        3.47575273e-07    0.00   21.05
  134  383681.01        4.03118900e+01        4.79775833e-07    0.00   21.12
  135  383681.27        4.05930600e+01        5.63942913e-07    0.00   21.12
  136  383681.52        4.08551100e+01        7.37731183e-07    0.00   21.12
  137  383681.87        4.11865000e+01        9.86947523e-07    0.00   20.79
  138  383682.13        4.15698800e+01        1.27056205e-06    0.00   20.79
  139  383682.37        4.17490800e+01        1.47695112e-06    0.00   20.79
  140  383682.62        4.20631500e+01        1.66344502e-06    0.00   20.79
  141  383682.99        4.23917400e+01        2.07702888e-06    0.00   21.25
  142  383683.25        4.26568000e+01        2.65696356e-06    0.00   21.25
  143  383683.49        4.29696800e+01        3.97444476e-06    0.00   21.25
  144  383683.74        4.33234000e+01        4.03822084e-06    0.00   21.25
  145  383684.06        4.36083500e+01        5.38421224e-06    0.00   20.83
  146  383684.35        4.38697100e+01        6.53249167e-06    0.00   20.83
  147  383684.60        4.41413200e+01        6.66989866e-06    0.00   20.83
  148  383684.88        4.45030500e+01        9.01090368e-06    0.00   21.07
  149  383685.23        4.47716300e+01        1.03196530e-05    0.00   21.07
  150  383685.48        4.50659000e+01        1.23960126e-05    0.00   21.07
  151  383685.72        4.54391000e+01        1.52468002e-05    0.00   21.07
  152  383686.06        4.56850400e+01        1.88002441e-05    0.00   21.14
  153  383686.31        4.59529500e+01        2.15214335e-05    0.00   21.14

File: data/figure09/Ic_2021-10-09_09-25-29654095_Anneal265.txt
# Ic = 38.80 A, n = 27.69 , Tavg = 0.00 K, Anneal265_00K___3600s
#idx    t_s     iHTS_A                vHTS_V                tHTS_K  tTAR_K
    0  383692.43        4.01363200e-02       -2.12648610e-08    0.00   21.26
    1  383692.67        3.51470000e-01        9.29058900e-09    0.00   21.26
    2  383692.94        6.84976900e-01       -4.15938410e-08    0.00   20.80
    3  383693.25        9.68733300e-01       -1.23399410e-08    0.00   20.80
    4  383693.50        1.24625200e+00        2.21821390e-08    0.00   20.80
    5  383693.75        1.50584500e+00       -3.78131510e-08    0.00   20.80
    6  383694.10        1.86632800e+00       -3.04996710e-08    0.00   20.83
    7  383694.36        2.14184000e+00       -1.58107410e-08    0.00   20.83
    8  383694.62        2.45103700e+00       -3.42803710e-08    0.00   20.83
    9  383694.99        2.77696300e+00       -8.73901000e-10    0.00   21.28
   10  383695.26        3.10409700e+00       -4.77297310e-08    0.00   21.28
   11  383695.50        3.40955500e+00       -3.81230410e-08    0.00   21.28
   12  383695.74        3.72650100e+00       -1.25636841e-07    0.00   21.28
   13  383696.03        4.00333700e+00       -6.64468410e-08    0.00   21.16
   14  383696.28        4.25650100e+00       -1.20553081e-07    0.00   21.16
   15  383696.52        4.56825800e+00       -5.93175710e-08    0.00   21.16
   16  383696.87        4.89967400e+00        8.17711900e-09    0.00   21.16
   17  383697.14        5.19120200e+00       -8.42329610e-08    0.00   20.82
   18  383697.40        5.47170000e+00       -8.73318910e-08    0.00   20.82
   19  383697.64        5.75719400e+00       -1.84736810e-08    0.00   20.82
   20  383698.04        6.10091900e+00       -3.98562910e-08    0.00   21.28
   21  383698.31        6.39879000e+00       -8.96251010e-08    0.00   21.28
   22  383698.55        6.68948600e+00       -7.51221110e-08    0.00   21.28
   23  383698.87        7.01916200e+00       -1.32762201e-07    0.00   21.28
   24  383699.14        7.31829300e+00       -1.18135251e-07    0.00   20.86
   25  383699.39        7.59692400e+00       -5.33056510e-08    0.00   20.86
   26  383699.65        7.88780400e+00       -3.44021810e-08    0.00   20.86
   27  383700.02        8.23068100e+00       -7.28289010e-08    0.00   21.06
   28  383700.27        8.49117700e+00       -6.85523810e-08    0.00   21.06
   29  383700.52        8.79649300e+00       -3.40922810e-08    0.00   21.06
   30  383700.78        9.11931400e+00       -4.50005210e-08    0.00   21.06
   31  383701.06        9.45902900e+00       -3.66334110e-08    0.00   21.16
   32  383701.30        9.68740700e+00       -6.70648910e-08    0.00   21.16
   33  383701.55        9.97020700e+00       -6.91101910e-08    0.00   21.16
   34  383701.87        1.03304900e+01       -6.67550010e-08    0.00   20.81
   35  383702.13        1.06107000e+01       -1.27115981e-07    0.00   20.81
   36  383702.37        1.08873700e+01       -7.47400210e-08    0.00   20.81
   37  383702.63        1.11603000e+01       -6.56911610e-08    0.00   20.81
   38  383702.91        1.15066000e+01       -1.14964081e-07    0.00   21.27
   39  383703.17        1.17737800e+01       -7.58556410e-08    0.00   21.27
   40  383703.41        1.20436700e+01       -6.28401510e-08    0.00   21.27
   41  383703.65        1.23501000e+01       -1.40561201e-07    0.00   21.27
   42  383703.99        1.26993900e+01       -7.96363310e-08    0.00   20.85
   43  383704.28        1.29812000e+01       -3.97221610e-08    0.00   20.85
   44  383704.52        1.32401700e+01       -6.84801910e-08    0.00   20.85
   45  383704.80        1.35938100e+01       -3.89164410e-08    0.00   20.85
   46  383705.12        1.38897400e+01       -1.02630351e-07    0.00   21.06
   47  383705.38        1.41333100e+01       -1.28103521e-07    0.00   21.06
   48  383705.62        1.44441100e+01       -5.80058210e-08    0.00   21.06
   49  383705.93        1.47818600e+01       -1.42916391e-07    0.00   21.16
   50  383706.19        1.50528800e+01       -1.42792431e-07    0.00   21.16
   51  383706.43        1.53339900e+01       -7.00916310e-08    0.00   21.16
   52  383706.68        1.56410900e+01       -8.67638510e-08    0.00   21.16
   53  383706.92        1.59808900e+01       -7.42441910e-08    0.00   20.81
   54  383707.21        1.62479900e+01       -1.22091611e-07    0.00   20.81
   55  383707.45        1.65379700e+01       -1.73843661e-07    0.00   20.81
   56  383707.69        1.68467500e+01       -1.11431301e-07    0.00   20.81
   57  383708.01        1.71910400e+01       -1.30397401e-07    0.00   21.27
   58  383708.27        1.74415500e+01       -1.17754461e-07    0.00   21.27
   59  383708.52        1.77512200e+01       -7.95756910e-08    0.00   21.27
   60  383708.81        1.81198000e+01       -1.51036931e-07    0.00   20.85
   61  383709.13        1.83817800e+01       -1.59899851e-07    0.00   20.85
   62  383709.37        1.86538400e+01       -1.11308691e-07    0.00   20.85
   63  383709.62        1.89615800e+01       -2.02850971e-07    0.00   20.85
   64  383709.95        1.92981500e+01       -1.49921311e-07    0.00   21.26
   65  383710.25        1.95725300e+01       -1.61945151e-07    0.00   21.26
   66  383710.49        1.98597500e+01       -1.49425481e-07    0.00   21.26
   67  383710.73        2.02102800e+01       -1.06288431e-07    0.00   21.26
   68  383711.01        2.04750500e+01       -5.49082410e-08    0.00   20.81
   69  383711.26        2.08115100e+01       -1.25563751e-07    0.00   20.81
   70  383711.51        2.10637300e+01       -1.37711541e-07    0.00   20.81
   71  383711.82        2.14272700e+01       -1.49611421e-07    0.00   20.81
   72  383712.09        2.16849700e+01       -2.05454071e-07    0.00   20.81
   73  383712.35        2.19601100e+01       -1.48681741e-07    0.00   20.81
   74  383712.59        2.22706900e+01       -8.67032210e-08    0.00   20.81
   75  383712.84        2.26087000e+01       -1.48185911e-07    0.00   21.26
   76  383713.16        2.29049500e+01       -1.20791411e-07    0.00   21.26
   77  383713.41        2.31704000e+01       -1.54569701e-07    0.00   21.26
   78  383713.65        2.34507000e+01       -1.81407201e-07    0.00   21.26
   79  383713.90        2.37914600e+01       -1.01272141e-07    0.00   20.85
   80  383714.17        2.41046500e+01       -1.52036571e-07    0.00   20.85
   81  383714.41        2.43744100e+01       -1.77571751e-07    0.00   20.85
   82  383714.66        2.46657300e+01       -1.95173671e-07    0.00   20.85
   83  383715.00        2.49953300e+01       -2.23993711e-07    0.00   21.05
   84  383715.26        2.52638300e+01       -1.78935281e-07    0.00   21.05
   85  383715.51        2.55422300e+01       -1.30530011e-07    0.00   21.05
   86  383715.76        2.58970300e+01       -1.91145061e-07    0.00   21.05
   87  383716.06        2.61891800e+01       -1.28794611e-07    0.00   21.15
   88  383716.33        2.64612900e+01       -2.01061631e-07    0.00   21.15
   89  383716.59        2.67375800e+01       -2.12465691e-07    0.00   21.15
   90  383716.84        2.71216600e+01       -2.01309551e-07    0.00   21.12
   91  383717.09        2.73900900e+01       -2.02239231e-07    0.00   21.12
   92  383717.34        2.76427800e+01       -1.53710001e-07    0.00   21.12
   93  383717.59        2.79449500e+01       -1.67717161e-07    0.00   21.12
   94  383717.96        2.83061700e+01       -2.18043771e-07    0.00   21.26
   95  383718.23        2.86192900e+01       -2.26410881e-07    0.00   21.26
   96  383718.48        2.88465400e+01       -1.81104531e-07    0.00   21.26
   97  383718.72        2.91809000e+01       -2.24923391e-07    0.00   21.26
   98  383719.06        2.95050900e+01       -1.80422771e-07    0.00   20.85
   99  383719.34        2.97863900e+01       -1.89161751e-07    0.00   20.85
  100  383719.60        3.00559300e+01       -2.27278691e-07    0.00   20.85
  101  383719.91        3.04089700e+01       -1.80918941e-07    0.00   21.05
  102  383720.18        3.06787900e+01       -1.55941801e-07    0.00   21.05
  103  383720.43        3.09611100e+01       -2.20709421e-07    0.00   21.05
  104  383720.67        3.12799300e+01       -1.82530611e-07    0.00   21.05
  105  383721.01        3.16175700e+01       -1.49743941e-07    0.00   21.15
  106  383721.25        3.18628800e+01       -2.29076531e-07    0.00   21.15
  107  383721.51        3.21724400e+01       -2.36637921e-07    0.00   21.15
  108  383721.78        3.25422500e+01       -2.17548511e-07    0.00   21.15
  109  383722.14        3.28224400e+01       -2.47298241e-07    0.00   20.80
  110  383722.39        3.30704200e+01       -2.56966901e-07    0.00   20.80
  111  383722.64        3.33812700e+01       -2.05772581e-07    0.00   20.80
  112  383722.95        3.37255000e+01       -2.34530651e-07    0.00   21.26
  113  383723.21        3.39754500e+01       -1.82158741e-07    0.00   21.26
  114  383723.46        3.42803700e+01       -1.62945381e-07    0.00   21.26
  115  383723.70        3.45890100e+01       -1.99636701e-07    0.00   21.26
  116  383724.02        3.49388700e+01       -1.87488901e-07    0.00   20.85
  117  383724.28        3.51783900e+01       -1.54578271e-07    0.00   20.85
  118  383724.52        3.54894700e+01       -1.85195691e-07    0.00   20.85
  119  383724.79        3.58517800e+01       -1.17143201e-07    0.00   20.85
  120  383725.05        3.61034100e+01       -2.17796431e-07    0.00   21.05
  121  383725.34        3.63838700e+01       -2.24180221e-07    0.00   21.05
  122  383725.58        3.67009900e+01       -1.54022651e-07    0.00   21.05
  123  383725.86        3.70655200e+01       -1.78507141e-07    0.00   21.15
  124  383726.16        3.72894000e+01       -1.05560511e-07    0.00   21.15
  125  383726.40        3.76027000e+01       -3.84996110e-08    0.00   21.15
  126  383726.65        3.79246300e+01       -9.89907710e-08    0.00   21.15
  127  383727.00        3.82252300e+01       -7.75821100e-09    0.00   20.80
  128  383727.25        3.85106000e+01        4.30022990e-08    0.00   20.80
  129  383727.50        3.88099800e+01        6.18438090e-08    0.00   20.80
  130  383727.74        3.91520200e+01        1.59460179e-07    0.00   20.80
  131  383728.01        3.94116500e+01        2.44123009e-07    0.00   21.26
  132  383728.26        3.96936200e+01        2.58192159e-07    0.00   21.26
  133  383728.50        3.99905300e+01        3.97953999e-07    0.00   21.26
  134  383728.76        4.03007100e+01        4.64952919e-07    0.00   21.26
  135  383729.07        4.06123900e+01        6.73201169e-07    0.00   20.85
  136  383729.33        4.08767300e+01        8.61926139e-07    0.00   20.85
  137  383729.57        4.11772500e+01        9.62021649e-07    0.00   20.85
  138  383729.90        4.15169300e+01        1.26044883e-06    0.00   21.05
  139  383730.20        4.18072500e+01        1.58317163e-06    0.00   21.05
  140  383730.44        4.20768600e+01        1.72745792e-06    0.00   21.05
  141  383730.70        4.23594900e+01        2.13564927e-06    0.00   21.05
  142  383731.00        4.26953900e+01        3.46788024e-06    0.00   21.16
  143  383731.26        4.29764000e+01        3.47240468e-06    0.00   21.16
  144  383731.51        4.32751000e+01        4.57463175e-06    0.00   21.16
  145  383731.81        4.35998400e+01        4.75573341e-06    0.00   21.16
  146  383732.14        4.39092900e+01        6.44855673e-06    0.00   20.80
  147  383732.39        4.41909600e+01        7.68218011e-06    0.00   20.80
  148  383732.63        4.44589400e+01        7.93679010e-06    0.00   20.80
  149  383732.98        4.48164800e+01        1.06570488e-05    0.00   21.26
  150  383733.24        4.50799800e+01        1.30307840e-05    0.00   21.26
  151  383733.49        4.53937900e+01        1.49468040e-05    0.00   21.26
  152  383733.74        4.57067600e+01        1.72567008e-05    0.00   21.26
  153  383734.02        4.60091900e+01        2.29637925e-05    0.00   20.85

File: data/figure09/Ic_2021-10-09_09-28-41252404_Anneal265.txt
# Ic = 38.33 A, n = 25.55 , Tavg = 0.00 K, Anneal265_00K___3600s
#idx    t_s     iHTS_A                vHTS_V                tHTS_K  tTAR_K
    0  383884.10        1.01308500e-01        1.65389992e-07    0.00   20.82
    1  383884.47        4.08723100e-01        1.94338672e-07    0.00   20.82
    2  383884.76        7.01495200e-01        1.86659232e-07    0.00   20.82
    3  383885.05        1.00078700e+00        1.03671122e-07    0.00   21.04
    4  383885.31        1.27691300e+00        1.71289722e-07    0.00   21.04
    5  383885.56        1.55310000e+00        2.31532872e-07    0.00   21.04
    6  383885.81        1.91978600e+00        2.20004862e-07    0.00   21.17
    7  383886.09        2.22244900e+00        2.10770062e-07    0.00   21.17
    8  383886.34        2.52919500e+00        1.62240852e-07    0.00   21.17
    9  383886.58        2.76893500e+00        1.39060872e-07    0.00   21.17
   10  383886.92        3.13628100e+00        1.93911892e-07    0.00   20.80
   11  383887.20        3.39318600e+00        1.80648482e-07    0.00   20.80
   12  383887.45        3.67295200e+00        1.45878512e-07    0.00   20.80
   13  383887.70        3.98327100e+00        1.87528102e-07    0.00   20.80
   14  383887.97        4.32464800e+00        1.49473272e-07    0.00   21.26
   15  383888.23        4.60766000e+00        1.92796282e-07    0.00   21.26
   16  383888.47        4.87909100e+00        1.85110942e-07    0.00   21.26
   17  383888.72        5.19434600e+00        1.28772432e-07    0.00   21.26
   18  383889.06        5.52970100e+00        1.43585302e-07    0.00   20.87
   19  383889.33        5.80541900e+00        1.64843952e-07    0.00   20.87
   20  383889.59        6.09617100e+00        1.20591262e-07    0.00   20.87
   21  383889.83        6.46958900e+00        2.00109752e-07    0.00   21.04
   22  383890.09        6.76125100e+00        1.83809392e-07    0.00   21.04
   23  383890.34        6.99971900e+00        8.88566520e-08    0.00   21.04
   24  383890.59        7.31594800e+00        1.48912312e-07    0.00   21.04
   25  383890.91        7.66096700e+00        1.27219032e-07    0.00   21.17
   26  383891.19        7.92697300e+00        1.30937752e-07    0.00   21.17
   27  383891.44        8.21245900e+00        1.27776842e-07    0.00   21.17
   28  383891.69        8.51781000e+00        9.12714620e-08    0.00   21.17
   29  383892.04        8.85533500e+00        1.60253622e-07    0.00   20.80
   30  383892.31        9.10391300e+00        1.99857932e-07    0.00   20.80
   31  383892.56        9.41044700e+00        1.40978282e-07    0.00   20.80
   32  383892.84        9.78470300e+00        1.54675542e-07    0.00   21.26
   33  383893.13        1.00304200e+01        1.80272702e-07    0.00   21.26
   34  383893.38        1.03059000e+01        1.24863852e-07    0.00   21.26
   35  383893.63        1.06082400e+01        1.09431182e-07    0.00   21.26
   36  383894.00        1.09571000e+01        1.62174952e-07    0.00   20.86
   37  383894.26        1.12458300e+01        1.32983042e-07    0.00   20.86
   38  383894.51        1.14927400e+01        1.24306042e-07    0.00   20.86
   39  383894.83        1.18542100e+01        1.21826902e-07    0.00   21.03
   40  383895.08        1.21054000e+01        7.93095920e-08    0.00   21.03
   41  383895.33        1.23806300e+01        1.51328702e-07    0.00   21.03
   42  383895.59        1.26878500e+01        1.56039072e-07    0.00   21.03
   43  383895.94        1.30383300e+01        6.53024320e-08    0.00   21.17
   44  383896.18        1.33125600e+01        6.00351720e-08    0.00   21.17
   45  383896.43        1.35786100e+01        1.28646662e-07    0.00   21.17
   46  383896.67        1.38840700e+01        7.70813920e-08    0.00   21.17
   47  383897.00        1.41942000e+01        1.46745292e-07    0.00   20.80
   48  383897.25        1.44857500e+01        1.38626102e-07    0.00   20.80
   49  383897.49        1.47790000e+01        1.01067092e-07    0.00   20.80
   50  383897.74        1.51274100e+01        1.55050422e-07    0.00   20.80
   51  383898.10        1.53964000e+01        1.52695242e-07    0.00   21.26
   52  383898.36        1.56700400e+01        1.28895472e-07    0.00   21.26
   53  383898.60        1.59792500e+01        1.26726222e-07    0.00   21.26
   54  383898.90        1.63127300e+01        1.27841832e-07    0.00   20.86
   55  383899.18        1.65992600e+01        1.08938372e-07    0.00   20.86
   56  383899.42        1.68788000e+01        1.25796542e-07    0.00   20.86
   57  383899.66        1.71916200e+01        5.86117820e-08    0.00   20.86
   58  383900.00        1.75215300e+01        8.24735320e-08    0.00   21.02
   59  383900.25        1.78010100e+01        1.25052802e-07    0.00   21.02
   60  383900.49        1.80924800e+01        6.07190520e-08    0.00   21.02
   61  383900.76        1.84319000e+01        5.65664920e-08    0.00   21.02
   62  383901.05        1.87129500e+01        1.20156492e-07    0.00   21.16
   63  383901.32        1.89968400e+01        1.08566502e-07    0.00   21.16
   64  383901.56        1.92749600e+01        8.30313320e-08    0.00   21.16
   65  383901.82        1.96535000e+01        9.23901020e-08    0.00   20.79
   66  383902.16        1.99218800e+01        7.98085020e-08    0.00   20.79
   67  383902.40        2.01978700e+01        1.45691812e-07    0.00   20.79
   68  383902.65        2.04708400e+01        1.43150722e-07    0.00   20.79
   69  383903.00        2.08204900e+01        6.21447420e-08    0.00   21.25
   70  383903.26        2.11496600e+01        5.76203120e-08    0.00   21.25
   71  383903.50        2.13701300e+01        1.26912342e-07    0.00   21.25
   72  383903.75        2.17319800e+01        9.30720420e-08    0.00   21.25
   73  383904.03        2.20221100e+01        1.72714492e-07    0.00   20.86
   74  383904.28        2.23013000e+01        1.11789572e-07    0.00   20.86
   75  383904.53        2.25554800e+01        6.90863420e-08    0.00   20.86
   76  383904.82        2.29442700e+01        1.25486832e-07    0.00   21.01
   77  383905.15        2.32464200e+01        1.03422462e-07    0.00   21.01
   78  383905.41        2.34787700e+01        7.58420120e-08    0.00   21.01
   79  383905.65        2.37846900e+01        1.48542862e-07    0.00   21.01
   80  383905.90        2.41314600e+01        5.87359220e-08    0.00   21.16
   81  383906.16        2.44231200e+01        9.05929020e-08    0.00   21.16
   82  383906.41        2.46851500e+01        9.79683520e-08    0.00   21.16
   83  383906.66        2.49891900e+01        6.84045820e-08    0.00   21.16
   84  383907.01        2.53384200e+01        1.19970742e-07    0.00   20.78
   85  383907.29        2.55727900e+01        1.54616752e-07    0.00   20.78
   86  383907.53        2.58799800e+01        8.29075620e-08    0.00   20.78
   87  383907.87        2.62432600e+01        8.97871820e-08    0.00   21.24
   88  383908.14        2.65287300e+01        9.90184220e-08    0.00   21.24
   89  383908.38        2.67730900e+01        5.24069620e-08    0.00   21.24
   90  383908.63        2.70800200e+01        1.19653752e-07    0.00   21.24
   91  383908.87        2.74216000e+01        1.34962462e-07    0.00   20.86
   92  383909.12        2.76968000e+01        8.40160520e-08    0.00   20.86
   93  383909.37        2.79739300e+01        1.46366532e-07    0.00   20.86
   94  383909.63        2.82935900e+01        4.82543920e-08    0.00   20.86
   95  383909.97        2.86323300e+01        8.07931620e-08    0.00   21.00
   96  383910.22        2.88814300e+01        1.55043532e-07    0.00   21.00
   97  383910.46        2.91865400e+01        1.15315242e-07    0.00   21.00
   98  383910.71        2.94912600e+01        1.10047062e-07    0.00   21.00
   99  383910.98        2.98092300e+01        1.24054232e-07    0.00   21.16
  100  383911.23        3.00937000e+01        7.03807520e-08    0.00   21.16
  101  383911.49        3.03967000e+01        1.30623962e-07    0.00   21.16
  102  383911.76        3.07575700e+01        6.67859920e-08    0.00   21.16
  103  383912.05        3.10226700e+01        8.99659920e-08    0.00   20.78
  104  383912.36        3.13009500e+01        1.13641822e-07    0.00   20.78
  105  383912.60        3.16165700e+01        1.02299742e-07    0.00   20.78
  106  383912.97        3.19438300e+01        8.08551420e-08    0.00   21.24
  107  383913.23        3.22451100e+01        7.19922020e-08    0.00   21.24
  108  383913.48        3.25071200e+01        9.09576520e-08    0.00   21.24
  109  383913.72        3.28330100e+01        5.68074420e-08    0.00   21.24
  110  383914.01        3.31327300e+01        1.26596592e-07    0.00   20.85
  111  383914.27        3.34145100e+01        1.13210452e-07    0.00   20.85
  112  383914.52        3.37092900e+01        5.53224420e-08    0.00   20.85
  113  383914.84        3.40493000e+01        1.05525102e-07    0.00   20.85
  114  383915.16        3.43559700e+01        1.10421412e-07    0.00   21.00
  115  383915.40        3.46097400e+01        4.72032520e-08    0.00   21.00
  116  383915.65        3.49215900e+01        9.98850520e-08    0.00   21.00
  117  383916.05        3.52442300e+01        1.30068622e-07    0.00   21.16
  118  383916.34        3.55614900e+01        1.22011412e-07    0.00   21.16
  119  383916.59        3.58178500e+01        1.17301032e-07    0.00   21.16
  120  383916.95        3.61493100e+01        1.33849322e-07    0.00   20.78
  121  383917.20        3.64218400e+01        1.29882692e-07    0.00   20.78
  122  383917.44        3.67271600e+01        9.28194920e-08    0.00   20.78
  123  383917.68        3.70385300e+01        1.73267702e-07    0.00   20.78
  124  383918.01        3.73483000e+01        1.23003062e-07    0.00   21.24
  125  383918.27        3.76279800e+01        1.85725402e-07    0.00   21.24
  126  383918.52        3.79402300e+01        2.79932862e-07    0.00   21.24
  127  383918.81        3.82861800e+01        2.61897092e-07    0.00   20.86
  128  383919.11        3.85581200e+01        3.33792252e-07    0.00   20.86
  129  383919.37        3.88825500e+01        4.26140362e-07    0.00   20.86
  130  383919.61        3.91374700e+01        4.21801852e-07    0.00   20.86
  131  383919.92        3.94580100e+01        5.14338172e-07    0.00   21.00
  132  383920.20        3.97482000e+01        6.25965012e-07    0.00   21.00
  133  383920.45        4.00278000e+01        6.74804102e-07    0.00   21.00
  134  383920.70        4.02965400e+01        8.16487072e-07    0.00   21.00
  135  383921.01        4.06316400e+01        9.36725462e-07    0.00   21.17
  136  383921.29        4.09265800e+01        1.02764799e-06    0.00   21.17
  137  383921.53        4.12108400e+01        1.23161940e-06    0.00   21.17
  138  383921.77        4.15444000e+01        1.51479940e-06    0.00   20.78
  139  383922.03        4.18328800e+01        1.80423923e-06    0.00   20.78
  140  383922.29        4.21468500e+01        2.13582447e-06    0.00   20.78
  141  383922.54        4.23819100e+01        2.42712366e-06    0.00   20.78
  142  383922.79        4.27512700e+01        2.96299021e-06    0.00   21.25
  143  383923.04        4.30417900e+01        4.10314762e-06    0.00   21.25
  144  383923.29        4.33092600e+01        4.31598196e-06    0.00   21.25
  145  383923.53        4.35917400e+01        5.48111673e-06    0.00   21.25
  146  383923.79        4.39494400e+01        6.55780811e-06    0.00   21.25
  147  383924.06        4.42364700e+01        8.13950072e-06    0.00   20.88
  148  383924.31        4.44826300e+01        9.35074919e-06    0.00   20.88
  149  383924.56        4.47862200e+01        1.08959456e-05    0.00   20.88
  150  383924.87        4.51488100e+01        1.27804768e-05    0.00   20.88
  151  383925.14        4.54425300e+01        1.52533738e-05    0.00   21.00
  152  383925.38        4.56877500e+01        1.72197171e-05    0.00   21.00
  153  383925.63        4.60003700e+01        2.23203305e-05    0.00   21.00
