Repository: shortlab/2024-CryoHTS-Facility

# 2024-CryoHTS-Facility
Data repository for Alexis' RSI paper on the cryogenic HTS irradiation facility

File: data/figure09/Ic_2021-10-09_09-29-28654104_anneal265K.txt
# Ic = 38.61 A, n = 26.63 , Tavg = 0.00 K, Anneal265_00K___3600s
#idx    t_s     iHTS_A                vHTS_V                tHTS_K  tTAR_K
    0  383931.89        1.06966100e-01        4.28883190e-08    0.00   20.89
    1  383932.17        3.84992100e-01       -2.84490810e-08    0.00   20.89
    2  383932.50        6.91661500e-01        1.05270900e-09    0.00   21.00
    3  383932.77        9.74182700e-01        2.01420990e-08    0.00   21.00
    4  383933.01        1.27920700e+00       -1.01034310e-08    0.00   21.00
    5  383933.30        1.61312500e+00        3.12362490e-08    0.00   21.19
    6  383933.63        1.89822000e+00        5.33625890e-08    0.00   21.19
    7  383933.87        2.17691500e+00        3.20419690e-08    0.00   21.19
    8  383934.13        2.48332100e+00       -3.92953210e-08    0.00   21.19
    9  383934.50        2.81817900e+00        2.00181390e-08    0.00   20.79
   10  383934.75        3.13351500e+00        4.71027590e-08    0.00   20.79
   11  383935.00        3.39171000e+00        3.57606890e-08    0.00   20.79
   12  383935.30        3.72829800e+00        4.29501990e-08    0.00   20.79
   13  383935.57        4.01760900e+00        5.08214690e-08    0.00   21.25
   14  383935.84        4.31602700e+00       -1.03513510e-08    0.00   21.25
   15  383936.09        4.60348800e+00        4.80944190e-08    0.00   21.25
   16  383936.39        4.93242400e+00       -1.38221410e-08    0.00   20.88
   17  383936.72        5.20086400e+00       -1.95861510e-08    0.00   20.88
   18  383936.96        5.50690900e+00        2.33649790e-08    0.00   20.88
   19  383937.21        5.80132200e+00        5.08115900e-09    0.00   20.88
   20  383937.55        6.13382500e+00       -2.16323310e-08    0.00   21.00
   21  383937.84        6.42696800e+00        3.35279790e-08    0.00   21.00
   22  383938.09        6.72620900e+00        4.90845990e-08    0.00   21.00
   23  383938.47        7.04227100e+00        2.15041390e-08    0.00   21.18
   24  383938.72        7.32814300e+00        1.39427590e-08    0.00   21.18
   25  383938.96        7.63521600e+00        5.30512190e-08    0.00   21.18
   26  383939.20        7.91196700e+00       -2.52276910e-08    0.00   21.18
   27  383939.47        8.25664800e+00       -4.57425810e-08    0.00   20.79
   28  383939.72        8.53346400e+00       -5.51851100e-09    0.00   20.79
   29  383939.96        8.82960400e+00       -4.55566510e-08    0.00   20.79
   30  383940.21        9.10637600e+00        7.55896900e-09    0.00   20.79
   31  383940.48        9.44971100e+00       -5.41096910e-08    0.00   21.25
   32  383940.74        9.72029900e+00       -5.27059100e-09    0.00   21.25
   33  383940.99        1.00012200e+01        2.90035490e-08    0.00   21.25
   34  383941.26        1.03497100e+01       -3.53519100e-09    0.00   21.25
   35  383941.56        1.06434000e+01       -1.82860910e-08    0.00   20.89
   36  383941.81        1.09228000e+01       -8.98931100e-09    0.00   20.89
   37  383942.05        1.11987500e+01       -2.33683310e-08    0.00   20.89
   38  383942.38        1.15604500e+01        1.20833990e-08    0.00   20.99
   39  383942.65        1.18192200e+01       -2.04553410e-08    0.00   20.99
   40  383942.89        1.20760200e+01       -8.44791810e-08    0.00   20.99
   41  383943.13        1.23848000e+01       -1.59934310e-08    0.00   20.99
   42  383943.50        1.27279000e+01       -9.95432710e-08    0.00   21.18
   43  383943.75        1.30119000e+01       -1.02644391e-07    0.00   21.18
   44  383944.00        1.32768800e+01       -2.75263410e-08    0.00   21.18
   45  383944.30        1.36384700e+01       -8.03940810e-08    0.00   21.18
   46  383944.55        1.39251800e+01       -6.46515110e-08    0.00   20.78
   47  383944.80        1.42217000e+01       -1.00483810e-08    0.00   20.78
   48  383945.05        1.44717800e+01       -1.09090161e-07    0.00   20.78
   49  383945.38        1.48372000e+01       -7.79769110e-08    0.00   21.25
   50  383945.63        1.51242200e+01        6.00406900e-09    0.00   21.25
   51  383945.88        1.53648800e+01       -2.69065610e-08    0.00   21.25
   52  383946.14        1.56741200e+01       -1.20936710e-08    0.00   21.25
   53  383946.44        1.60145100e+01       -1.87253810e-08    0.00   20.87
   54  383946.71        1.63032800e+01       -1.05681341e-07    0.00   20.87
   55  383946.96        1.65753400e+01       -7.50639210e-08    0.00   20.87
   56  383947.21        1.68819700e+01       -3.61413610e-08    0.00   20.87
   57  383947.51        1.72216500e+01       -6.32260110e-08    0.00   20.99
   58  383947.76        1.74746100e+01       -2.62247910e-08    0.00   20.99
   59  383948.00        1.77841400e+01       -1.10400410e-08    0.00   20.99
   60  383948.26        1.81418500e+01       -3.34143110e-08    0.00   20.99
   61  383948.53        1.84163300e+01       -8.82653610e-08    0.00   21.17
   62  383948.78        1.86874900e+01       -1.43674211e-07    0.00   21.17
   63  383949.02        1.89980400e+01       -7.77294010e-08    0.00   21.17
   64  383949.27        1.93305300e+01       -1.15909851e-07    0.00   20.78
   65  383949.53        1.95743100e+01       -7.69893310e-08    0.00   20.78
   66  383949.78        1.99432000e+01       -1.06722210e-08    0.00   20.78
   67  383950.02        2.01972600e+01       -9.70704110e-08    0.00   20.78
   68  383950.31        2.05154000e+01       -5.03385310e-08    0.00   20.78
   69  383950.66        2.08226700e+01       -4.88510410e-08    0.00   21.23
   70  383950.90        2.10899000e+01       -1.25766501e-07    0.00   21.23
   71  383951.14        2.13761400e+01       -8.50465510e-08    0.00   21.23
   72  383951.53        2.17150500e+01       -4.45745210e-08    0.00   20.87
   73  383951.77        2.19904700e+01       -5.43671410e-08    0.00   20.87
   74  383952.01        2.23041400e+01       -4.20334010e-08    0.00   20.87
   75  383952.26        2.26412100e+01        6.18595900e-09    0.00   20.87
   76  383952.51        2.29252100e+01       -5.40572510e-08    0.00   20.98
   77  383952.77        2.31966000e+01       -7.58737210e-08    0.00   20.98
   78  383953.02        2.34839000e+01       -1.04631801e-07    0.00   20.98
   79  383953.46        2.38389600e+01       -6.12467710e-08    0.00   20.98
   80  383953.71        2.40989000e+01       -9.32897110e-08    0.00   21.17
   81  383953.96        2.44060700e+01       -2.17663910e-08    0.00   21.17
   82  383954.20        2.46790800e+01       -1.08164581e-07    0.00   21.17
   83  383954.55        2.50209200e+01       -1.27625861e-07    0.00   20.77
   84  383954.80        2.53479700e+01       -6.52134010e-08    0.00   20.77
   85  383955.05        2.55711000e+01       -1.14981231e-07    0.00   20.77
   86  383955.31        2.59259900e+01       -5.82691610e-08    0.00   21.24
   87  383955.57        2.62227400e+01       -4.89717110e-08    0.00   21.24
   88  383955.83        2.64894600e+01       -1.22354371e-07    0.00   21.24
   89  383956.08        2.67866600e+01       -5.18847110e-08    0.00   21.24
   90  383956.41        2.71276300e+01       -1.55636871e-07    0.00   20.86
   91  383956.66        2.73862700e+01       -1.01219671e-07    0.00   20.86
   92  383956.90        2.76663900e+01       -1.84162710e-08    0.00   20.86
   93  383957.15        2.79726000e+01       -6.69455110e-08    0.00   20.86
   94  383957.47        2.83143200e+01       -7.47548110e-08    0.00   20.99
   95  383957.72        2.86515800e+01       -5.97559910e-08    0.00   20.99
   96  383957.97        2.88739100e+01       -1.26444951e-07    0.00   20.99
   97  383958.22        2.91689300e+01       -1.03264961e-07    0.00   20.99
   98  383958.49        2.95238900e+01       -9.37822410e-08    0.00   21.16
   99  383958.74        2.97796900e+01       -9.64473210e-08    0.00   21.16
  100  383958.98        3.00872900e+01       -1.57511910e-08    0.00   21.16
  101  383959.23        3.04642500e+01       -5.28143910e-08    0.00   21.16
  102  383959.52        3.07315400e+01       -5.07071110e-08    0.00   20.77
  103  383959.78        3.09829100e+01       -2.65974410e-08    0.00   20.77
  104  383960.02        3.12904900e+01       -5.13888810e-08    0.00   20.77
  105  383960.31        3.16604300e+01       -1.74246110e-08    0.00   20.77
  106  383960.57        3.19640100e+01       -5.33102210e-08    0.00   21.23
  107  383960.83        3.21950600e+01       -1.17520211e-07    0.00   21.23
  108  383961.09        3.24885300e+01       -5.54185010e-08    0.00   21.23
  109  383961.41        3.28835700e+01       -1.15476431e-07    0.00   20.86
  110  383961.67        3.31240900e+01       -1.11323871e-07    0.00   20.86
  111  383961.92        3.34166500e+01       -4.63702910e-08    0.00   20.86
  112  383962.17        3.37186500e+01       -1.32892421e-07    0.00   20.86
  113  383962.50        3.40233800e+01       -1.04382261e-07    0.00   20.98
  114  383962.75        3.43109200e+01       -2.43059110e-08    0.00   20.98
  115  383963.00        3.46108700e+01       -1.29018510e-08    0.00   20.98
  116  383963.26        3.49738200e+01       -1.77361810e-08    0.00   20.98
  117  383963.53        3.52440600e+01       -3.62058010e-08    0.00   21.17
  118  383963.77        3.55184500e+01       -1.03886431e-07    0.00   21.17
  119  383964.01        3.58270500e+01       -4.17838710e-08    0.00   21.17
  120  383964.31        3.61617500e+01        7.98493900e-09    0.00   20.77
  121  383964.62        3.64591800e+01       -1.71163910e-08    0.00   20.77
  122  383964.86        3.67252000e+01        2.73842490e-08    0.00   20.77
  123  383965.11        3.70375400e+01        7.00255290e-08    0.00   20.77
  124  383965.42        3.73609000e+01        7.03973990e-08    0.00   21.24
  125  383965.68        3.76270200e+01        1.28409369e-07    0.00   21.24
  126  383965.93        3.79358200e+01        1.41796749e-07    0.00   21.24
  127  383966.17        3.82163000e+01        1.65968399e-07    0.00   21.24
  128  383966.48        3.85749600e+01        2.26087649e-07    0.00   20.86
  129  383966.74        3.88691300e+01        2.49144259e-07    0.00   20.86
  130  383967.00        3.91358800e+01        3.21414109e-07    0.00   20.86
  131  383967.26        3.94754100e+01        4.15871719e-07    0.00   20.86
  132  383967.55        3.97279100e+01        4.57521319e-07    0.00   21.00
  133  383967.80        4.00191400e+01        5.41254359e-07    0.00   21.00
  134  383968.05        4.02979900e+01        6.75190029e-07    0.00   21.00
  135  383968.37        4.06563900e+01        7.63633439e-07    0.00   21.00
  136  383968.63        4.09281900e+01        9.95619199e-07    0.00   21.15
  137  383968.87        4.12138500e+01        1.15149529e-06    0.00   21.15
  138  383969.12        4.14831000e+01        1.30073967e-06    0.00   21.15
  139  383969.47        4.18318200e+01        1.57313545e-06    0.00   20.78
  140  383969.73        4.21126400e+01        2.05836562e-06    0.00   20.78
  141  383969.97        4.23809800e+01        2.33534782e-06    0.00   20.78
  142  383970.22        4.26953800e+01        2.75581039e-06    0.00   20.78
  143  383970.47        4.30199700e+01        3.99160095e-06    0.00   21.23
  144  383970.72        4.33141100e+01        4.23802772e-06    0.00   21.23
  145  383970.97        4.35856700e+01        5.40341064e-06    0.00   21.23
  146  383971.21        4.38910000e+01        6.44155157e-06    0.00   21.23
  147  383971.49        4.42407700e+01        7.75549710e-06    0.00   20.87
  148  383971.74        4.44951400e+01        8.08162830e-06    0.00   20.87
  149  383971.99        4.47858900e+01        9.07694507e-06    0.00   20.87
  150  383972.26        4.51623500e+01        1.22892482e-05    0.00   20.87
  151  383972.51        4.54383100e+01        1.57061469e-05    0.00   21.00
  152  383972.79        4.56897400e+01        1.87202339e-05    0.00   21.00
  153  383973.03        4.60107000e+01        2.13315895e-05    0.00   21.00

File: data/figure09/Ic_2021-10-09_15-22-47899126_anneal271K.txt
# Ic = 38.89 A, n = 27.81 , Tavg = 0.00 K, Anneal271_00K___3600s
#idx    t_s     iHTS_A                vHTS_V                tHTS_K  tTAR_K
    0  405130.35        3.42450400e-02       -3.13054300e-08    0.00   20.82
    1  405130.60        3.47110500e-01       -8.86913000e-09    0.00   20.82
    2  405130.90        6.76120200e-01        6.58150700e-08    0.00   20.82
    3  405131.23        9.99059600e-01        8.71356700e-08    0.00   21.01
    4  405131.48        1.24175500e+00        5.82536700e-08    0.00   21.01
    5  405131.72        1.53505500e+00        8.62679700e-08    0.00   21.01
    6  405132.01        1.86691900e+00       -2.76483300e-08    0.00   21.12
    7  405132.25        2.14112700e+00       -2.70891300e-08    0.00   21.12
    8  405132.49        2.44738300e+00        2.46021700e-08    0.00   21.12
    9  405132.76        2.78006300e+00       -3.10546300e-08    0.00   21.12
   10  405133.07        3.07552100e+00       -4.45039300e-08    0.00   20.77
   11  405133.34        3.35158400e+00        5.11289700e-08    0.00   20.77
   12  405133.59        3.63606100e+00        4.95497000e-09    0.00   20.77
   13  405133.94        3.97634400e+00        9.60337000e-09    0.00   21.22
   14  405134.20        4.30201800e+00        1.00371700e-08    0.00   21.22
   15  405134.45        4.56495600e+00       -3.67566300e-08    0.00   21.22
   16  405134.69        4.84358300e+00        1.07809700e-08    0.00   21.22
   17  405135.04        5.18337000e+00       -4.15909300e-08    0.00   20.82
   18  405135.30        5.46552600e+00       -7.61130300e-08    0.00   20.82
   19  405135.55        5.73056700e+00       -3.34717300e-08    0.00   20.82
   20  405135.84        6.12871800e+00        2.63995700e-08    0.00   21.01
   21  405136.17        6.42154000e+00        1.28881700e-08    0.00   21.01
   22  405136.42        6.68615300e+00       -4.25826300e-08    0.00   21.01
   23  405136.66        6.97021300e+00        4.27317000e-09    0.00   21.01
   24  405136.91        7.31472400e+00       -5.66517300e-08    0.00   21.11
   25  405137.16        7.61663300e+00       -2.38651300e-08    0.00   21.11
   26  405137.41        7.87271300e+00       -5.27471300e-08    0.00   21.11
   27  405137.66        8.17607600e+00       -1.01586230e-07    0.00   21.11
   28  405138.09        8.51736000e+00       -4.95833300e-08    0.00   20.77
   29  405138.34        8.78846600e+00        2.30620700e-08    0.00   20.77
   30  405138.58        9.07039900e+00        2.31240700e-08    0.00   20.77
   31  405138.90        9.44203100e+00        2.83922700e-08    0.00   21.22
   32  405139.18        9.70602000e+00       -5.26203000e-09    0.00   21.22
   33  405139.42        9.96246300e+00       -5.88735300e-08    0.00   21.22
   34  405139.67        1.02712700e+01       -8.23703000e-09    0.00   21.22
   35  405140.03        1.06259200e+01        9.73677000e-09    0.00   20.81
   36  405140.28        1.08802100e+01       -5.81917300e-08    0.00   20.81
   37  405140.53        1.11552200e+01       -1.12120300e-08    0.00   20.81
   38  405140.99        1.14760000e+01        1.81038700e-08    0.00   20.81
   39  405141.24        1.17627300e+01       -9.53863000e-09    0.00   21.03
   40  405141.48        1.20376300e+01       -4.56101300e-08    0.00   21.03
   41  405141.73        1.23255800e+01       -5.01413000e-09    0.00   21.03
   42  405142.05        1.26792800e+01       -5.79438300e-08    0.00   21.10
   43  405142.32        1.29578000e+01       -5.06303300e-08    0.00   21.10
   44  405142.57        1.32351100e+01       -1.34432300e-08    0.00   21.10
   45  405142.97        1.35942300e+01       -7.93264300e-08    0.00   20.77
   46  405143.23        1.38541300e+01       -5.48449300e-08    0.00   20.77
   47  405143.47        1.41249400e+01       -4.42465300e-08    0.00   20.77
   48  405143.71        1.44364200e+01       -2.70161300e-08    0.00   20.77
   49  405144.02        1.47724500e+01       -5.47804300e-08    0.00   21.22
   50  405144.29        1.50978000e+01       -5.65762300e-08    0.00   21.22
   51  405144.53        1.53241000e+01       -4.02139300e-08    0.00   21.22
   52  405144.87        1.56796000e+01       -8.35988300e-08    0.00   20.80
   53  405145.16        1.59911000e+01       -9.27097300e-08    0.00   20.80
   54  405145.41        1.62237800e+01       -6.23402300e-08    0.00   20.80
   55  405145.66        1.65316300e+01       -1.31570230e-07    0.00   20.80
   56  405146.02        1.68728100e+01       -1.02316330e-07    0.00   21.03
   57  405146.27        1.71539000e+01       -1.46787300e-08    0.00   21.03
   58  405146.51        1.74336400e+01       -3.15989300e-08    0.00   21.03
   59  405146.76        1.77768600e+01        2.45535700e-08    0.00   21.03
   60  405147.02        1.80884900e+01       -5.25476300e-08    0.00   21.10
   61  405147.26        1.83363700e+01       -1.06716830e-07    0.00   21.10
   62  405147.50        1.86416600e+01       -5.37252300e-08    0.00   21.10
   63  405147.79        1.89970000e+01       -6.70506300e-08    0.00   21.10
   64  405148.15        1.92704300e+01       -7.65333300e-08    0.00   20.77
   65  405148.40        1.95372500e+01       -5.42830300e-08    0.00   20.77
   66  405148.65        1.98438300e+01       -1.10745430e-07    0.00   20.77
   67  405148.97        2.01862400e+01       -9.72341300e-08    0.00   21.23
   68  405149.22        2.04346100e+01       -3.13509300e-08    0.00   21.23
   69  405149.47        2.07382800e+01       -3.14749300e-08    0.00   21.23
   70  405149.71        2.10628700e+01       -1.68504300e-08    0.00   21.23
   71  405149.95        2.13614200e+01       -7.74685300e-08    0.00   20.79
   72  405150.20        2.16469400e+01       -7.51158300e-08    0.00   20.79
   73  405150.44        2.19516700e+01       -3.16068300e-08    0.00   20.79
   74  405150.69        2.22641500e+01       -7.86485300e-08    0.00   20.79
   75  405151.00        2.25813700e+01       -6.31539300e-08    0.00   21.05
   76  405151.25        2.28576600e+01       -2.36736300e-08    0.00   21.05
   77  405151.50        2.31616900e+01       -6.73684300e-08    0.00   21.05
   78  405151.76        2.34849500e+01       -8.13136300e-08    0.00   21.05
   79  405152.07        2.37873000e+01       -7.88964300e-08    0.00   21.10
   80  405152.32        2.40549200e+01       -9.55067300e-08    0.00   21.10
   81  405152.56        2.43615300e+01       -1.85913300e-08    0.00   21.10
   82  405152.83        2.46933900e+01       -7.43100300e-08    0.00   21.10
   83  405153.08        2.49884400e+01       -1.10195630e-07    0.00   20.78
   84  405153.32        2.52605500e+01       -8.55281300e-08    0.00   20.78
   85  405153.57        2.55369700e+01       -1.61080030e-07    0.00   20.78
   86  405153.95        2.58931400e+01       -1.20917930e-07    0.00   21.23
   87  405154.22        2.62025800e+01       -3.96640300e-08    0.00   21.23
   88  405154.46        2.64563300e+01       -4.23291300e-08    0.00   21.23
   89  405154.71        2.67305100e+01       -5.34233300e-08    0.00   21.23
   90  405155.10        2.70851100e+01       -9.04245300e-08    0.00   20.80
   91  405155.35        2.73493500e+01       -4.91467300e-08    0.00   20.80
   92  405155.59        2.76363700e+01       -7.53037300e-08    0.00   20.80
   93  405155.85        2.80022900e+01       -5.31801300e-08    0.00   21.06
   94  405156.17        2.82752700e+01       -9.97901300e-08    0.00   21.06
   95  405156.41        2.85578200e+01       -8.04528300e-08    0.00   21.06
   96  405156.65        2.88447800e+01       -9.03693300e-08    0.00   21.06
   97  405156.97        2.91785200e+01       -1.57430130e-07    0.00   21.09
   98  405157.23        2.95078100e+01       -9.22287300e-08    0.00   21.09
   99  405157.48        2.97552700e+01       -6.88628300e-08    0.00   21.09
  100  405157.76        3.00856100e+01       -5.70249300e-08    0.00   21.09
  101  405158.12        3.04048600e+01       -7.72299300e-08    0.00   20.78
  102  405158.37        3.06662700e+01       -7.86554300e-08    0.00   20.78
  103  405158.62        3.09453000e+01       -1.38526730e-07    0.00   20.78
  104  405158.93        3.13127600e+01       -1.25511230e-07    0.00   21.23
  105  405159.25        3.15689400e+01       -1.35427830e-07    0.00   21.23
  106  405159.49        3.18483100e+01       -1.03694730e-07    0.00   21.23
  107  405159.74        3.22167900e+01       -1.32700730e-07    0.00   21.23
  108  405160.00        3.25068900e+01       -1.07909330e-07    0.00   20.80
  109  405160.25        3.27807600e+01       -1.37968930e-07    0.00   20.80
  110  405160.49        3.30580400e+01       -1.28734130e-07    0.00   20.80
  111  405160.74        3.34116700e+01       -1.35613730e-07    0.00   20.80
  112  405161.07        3.37118600e+01       -9.60714300e-08    0.00   21.07
  113  405161.31        3.39591400e+01       -6.52060300e-08    0.00   21.07
  114  405161.56        3.42648400e+01       -1.32764030e-07    0.00   21.07
  115  405161.82        3.46204900e+01       -8.82030300e-08    0.00   21.07
  116  405162.11        3.49557800e+01       -4.62438300e-08    0.00   21.09
  117  405162.36        3.51608500e+01       -1.40265330e-07    0.00   21.09
  118  405162.61        3.54784900e+01       -1.20494130e-07    0.00   21.09
  119  405162.95        3.58305500e+01       -4.98385300e-08    0.00   20.79
  120  405163.20        3.60617300e+01       -5.91353300e-08    0.00   20.79
  121  405163.45        3.63738400e+01       -3.36621300e-08    0.00   20.79
  122  405163.70        3.66845600e+01       -1.41389300e-08    0.00   20.79
  123  405164.00        3.70368100e+01       -3.16788300e-08    0.00   21.24
  124  405164.25        3.72774200e+01        8.54527000e-09    0.00   21.24
  125  405164.50        3.75894800e+01       -4.55620300e-08    0.00   21.24
  126  405164.76        3.79745300e+01       -5.38052300e-08    0.00   21.24
  127  405165.03        3.82138200e+01        5.27979700e-08    0.00   20.80
  128  405165.29        3.85364100e+01        7.70315700e-08    0.00   20.80
  129  405165.55        3.87894000e+01        1.63925570e-07    0.00   20.80
  130  405165.81        3.91411200e+01        2.05761170e-07    0.00   20.80
  131  405166.06        3.94034300e+01        2.62223670e-07    0.00   21.08
  132  405166.33        3.96905400e+01        3.77999670e-07    0.00   21.08
  133  405166.58        3.99790100e+01        4.34834070e-07    0.00   21.08
  134  405166.94        4.03062000e+01        5.81289460e-07    0.00   21.09
  135  405167.26        4.05759200e+01        6.56406740e-07    0.00   21.09
  136  405167.50        4.08651300e+01        8.33228640e-07    0.00   21.09
  137  405167.96        4.12043000e+01        9.85816950e-07    0.00   20.80
  138  405168.21        4.14387800e+01        1.15706318e-06    0.00   20.80
  139  405168.46        4.17559300e+01        1.40361424e-06    0.00   20.80
  140  405168.71        4.20373600e+01        1.73470417e-06    0.00   20.80
  141  405168.99        4.23859500e+01        2.10806353e-06    0.00   21.25
  142  405169.24        4.27075600e+01        2.65304177e-06    0.00   21.25
  143  405169.50        4.29561400e+01        3.06247271e-06    0.00   21.25
  144  405169.76        4.33096400e+01        4.30241751e-06    0.00   21.25
  145  405170.06        4.35745700e+01        4.51004598e-06    0.00   20.81
  146  405170.32        4.38535700e+01        6.00453708e-06    0.00   20.81
  147  405170.56        4.41620400e+01        7.24652717e-06    0.00   20.81
  148  405170.88        4.44968900e+01        8.33518210e-06    0.00   21.10
  149  405171.16        4.47684800e+01        1.01057261e-05    0.00   21.10
  150  405171.41        4.50497800e+01        1.22158011e-05    0.00   21.10
  151  405171.66        4.53721600e+01        1.39603246e-05    0.00   21.10
  152  405172.00        4.56540900e+01        1.70290918e-05    0.00   21.10
  153  405172.24        4.59643500e+01        2.07389698e-05    0.00   21.10

File: data/figure09/Ic_2021-10-09_18-23-04119736_Anneal274.txt
# Ic = 37.95 A, n = 23.64 , Tavg = 0.00 K, Anneal274_00K___3600s
#idx    t_s     iHTS_A                vHTS_V                tHTS_K  tTAR_K
    0  415947.42        6.27659700e-02        3.21422100e-08    0.00   21.16
    1  415947.66        3.70518900e-01        3.43114100e-08    0.00   21.16
    2  415947.94        7.11264000e-01        7.53412100e-08    0.00   21.16
    3  415948.23        1.02423000e+00        1.37345100e-08    0.00   20.92
    4  415948.49        1.31700800e+00       -1.35359900e-08    0.00   20.92
    5  415948.75        1.54758000e+00       -2.71712900e-08    0.00   20.92
    6  415949.12        1.89469400e+00        1.60277100e-08    0.00   21.00
    7  415949.39        2.16190500e+00        3.53031100e-08    0.00   21.00
    8  415949.64        2.47218300e+00       -2.27088900e-08    0.00   21.00
    9  415949.89        2.81494500e+00       -1.90520900e-08    0.00   21.23
   10  415950.19        3.09912400e+00       -2.49400900e-08    0.00   21.23
   11  415950.43        3.38051400e+00        1.05736100e-08    0.00   21.23
   12  415950.67        3.66055600e+00        6.63543100e-08    0.00   21.23
   13  415951.01        4.02121000e+00       -9.44539000e-09    0.00   20.98
   14  415951.25        4.28701000e+00       -2.58697900e-08    0.00   20.98
   15  415951.50        4.59626500e+00        2.34032100e-08    0.00   20.98
   16  415951.77        4.93443100e+00        3.76583100e-08    0.00   20.98
   17  415952.04        5.21104100e+00        7.09407100e-08    0.00   20.92
   18  415952.29        5.50565900e+00        5.55051100e-08    0.00   20.92
   19  415952.54        5.78009400e+00        1.76953100e-08    0.00   20.92
   20  415952.80        6.18918200e+00        2.40776100e-08    0.00   21.25
   21  415953.09        6.47599500e+00        2.55651100e-08    0.00   21.25
   22  415953.35        6.70749600e+00       -1.11881900e-08    0.00   21.25
   23  415953.59        6.99190400e+00       -1.53407900e-08    0.00   21.25
   24  415953.92        7.34915900e+00       -4.48425900e-08    0.00   20.79
   25  415954.17        7.68173800e+00       -2.20343900e-08    0.00   20.79
   26  415954.42        7.87503300e+00        4.16795100e-08    0.00   20.79
   27  415954.67        8.22102300e+00        3.65353100e-08    0.00   20.79
   28  415955.01        8.54407600e+00        4.26712100e-08    0.00   21.23
   29  415955.26        8.81648400e+00        4.59561100e-08    0.00   21.23
   30  415955.50        9.09664800e+00       -2.51333900e-08    0.00   21.23
   31  415955.77        9.46088500e+00        1.20751000e-09    0.00   21.23
   32  415956.06        9.73926700e+00        2.79203100e-08    0.00   20.96
   33  415956.32        9.99643700e+00       -3.39342900e-08    0.00   20.96
   34  415956.57        1.02951600e+01       -2.71166900e-08    0.00   20.96
   35  415956.81        1.06738900e+01       -3.25087900e-08    0.00   20.93
   36  415957.07        1.09395600e+01       -1.78818900e-08    0.00   20.93
   37  415957.32        1.11843800e+01       -4.34789900e-08    0.00   20.93
   38  415957.56        1.14858500e+01       -3.86446900e-08    0.00   20.93
   39  415957.83        1.18321400e+01       -5.91999000e-09    0.00   21.23
   40  415958.17        1.21069600e+01        2.44671000e-09    0.00   21.23
   41  415958.43        1.23675900e+01       -5.30874900e-08    0.00   21.23
   42  415958.67        1.26780900e+01       -1.52169000e-09    0.00   21.23
   43  415959.01        1.30186800e+01        6.57251100e-08    0.00   20.79
   44  415959.26        1.32656900e+01        2.24142410e-07    0.00   20.79
   45  415959.50        1.35719200e+01        3.62044810e-07    0.00   20.79
   46  415959.74        1.39533400e+01        3.34030410e-07    0.00   20.79
   47  415960.02        1.41874000e+01        3.00128210e-07    0.00   21.21
   48  415960.27        1.44582600e+01        3.25787310e-07    0.00   21.21
   49  415960.53        1.47665900e+01        3.40414210e-07    0.00   21.21
   50  415960.80        1.51288000e+01        3.54111510e-07    0.00   21.21
   51  415961.13        1.53774800e+01        3.21014910e-07    0.00   20.96
   52  415961.38        1.56606800e+01        3.33968510e-07    0.00   20.96
   53  415961.62        1.59658000e+01        3.26840910e-07    0.00   20.96
   54  415961.98        1.63012500e+01        3.08061410e-07    0.00   20.92
   55  415962.29        1.65811300e+01        2.68705010e-07    0.00   20.92
   56  415962.55        1.68476400e+01        2.70936210e-07    0.00   20.92
   57  415962.83        1.72322300e+01        3.17854010e-07    0.00   21.23
   58  415963.17        1.74932900e+01        3.30807610e-07    0.00   21.23
   59  415963.42        1.77992600e+01        3.06326010e-07    0.00   21.23
   60  415963.67        1.80843500e+01        3.24299810e-07    0.00   21.23
   61  415964.06        1.83998600e+01        3.09921410e-07    0.00   20.78
   62  415964.31        1.86760700e+01        2.46333310e-07    0.00   20.78
   63  415964.55        1.89872300e+01        2.36603310e-07    0.00   20.78
   64  415964.82        1.93019900e+01        2.69575910e-07    0.00   21.22
   65  415965.09        1.95992600e+01        2.12431710e-07    0.00   21.22
   66  415965.36        1.99290400e+01        2.71063410e-07    0.00   21.22
   67  415965.61        2.01835000e+01        2.96474610e-07    0.00   21.22
   68  415966.00        2.04954100e+01        3.01123010e-07    0.00   20.95
   69  415966.25        2.07747100e+01        3.40603410e-07    0.00   20.95
   70  415966.49        2.10829100e+01        3.49900210e-07    0.00   20.95
   71  415966.74        2.14041700e+01        2.97962110e-07    0.00   20.95
   72  415967.01        2.17104600e+01        2.40074110e-07    0.00   20.91
   73  415967.28        2.19804000e+01        2.28918010e-07    0.00   20.91
   74  415967.52        2.22884600e+01        2.36727310e-07    0.00   20.91
   75  415967.77        2.26551400e+01        3.09428110e-07    0.00   20.91
   76  415968.08        2.29097300e+01        2.35301810e-07    0.00   21.22
   77  415968.33        2.31869000e+01        2.87425710e-07    0.00   21.22
   78  415968.58        2.34671600e+01        3.30996710e-07    0.00   21.22
   79  415968.83        2.38376600e+01        3.55664210e-07    0.00   20.78
   80  415969.08        2.41139800e+01        3.40479410e-07    0.00   20.78
   81  415969.32        2.43961500e+01        2.75959710e-07    0.00   20.78
   82  415969.57        2.46713100e+01        2.56746310e-07    0.00   20.78
   83  415969.84        2.50303300e+01        2.72241010e-07    0.00   21.21
   84  415970.15        2.53049100e+01        2.37099410e-07    0.00   21.21
   85  415970.39        2.55638100e+01        2.37285410e-07    0.00   21.21
   86  415970.64        2.58706200e+01        2.54949310e-07    0.00   21.21
   87  415970.89        2.62292600e+01        2.35983810e-07    0.00   20.95
   88  415971.15        2.65138300e+01        2.34496310e-07    0.00   20.95
   89  415971.39        2.67583400e+01        1.76794310e-07    0.00   20.95
   90  415971.64        2.70711600e+01        1.99292510e-07    0.00   20.95
   91  415971.89        2.74207500e+01        2.37533310e-07    0.00   20.90
   92  415972.17        2.77252100e+01        1.80946910e-07    0.00   20.90
   93  415972.41        2.79658700e+01        1.78529710e-07    0.00   20.90
   94  415972.67        2.82738900e+01        2.24393810e-07    0.00   20.90
   95  415973.01        2.86126500e+01        3.00503510e-07    0.00   21.23
   96  415973.25        2.89224900e+01        2.72985010e-07    0.00   21.23
   97  415973.50        2.91746600e+01        2.07845610e-07    0.00   21.23
   98  415973.74        2.95435300e+01        2.52780010e-07    0.00   21.23
   99  415974.03        2.98385300e+01        2.81724010e-07    0.00   20.78
  100  415974.31        3.01151100e+01        2.26005310e-07    0.00   20.78
  101  415974.55        3.03866900e+01        2.01523710e-07    0.00   20.78
  102  415974.83        3.07486000e+01        2.14601210e-07    0.00   21.21
  103  415975.16        3.10270300e+01        1.81194810e-07    0.00   21.21
  104  415975.41        3.12859800e+01        2.23898010e-07    0.00   21.21
  105  415975.65        3.15979100e+01        2.76022010e-07    0.00   21.21
  106  415975.92        3.19184200e+01        2.27679910e-07    0.00   20.96
  107  415976.18        3.22152800e+01        2.46336910e-07    0.00   20.96
  108  415976.42        3.25027400e+01        2.32639910e-07    0.00   20.96
  109  415976.67        3.28134000e+01        2.45035610e-07    0.00   20.96
  110  415976.98        3.31251400e+01        2.23838910e-07    0.00   20.91
  111  415977.24        3.34016300e+01        2.03757910e-07    0.00   20.91
  112  415977.48        3.37071700e+01        2.45593410e-07    0.00   20.91
  113  415977.73        3.40127900e+01        2.58918810e-07    0.00   20.91
  114  415977.98        3.43261600e+01        2.38837810e-07    0.00   21.23
  115  415978.23        3.46120800e+01        2.50737610e-07    0.00   21.23
  116  415978.48        3.48858200e+01        2.08406310e-07    0.00   21.23
  117  415978.73        3.52117100e+01        2.29045110e-07    0.00   21.23
  118  415979.02        3.55401500e+01        2.12372910e-07    0.00   20.79
  119  415979.28        3.58699100e+01        2.43300210e-07    0.00   20.79
  120  415979.52        3.61043400e+01        3.07695910e-07    0.00   20.79
  121  415979.81        3.64806700e+01        3.02861610e-07    0.00   21.20
  122  415980.11        3.67506500e+01        2.78813910e-07    0.00   21.20
  123  415980.37        3.70326200e+01        2.65984410e-07    0.00   21.20
  124  415980.61        3.73154700e+01        2.81169110e-07    0.00   21.20
  125  415981.02        3.76537200e+01        2.81912910e-07    0.00   20.96
  126  415981.29        3.79309200e+01        3.76368210e-07    0.00   20.96
  127  415981.54        3.82084700e+01        4.25083310e-07    0.00   20.96
  128  415981.78        3.85594700e+01        3.90068610e-07    0.00   20.90
  129  415982.03        3.88475500e+01        4.94133710e-07    0.00   20.90
  130  415982.29        3.91263700e+01        5.58406910e-07    0.00   20.90
  131  415982.54        3.94007000e+01        6.19765710e-07    0.00   20.90
  132  415982.82        3.97484700e+01        7.06163710e-07    0.00   21.23
  133  415983.14        4.00334200e+01        7.81653610e-07    0.00   21.23
  134  415983.39        4.02921800e+01        8.61419910e-07    0.00   21.23
  135  415983.65        4.05909600e+01        1.00954861e-06    0.00   21.23
  136  415983.96        4.09375100e+01        1.13344371e-06    0.00   20.78
  137  415984.21        4.12039300e+01        1.33741501e-06    0.00   20.78
  138  415984.46        4.14836900e+01        1.56320281e-06    0.00   20.78
  139  415984.70        4.17780200e+01        1.78942437e-06    0.00   20.78
  140  415984.98        4.21407300e+01        2.13297132e-06    0.00   21.21
  141  415985.27        4.24039600e+01        2.60177687e-06    0.00   21.21
  142  415985.51        4.26803900e+01        2.92096626e-06    0.00   21.21
  143  415985.78        4.30756900e+01        4.02089911e-06    0.00   21.21
  144  415986.04        4.33352000e+01        4.21997412e-06    0.00   20.96
  145  415986.28        4.35894200e+01        5.38764949e-06    0.00   20.96
  146  415986.53        4.38885100e+01        6.46378258e-06    0.00   20.96
  147  415986.79        4.42539000e+01        6.74789213e-06    0.00   20.96
  148  415987.04        4.45122300e+01        9.21321184e-06    0.00   20.90
  149  415987.31        4.47819400e+01        1.06980933e-05    0.00   20.90
  150  415987.55        4.50903400e+01        1.10282539e-05    0.00   20.90
  151  415987.84        4.54528200e+01        1.49380017e-05    0.00   21.23
  152  415988.16        4.57293900e+01        1.78426412e-05    0.00   21.23
  153  415988.41        4.59918400e+01        2.04644712e-05    0.00   21.23

File: data/figure09/Ic_2021-10-09_18-23-53001856_Anneal274.txt
# Ic = 38.48 A, n = 25.78 , Tavg = 0.00 K, Anneal274_00K___3600s
#idx    t_s     iHTS_A                vHTS_V                tHTS_K  tTAR_K
    0  415995.92        1.09124200e-01        4.98617300e-08    0.00   21.12
    1  415996.17        3.79886800e-01        7.66364300e-08    0.00   21.12
    2  415996.42        6.60416100e-01        1.09980830e-07    0.00   21.12
    3  415996.70        1.02440700e+00        9.12633300e-08    0.00   21.12
    4  415997.02        1.32720300e+00        6.17616300e-08    0.00   20.80
    5  415997.26        1.55266800e+00        6.10178300e-08    0.00   20.80
    6  415997.51        1.86134800e+00        5.02336300e-08    0.00   20.80
    7  415997.84        2.21555800e+00        6.13897300e-08    0.00   21.17
    8  415998.16        2.49552600e+00        9.16352300e-08    0.00   21.17
    9  415998.40        2.76613700e+00        1.17790130e-07    0.00   21.17
   10  415998.66        3.07509200e+00        1.11716230e-07    0.00   21.17
   11  415998.92        3.44396000e+00        8.87222300e-08    0.00   20.80
   12  415999.20        3.71617500e+00        8.41975300e-08    0.00   20.80
   13  415999.45        3.97825200e+00        8.04786300e-08    0.00   20.80
   14  415999.69        4.28363600e+00        8.17180300e-08    0.00   20.80
   15  415999.99        4.62906400e+00        1.12397430e-07    0.00   21.21
   16  416000.25        4.87771600e+00        8.72961300e-08    0.00   21.21
   17  416000.51        5.18593000e+00        7.79993300e-08    0.00   21.21
   18  416000.77        5.56263700e+00        9.59111300e-08    0.00   21.21
   19  416001.03        5.81726400e+00        1.09236530e-07    0.00   20.98
   20  416001.29        6.09479100e+00        3.85190300e-08    0.00   20.98
   21  416001.55        6.40538000e+00       -4.24617000e-09    0.00   20.98
   22  416001.88        6.77159500e+00        6.93223300e-08    0.00   20.90
   23  416002.13        7.02953500e+00        1.23305630e-07    0.00   20.90
   24  416002.39        7.31299500e+00        9.33080300e-08    0.00   20.90
   25  416002.64        7.62684600e+00        6.65333300e-08    0.00   20.90
   26  416002.96        7.95292100e+00        1.03224530e-07    0.00   21.25
   27  416003.22        8.21850800e+00        8.33914300e-08    0.00   21.25
   28  416003.46        8.52108200e+00        4.49028300e-08    0.00   21.25
   29  416003.71        8.81386700e+00        6.02115300e-08    0.00   21.25
   30  416003.98        9.15274800e+00        8.56227300e-08    0.00   20.79
   31  416004.25        9.40964800e+00        7.04379300e-08    0.00   20.79
   32  416004.49        9.71515600e+00        8.45070300e-08    0.00   20.79
   33  416004.74        1.00311000e+01        6.69051300e-08    0.00   20.79
   34  416004.99        1.03432000e+01        4.43453300e-08    0.00   21.21
   35  416005.26        1.06048900e+01        8.89453000e-09    0.00   21.21
   36  416005.51        1.09136200e+01       -1.35411700e-08    0.00   21.21
   37  416005.77        1.12528600e+01        1.12502300e-08    0.00   21.21
   38  416006.06        1.15258700e+01        6.60392300e-08    0.00   20.97
   39  416006.31        1.17975300e+01        1.13122300e-08    0.00   20.97
   40  416006.56        1.20699500e+01        7.22163000e-09    0.00   20.97
   41  416006.83        1.24302200e+01        3.02157300e-08    0.00   20.91
   42  416007.11        1.27522800e+01        9.58509300e-08    0.00   20.91
   43  416007.39        1.29927900e+01        9.34337300e-08    0.00   20.91
   44  416007.64        1.32674500e+01        6.21346300e-08    0.00   20.91
   45  416008.03        1.36261900e+01       -1.18676700e-08    0.00   21.24
   46  416008.32        1.38835600e+01       -1.68259700e-08    0.00   21.24
   47  416008.57        1.41601300e+01       -9.69847000e-09    0.00   21.24
   48  416008.88        1.45274000e+01        3.35625300e-08    0.00   20.79
   49  416009.15        1.47908500e+01        8.99010300e-08    0.00   20.79
   50  416009.39        1.50808200e+01        7.03777300e-08    0.00   20.79
   51  416009.64        1.53640000e+01        6.56054300e-08    0.00   20.79
   52  416009.88        1.57103500e+01        3.98843300e-08    0.00   21.20
   53  416010.13        1.60025400e+01       -1.58963700e-08    0.00   21.20
   54  416010.39        1.62582400e+01        3.45542300e-08    0.00   21.20
   55  416010.63        1.65701900e+01        6.41179300e-08    0.00   21.20
   56  416010.96        1.69166900e+01       -1.82877000e-09    0.00   20.97
   57  416011.21        1.71987700e+01       -2.18523700e-08    0.00   20.97
   58  416011.45        1.74699500e+01       -1.12555700e-08    0.00   20.97
   59  416011.69        1.77805200e+01       -6.85517000e-09    0.00   20.97
   60  416012.01        1.81188200e+01        4.60745300e-08    0.00   20.89
   61  416012.27        1.84208900e+01        1.32879300e-08    0.00   20.89
   62  416012.51        1.86780800e+01        2.02914300e-08    0.00   20.89
   63  416012.81        1.90342000e+01        3.72116300e-08    0.00   20.89
   64  416013.11        1.92973800e+01        1.14013000e-09    0.00   21.24
   65  416013.36        1.95724100e+01       -1.46644700e-08    0.00   21.24
   66  416013.60        1.98822000e+01        3.36168300e-08    0.00   21.24
   67  416014.00        2.02362900e+01       -3.94558700e-08    0.00   20.78
   68  416014.26        2.04729500e+01       -4.15011700e-08    0.00   20.78
   69  416014.51        2.07797200e+01        2.53117300e-08    0.00   20.78
   70  416014.77        2.12041200e+01        4.00626300e-08    0.00   20.78
   71  416015.08        2.13972300e+01        3.43606300e-08    0.00   21.21
   72  416015.34        2.16852400e+01        5.90900300e-08    0.00   21.21
   73  416015.58        2.19892900e+01        1.64488300e-08    0.00   21.21
   74  416015.94        2.23487900e+01        2.88445300e-08    0.00   20.96
   75  416016.21        2.25810700e+01        3.04559300e-08    0.00   20.96
   76  416016.46        2.28848500e+01        9.44523000e-09    0.00   20.96
   77  416016.71        2.32434900e+01       -3.80925700e-08    0.00   20.96
   78  416017.00        2.35051700e+01       -2.16072700e-08    0.00   20.90
   79  416017.27        2.37808200e+01       -8.65467000e-09    0.00   20.90
   80  416017.52        2.40931400e+01        8.82333000e-09    0.00   20.90
   81  416017.81        2.44515300e+01        2.36981300e-08    0.00   21.22
   82  416018.11        2.47052900e+01       -3.38799700e-08    0.00   21.22
   83  416018.37        2.49842300e+01       -3.85902700e-08    0.00   21.22
   84  416018.61        2.52854000e+01        2.70230000e-10    0.00   21.22
   85  416019.01        2.56016200e+01        1.58888300e-08    0.00   20.78
   86  416019.26        2.58784500e+01       -1.42327700e-08    0.00   20.78
   87  416019.51        2.61805400e+01       -1.19395700e-08    0.00   20.78
   88  416019.77        2.65433700e+01       -2.87356700e-08    0.00   20.78
   89  416020.01        2.67948000e+01       -1.93769700e-08    0.00   21.20
   90  416020.26        2.70792500e+01       -6.91927000e-09    0.00   21.20
   91  416020.50        2.73823800e+01       -1.30551700e-08    0.00   21.20
   92  416020.77        2.77228300e+01        3.13835300e-08    0.00   21.20
   93  416021.04        2.79985400e+01       -6.36147000e-09    0.00   20.96
   94  416021.28        2.82795100e+01       -3.59871700e-08    0.00   20.96
   95  416021.53        2.85883400e+01       -6.85727000e-09    0.00   20.96
   96  416021.77        2.89261900e+01        6.09623000e-09    0.00   20.96
   97  416022.02        2.92103900e+01       -2.14842700e-08    0.00   20.89
   98  416022.29        2.95477200e+01       -7.22446700e-08    0.00   20.89
   99  416022.54        2.97731800e+01       -1.03357870e-07    0.00   20.89
  100  416022.82        3.01424200e+01       -5.79885700e-08    0.00   21.23
  101  416023.07        3.04247900e+01       -5.57559700e-08    0.00   21.23
  102  416023.33        3.06936000e+01       -4.70786700e-08    0.00   21.23
  103  416023.57        3.09843100e+01       -3.69141700e-08    0.00   21.23
  104  416023.82        3.13527100e+01       -5.27187700e-08    0.00   20.77
  105  416024.12        3.16438100e+01       -3.25137700e-08    0.00   20.77
  106  416024.39        3.18918900e+01        3.74373000e-09    0.00   20.77
  107  416024.63        3.22157400e+01       -1.81346700e-08    0.00   20.77
  108  416025.01        3.25511300e+01       -2.51382700e-08    0.00   21.21
  109  416025.25        3.28153900e+01       -4.62729700e-08    0.00   21.21
  110  416025.50        3.31081900e+01       -6.20774700e-08    0.00   21.21
  111  416025.77        3.34586700e+01        1.48930000e-10    0.00   21.21
  112  416026.02        3.37598600e+01       -3.09642700e-08    0.00   20.95
  113  416026.26        3.39884500e+01       -9.89157000e-09    0.00   20.95
  114  416026.50        3.43022500e+01        2.50413000e-09    0.00   20.95
  115  416026.77        3.46634200e+01        1.43420300e-08    0.00   20.95
  116  416027.04        3.49514700e+01        4.30153000e-09    0.00   20.90
  117  416027.29        3.51997100e+01       -4.81942700e-08    0.00   20.90
  118  416027.54        3.55176000e+01       -6.49284700e-08    0.00   20.90
  119  416027.78        3.58661700e+01       -2.96007700e-08    0.00   20.90
  120  416028.03        3.61266400e+01        2.46305300e-08    0.00   21.22
  121  416028.29        3.64102400e+01        7.35935300e-08    0.00   21.22
  122  416028.54        3.67310400e+01        4.08064300e-08    0.00   21.22
  123  416028.83        3.70779000e+01        1.17376300e-08    0.00   20.78
  124  416029.07        3.73534600e+01        4.97296300e-08    0.00   20.78
  125  416029.31        3.76345000e+01        3.82016300e-08    0.00   20.78
  126  416029.57        3.79318900e+01        1.13133630e-07    0.00   20.78
  127  416029.84        3.82792700e+01        1.48275530e-07    0.00   21.20
  128  416030.16        3.85646700e+01        1.58501930e-07    0.00   21.20
  129  416030.41        3.88207200e+01        2.38764230e-07    0.00   21.20
  130  416030.66        3.91290800e+01        2.63493630e-07    0.00   21.20
  131  416031.00        3.94435300e+01        3.17972830e-07    0.00   20.95
  132  416031.26        3.97258900e+01        4.49181430e-07    0.00   20.95
  133  416031.51        4.00109700e+01        5.85968130e-07    0.00   20.95
  134  416031.78        4.03667300e+01        6.54640330e-07    0.00   20.95
  135  416032.07        4.06228800e+01        8.65367430e-07    0.00   20.89
  136  416032.37        4.09231300e+01        1.03754393e-06    0.00   20.89
  137  416032.62        4.12088400e+01        1.17005403e-06    0.00   20.89
  138  416033.01        4.15047000e+01        1.42255473e-06    0.00   21.22
  139  416033.28        4.17819000e+01        1.73498862e-06    0.00   21.22
  140  416033.53        4.20989200e+01        1.91001607e-06    0.00   21.22
  141  416033.82        4.24384300e+01        2.29707218e-06    0.00   20.77
  142  416034.21        4.27257400e+01        2.79407824e-06    0.00   20.77
  143  416034.46        4.30023300e+01        3.18101095e-06    0.00   20.77
  144  416034.72        4.33053900e+01        3.75797071e-06    0.00   20.77
  145  416035.06        4.36259200e+01        5.47130627e-06    0.00   21.21
  146  416035.31        4.38919700e+01        6.42137526e-06    0.00   21.21
  147  416035.55        4.42141600e+01        7.56283397e-06    0.00   21.21
  148  416035.84        4.45492600e+01        8.68098875e-06    0.00   20.94
  149  416036.16        4.48504200e+01        1.06019515e-05    0.00   20.94
  150  416036.41        4.51129300e+01        1.09995450e-05    0.00   20.94
  151  416036.65        4.54033000e+01        1.46385095e-05    0.00   20.94
  152  416036.95        4.57209800e+01        1.73825637e-05    0.00   20.91
  153  416037.25        4.59933800e+01        2.07567574e-05    0.00   20.91
