Repository: shortlab/2024-CryoHTS-Facility

# 2024-CryoHTS-Facility
Data repository for Alexis' RSI paper on the cryogenic HTS irradiation facility

File: data/figure09/Ic_2021-10-09_18-25-30995613_Anneal274.txt
# Ic = 38.90 A, n = 27.62 , Tavg = 0.00 K, Anneal274_00K___3600s
#idx    t_s     iHTS_A                vHTS_V                tHTS_K  tTAR_K
    0  416093.99        1.04520100e-01       -2.09546000e-08    0.00   21.03
    1  416094.23        4.07370700e-01       -7.75320000e-09    0.00   21.03
    2  416094.48        6.62825600e-01        3.89166000e-08    0.00   21.03
    3  416094.74        1.00977900e+00       -2.54170000e-08    0.00   20.86
    4  416094.99        1.31243200e+00       -6.26570000e-09    0.00   20.86
    5  416095.24        1.56106800e+00        1.96413000e-08    0.00   20.86
    6  416095.48        1.87347600e+00        1.02206000e-08    0.00   20.86
    7  416095.94        2.20649200e+00       -7.25730000e-09    0.00   20.86
    8  416096.19        2.49587900e+00        3.67474000e-08    0.00   20.96
    9  416096.44        2.77088400e+00        1.95794000e-08    0.00   20.96
   10  416096.68        3.08279200e+00        7.37900000e-10    0.00   20.96
   11  416097.03        3.37893500e+00       -3.71930000e-08    0.00   20.91
   12  416097.29        3.73204300e+00       -3.55195000e-08    0.00   20.91
   13  416097.53        3.98513800e+00       -1.23396000e-08    0.00   20.91
   14  416097.78        4.35329900e+00        9.29090000e-09    0.00   21.23
   15  416098.09        4.63459900e+00       -5.93813000e-08    0.00   21.23
   16  416098.35        4.88229600e+00       -6.36578000e-08    0.00   21.23
   17  416098.60        5.19330900e+00       -3.35362000e-08    0.00   21.23
   18  416098.86        5.56787000e+00       -6.40309000e-08    0.00   20.79
   19  416099.17        5.83989800e+00       -6.07493000e-08    0.00   20.79
   20  416099.42        6.10200900e+00       -4.95951000e-08    0.00   20.79
   21  416099.66        6.41254300e+00       -5.72184000e-08    0.00   20.79
   22  416100.02        6.75666600e+00       -1.36475000e-08    0.00   21.20
   23  416100.26        7.00685300e+00       -4.60623000e-08    0.00   21.20
   24  416100.51        7.32011000e+00       -9.05629000e-08    0.00   21.20
   25  416100.76        7.71858000e+00       -4.01743000e-08    0.00   21.20
   26  416101.10        7.94438300e+00       -8.99910000e-09    0.00   20.96
   27  416101.34        8.21708900e+00       -2.46177000e-08    0.00   20.96
   28  416101.59        8.52285800e+00       -2.44938000e-08    0.00   20.96
   29  416101.85        8.89063600e+00       -4.63722000e-08    0.00   20.90
   30  416102.09        9.13919500e+00       -6.33400000e-09    0.00   20.90
   31  416102.34        9.41414100e+00       -1.75522000e-08    0.00   20.90
   32  416102.58        9.71932300e+00       -2.85224000e-08    0.00   20.90
   33  416102.85        1.00596700e+01       -9.86680000e-09    0.00   21.24
   34  416103.18        1.03590000e+01        3.21070000e-09    0.00   21.24
   35  416103.43        1.06130300e+01       -1.86678000e-08    0.00   21.24
   36  416103.67        1.09194500e+01        3.51296000e-08    0.00   21.24
   37  416104.03        1.12247900e+01        1.84710000e-09    0.00   20.78
   38  416104.30        1.15013600e+01       -1.06305400e-07    0.00   20.78
   39  416104.55        1.18036700e+01       -1.10272100e-07    0.00   20.78
   40  416104.89        1.21354200e+01       -7.66792000e-08    0.00   21.20
   41  416105.14        1.24155000e+01       -5.67211000e-08    0.00   21.20
   42  416105.38        1.26929400e+01       -3.04750000e-09    0.00   21.20
   43  416105.63        1.30000200e+01       -2.54218000e-08    0.00   21.20
   44  416105.90        1.33409600e+01       -2.41202000e-08    0.00   20.95
   45  416106.21        1.36271800e+01       -1.61250000e-08    0.00   20.95
   46  416106.47        1.38900400e+01       -2.81488000e-08    0.00   20.95
   47  416106.71        1.41643400e+01       -8.21941000e-08    0.00   20.95
   48  416106.96        1.45077400e+01       -6.45302000e-08    0.00   20.90
   49  416107.22        1.47867600e+01       -7.61822000e-08    0.00   20.90
   50  416107.46        1.50882100e+01       -9.55530000e-09    0.00   20.90
   51  416107.71        1.53667100e+01       -2.56077000e-08    0.00   20.90
   52  416108.04        1.57056600e+01        5.07170000e-09    0.00   21.22
   53  416108.30        1.59854500e+01        2.22070000e-09    0.00   21.22
   54  416108.55        1.62647900e+01       -3.26113000e-08    0.00   21.22
   55  416108.84        1.66356100e+01       -6.61417000e-08    0.00   20.78
   56  416109.17        1.69371200e+01       -6.39104000e-08    0.00   20.78
   57  416109.42        1.71944200e+01       -6.52120000e-08    0.00   20.78
   58  416109.67        1.74824800e+01       -5.35600000e-08    0.00   20.78
   59  416109.97        1.78227300e+01       -3.34790000e-08    0.00   21.20
   60  416110.24        1.80970500e+01       -3.98628000e-08    0.00   21.20
   61  416110.49        1.83798700e+01       -7.32072000e-08    0.00   21.20
   62  416110.77        1.87417300e+01       -7.93465000e-08    0.00   21.20
   63  416111.05        1.90230600e+01       -7.91634000e-08    0.00   20.95
   64  416111.30        1.92760300e+01       -8.17052000e-08    0.00   20.95
   65  416111.54        1.95837400e+01       -5.23274000e-08    0.00   20.95
   66  416111.87        1.99504900e+01       -4.73071000e-08    0.00   20.89
   67  416112.13        2.02332500e+01       -7.84203000e-08    0.00   20.89
   68  416112.39        2.04764800e+01       -1.02282100e-07    0.00   20.89
   69  416112.64        2.07865700e+01       -1.45481200e-07    0.00   20.89
   70  416112.98        2.11259100e+01       -9.28613000e-08    0.00   21.22
   71  416113.24        2.14363300e+01       -3.32999000e-08    0.00   21.22
   72  416113.50        2.16907100e+01       -8.75312000e-08    0.00   21.22
   73  416113.77        2.20573400e+01       -7.27183000e-08    0.00   21.22
   74  416114.04        2.23429600e+01       -8.22010000e-08    0.00   20.77
   75  416114.30        2.25863900e+01       -1.04637300e-07    0.00   20.77
   76  416114.54        2.28975600e+01       -9.18697000e-08    0.00   20.77
   77  416114.79        2.32652000e+01       -7.43298000e-08    0.00   21.20
   78  416115.04        2.35161300e+01       -6.54668000e-08    0.00   21.20
   79  416115.30        2.38484000e+01       -2.43750000e-08    0.00   21.20
   80  416115.56        2.41068700e+01       -1.22425100e-07    0.00   21.20
   81  416115.82        2.44421600e+01       -8.72833000e-08    0.00   20.94
   82  416116.07        2.47247600e+01       -4.45800000e-08    0.00   20.94
   83  416116.32        2.49967100e+01       -6.37314000e-08    0.00   20.94
   84  416116.57        2.53041400e+01       -8.86465000e-08    0.00   20.94
   85  416116.83        2.56409200e+01       -1.14057300e-07    0.00   20.90
   86  416117.14        2.59235300e+01       -7.19736000e-08    0.00   20.90
   87  416117.39        2.61931200e+01       -4.39593000e-08    0.00   20.90
   88  416117.63        2.64979800e+01       -1.11392000e-07    0.00   20.90
   89  416117.99        2.68294200e+01       -4.71822000e-08    0.00   21.21
   90  416118.25        2.71039900e+01        1.46105000e-08    0.00   21.21
   91  416118.49        2.73902400e+01       -4.53228000e-08    0.00   21.21
   92  416118.74        2.77157200e+01       -7.40189000e-08    0.00   21.21
   93  416119.02        2.80204300e+01       -1.01847300e-07    0.00   20.77
   94  416119.27        2.82878700e+01       -1.01165500e-07    0.00   20.77
   95  416119.52        2.86008700e+01       -8.05266000e-08    0.00   20.77
   96  416119.81        2.89371600e+01       -7.35231000e-08    0.00   20.77
   97  416120.11        2.92170900e+01       -8.05266000e-08    0.00   21.20
   98  416120.36        2.94988000e+01       -5.15827000e-08    0.00   21.20
   99  416120.61        2.97778500e+01       -7.50106000e-08    0.00   21.20
  100  416121.01        3.01435800e+01       -6.25529000e-08    0.00   20.94
  101  416121.29        3.04588000e+01       -1.48913000e-08    0.00   20.94
  102  416121.55        3.07089000e+01       -7.19736000e-08    0.00   20.94
  103  416121.84        3.10483200e+01       -1.02095200e-07    0.00   20.90
  104  416122.13        3.13365500e+01       -6.13133000e-08    0.00   20.90
  105  416122.38        3.16116900e+01       -5.53000000e-08    0.00   20.90
  106  416122.62        3.19134800e+01       -1.10024200e-07    0.00   20.90
  107  416122.95        3.22574300e+01       -1.00042800e-07    0.00   21.21
  108  416123.21        3.25174500e+01       -7.54374000e-08    0.00   21.21
  109  416123.45        3.28276700e+01       -7.41358000e-08    0.00   21.21
  110  416123.70        3.31052200e+01       -8.59737000e-08    0.00   21.21
  111  416124.01        3.34417800e+01       -1.04505300e-07    0.00   20.76
  112  416124.26        3.37212300e+01       -1.54088100e-07    0.00   20.76
  113  416124.50        3.40030100e+01       -1.53716200e-07    0.00   20.76
  114  416124.75        3.43085200e+01       -1.64438500e-07    0.00   20.76
  115  416125.07        3.46447600e+01       -1.67971300e-07    0.00   21.21
  116  416125.32        3.49246700e+01       -1.15289600e-07    0.00   21.21
  117  416125.57        3.52027600e+01       -3.52133000e-08    0.00   21.21
  118  416125.89        3.55763500e+01       -1.40786000e-08    0.00   20.92
  119  416126.15        3.58401400e+01       -4.40143000e-08    0.00   20.92
  120  416126.40        3.61109100e+01       -1.03947500e-07    0.00   20.92
  121  416126.64        3.64263200e+01       -1.15537500e-07    0.00   20.92
  122  416126.94        3.67645100e+01       -7.60572000e-08    0.00   20.91
  123  416127.21        3.70384400e+01       -4.37044000e-08    0.00   20.91
  124  416127.45        3.73248800e+01        3.55042000e-08    0.00   20.91
  125  416127.69        3.76345100e+01        5.26103000e-08    0.00   20.91
  126  416128.02        3.79726400e+01        8.02527000e-08    0.00   21.21
  127  416128.28        3.82205400e+01        1.69749700e-07    0.00   21.21
  128  416128.52        3.85273000e+01        1.57602000e-07    0.00   21.21
  129  416128.81        3.89012600e+01        1.82207600e-07    0.00   20.78
  130  416129.09        3.91746200e+01        2.08052700e-07    0.00   20.78
  131  416129.33        3.94209100e+01        3.05606900e-07    0.00   20.78
  132  416129.58        3.97207100e+01        4.19275500e-07    0.00   20.78
  133  416129.93        4.00726600e+01        4.72143200e-07    0.00   21.21
  134  416130.23        4.03119700e+01        5.73044200e-07    0.00   21.21
  135  416130.47        4.06137200e+01        6.57644900e-07    0.00   21.21
  136  416130.71        4.09044600e+01        8.21764000e-07    0.00   21.21
  137  416131.02        4.12445900e+01        1.01098450e-06    0.00   20.93
  138  416131.29        4.14994700e+01        1.23565660e-06    0.00   20.93
  139  416131.53        4.18001600e+01        1.44483420e-06    0.00   20.93
  140  416131.77        4.21527900e+01        1.72231200e-06    0.00   20.93
  141  416132.02        4.24179800e+01        2.13130834e-06    0.00   20.92
  142  416132.27        4.26915600e+01        2.64064788e-06    0.00   20.92
  143  416132.51        4.30053300e+01        3.01512214e-06    0.00   20.92
  144  416132.77        4.33710600e+01        4.35144118e-06    0.00   20.92
  145  416133.04        4.36293000e+01        4.58212526e-06    0.00   21.21
  146  416133.29        4.39019700e+01        6.28306397e-06    0.00   21.21
  147  416133.53        4.42075400e+01        6.44550969e-06    0.00   21.21
  148  416133.80        4.45480500e+01        8.31335657e-06    0.00   21.21
  149  416134.16        4.48329500e+01        1.03572225e-05    0.00   20.78
  150  416134.40        4.51024500e+01        1.20995664e-05    0.00   20.78
  151  416134.65        4.54162600e+01        1.39949441e-05    0.00   20.78
  152  416134.98        4.57528200e+01        1.72105969e-05    0.00   21.22
  153  416135.26        4.60089000e+01        2.12841621e-05    0.00   21.22

File: data/figure09/Ic_2021-10-09_21-21-31787550_anneal277K.txt
# Ic = 38.95 A, n = 27.70 , Tavg = 0.00 K, Anneal277_00K___3600s
#idx    t_s     iHTS_A                vHTS_V                tHTS_K  tTAR_K
    0  426653.87        4.49558900e-02       -1.43213970e-07    0.00   20.81
    1  426654.12        3.55515700e-01       -1.09125770e-07    0.00   20.81
    2  426654.42        7.01043600e-01       -1.35467470e-07    0.00   20.91
    3  426654.74        9.76038100e-01       -1.20968370e-07    0.00   20.91
    4  426654.99        1.24834800e+00       -1.01200270e-07    0.00   20.91
    5  426655.24        1.53769200e+00       -1.42725970e-07    0.00   20.91
    6  426655.53        1.86678800e+00       -2.02101570e-07    0.00   21.25
    7  426655.77        2.14524900e+00       -1.91441170e-07    0.00   21.25
    8  426656.03        2.45437200e+00       -1.64728370e-07    0.00   21.25
    9  426656.32        2.80491400e+00       -8.65733700e-08    0.00   20.79
   10  426656.64        3.07829500e+00       -1.15269470e-07    0.00   20.79
   11  426656.88        3.36187700e+00       -1.50163470e-07    0.00   20.79
   12  426657.14        3.64500800e+00       -1.53882170e-07    0.00   20.79
   13  426657.47        3.99425200e+00       -1.35536470e-07    0.00   21.21
   14  426657.76        4.31765700e+00       -1.43035870e-07    0.00   21.21
   15  426658.01        4.56739800e+00       -1.68942970e-07    0.00   21.21
   16  426658.27        4.89367200e+00       -1.40680670e-07    0.00   21.21
   17  426658.56        5.19423700e+00       -1.67083570e-07    0.00   21.00
   18  426658.82        5.51325000e+00       -1.59522170e-07    0.00   21.00
   19  426659.07        5.75599100e+00       -1.22582970e-07    0.00   21.00
   20  426659.36        6.09994800e+00       -1.39750970e-07    0.00   20.91
   21  426659.66        6.41904000e+00       -1.42044270e-07    0.00   20.91
   22  426659.94        6.73768200e+00       -1.65410170e-07    0.00   20.91
   23  426660.19        6.95693400e+00       -1.86111070e-07    0.00   20.91
   24  426660.51        7.31753100e+00       -1.43781070e-07    0.00   21.25
   25  426660.76        7.60599300e+00       -1.24011370e-07    0.00   21.25
   26  426661.01        7.88082600e+00       -1.55496470e-07    0.00   21.25
   27  426661.27        8.22633600e+00       -1.18619170e-07    0.00   21.25
   28  426661.57        8.53094100e+00       -1.49050770e-07    0.00   20.80
   29  426661.86        8.79452800e+00       -2.11711170e-07    0.00   20.80
   30  426662.11        9.07832700e+00       -2.03839870e-07    0.00   20.80
   31  426662.49        9.43131200e+00       -1.94667070e-07    0.00   21.21
   32  426662.79        9.71180600e+00       -1.26924370e-07    0.00   21.21
   33  426663.04        9.96883700e+00       -1.53017370e-07    0.00   21.21
   34  426663.38        1.03244900e+01       -1.93799370e-07    0.00   20.99
   35  426663.65        1.06157600e+01       -2.06690870e-07    0.00   20.99
   36  426663.91        1.08885800e+01       -1.81527570e-07    0.00   20.99
   37  426664.15        1.11664800e+01       -9.22162700e-08    0.00   20.99
   38  426664.51        1.15041700e+01       -1.27482170e-07    0.00   20.90
   39  426664.77        1.17756600e+01       -1.52707470e-07    0.00   20.90
   40  426665.02        1.20465200e+01       -1.40993470e-07    0.00   20.90
   41  426665.31        1.23909400e+01       -1.73780270e-07    0.00   20.90
   42  426665.62        1.26884800e+01       -1.87043670e-07    0.00   21.24
   43  426665.88        1.29706600e+01       -1.75515670e-07    0.00   21.24
   44  426666.13        1.32402700e+01       -2.24166970e-07    0.00   21.24
   45  426666.41        1.36091000e+01       -2.43252570e-07    0.00   20.79
   46  426666.68        1.38473200e+01       -1.95587270e-07    0.00   20.79
   47  426666.95        1.41308000e+01       -1.74824370e-07    0.00   20.79
   48  426667.19        1.44429600e+01       -1.54867270e-07    0.00   20.79
   49  426667.53        1.47757900e+01       -1.25117570e-07    0.00   21.21
   50  426667.78        1.50535200e+01       -1.39248670e-07    0.00   21.21
   51  426668.03        1.53345200e+01       -1.64659870e-07    0.00   21.21
   52  426668.31        1.56870300e+01       -1.59577670e-07    0.00   21.21
   53  426668.64        1.59836200e+01       -1.80650370e-07    0.00   20.99
   54  426668.90        1.62484800e+01       -2.37484770e-07    0.00   20.99
   55  426669.15        1.65492000e+01       -2.09222470e-07    0.00   20.99
   56  426669.39        1.69101900e+01       -1.91062770e-07    0.00   20.90
   57  426669.64        1.71932800e+01       -1.56726670e-07    0.00   20.90
   58  426669.90        1.74915700e+01       -1.89203470e-07    0.00   20.90
   59  426670.14        1.77527500e+01       -1.96702870e-07    0.00   20.90
   60  426670.54        1.81100900e+01       -1.45694470e-07    0.00   21.24
   61  426670.79        1.83501800e+01       -2.05813670e-07    0.00   21.24
   62  426671.04        1.86536800e+01       -3.03677970e-07    0.00   21.24
   63  426671.31        1.90141500e+01       -2.96674370e-07    0.00   21.24
   64  426671.60        1.92770800e+01       -2.61284570e-07    0.00   20.79
   65  426671.85        1.95531300e+01       -2.86695770e-07    0.00   20.79
   66  426672.09        1.98582900e+01       -2.72129270e-07    0.00   20.79
   67  426672.34        2.02149700e+01       -2.63016370e-07    0.00   21.21
   68  426672.63        2.04757900e+01       -2.97041070e-07    0.00   21.21
   69  426672.87        2.07534100e+01       -2.80554770e-07    0.00   21.21
   70  426673.11        2.10587900e+01       -3.13651370e-07    0.00   21.21
   71  426673.46        2.13909100e+01       -3.38504770e-07    0.00   20.98
   72  426673.70        2.16545700e+01       -3.13713370e-07    0.00   20.98
   73  426673.95        2.19609900e+01       -2.82414170e-07    0.00   20.98
   74  426674.20        2.22710000e+01       -2.53470170e-07    0.00   20.98
   75  426674.44        2.25903400e+01       -2.47644170e-07    0.00   20.90
   76  426674.68        2.28885800e+01       -2.29732370e-07    0.00   20.90
   77  426674.93        2.31607800e+01       -2.08597670e-07    0.00   20.90
   78  426675.18        2.34472100e+01       -2.84769370e-07    0.00   20.90
   79  426675.51        2.37957200e+01       -2.98590570e-07    0.00   21.23
   80  426675.75        2.40642300e+01       -3.12225870e-07    0.00   21.23
   81  426676.00        2.43710800e+01       -2.99148370e-07    0.00   21.23
   82  426676.26        2.46925400e+01       -2.15539270e-07    0.00   21.23
   83  426676.57        2.49858200e+01       -2.54275870e-07    0.00   20.78
   84  426676.85        2.53193400e+01       -2.90099470e-07    0.00   20.78
   85  426677.10        2.55369600e+01       -2.74728770e-07    0.00   20.78
   86  426677.48        2.58904300e+01       -2.86938570e-07    0.00   21.21
   87  426677.75        2.62006100e+01       -2.70576270e-07    0.00   21.21
   88  426677.99        2.64534700e+01       -3.12905470e-07    0.00   21.21
   89  426678.23        2.67851400e+01       -3.16993270e-07    0.00   21.21
   90  426678.52        2.70852600e+01       -3.05835070e-07    0.00   20.97
   91  426678.76        2.73569800e+01       -2.35427370e-07    0.00   20.97
   92  426679.00        2.76277500e+01       -2.71250970e-07    0.00   20.97
   93  426679.28        2.80246600e+01       -3.06950670e-07    0.00   20.97
   94  426679.60        2.83028500e+01       -3.03975670e-07    0.00   20.91
   95  426679.87        2.85968500e+01       -2.41873170e-07    0.00   20.91
   96  426680.11        2.88258400e+01       -2.93191470e-07    0.00   20.91
   97  426680.48        2.91789200e+01       -3.20399970e-07    0.00   21.23
   98  426680.74        2.95327900e+01       -2.67470270e-07    0.00   21.23
   99  426680.98        2.97363600e+01       -2.26378570e-07    0.00   21.23
  100  426681.22        3.00700000e+01       -1.91670570e-07    0.00   21.23
  101  426681.55        3.04156600e+01       -2.63317770e-07    0.00   20.78
  102  426681.80        3.06605200e+01       -2.79556170e-07    0.00   20.78
  103  426682.04        3.09573200e+01       -2.58421470e-07    0.00   20.78
  104  426682.35        3.12944500e+01       -3.04223570e-07    0.00   21.21
  105  426682.66        3.16490600e+01       -3.32857670e-07    0.00   21.21
  106  426682.91        3.18582700e+01       -2.73482270e-07    0.00   21.21
  107  426683.15        3.21641800e+01       -2.92881570e-07    0.00   21.21
  108  426683.53        3.25149900e+01       -2.34001870e-07    0.00   20.97
  109  426683.79        3.27839200e+01       -2.15965370e-07    0.00   20.97
  110  426684.03        3.30642600e+01       -2.40815570e-07    0.00   20.97
  111  426684.33        3.34193000e+01       -2.41865970e-07    0.00   20.97
  112  426684.72        3.36737000e+01       -2.62132170e-07    0.00   20.91
  113  426684.96        3.39626500e+01       -2.30709070e-07    0.00   20.91
  114  426685.20        3.42796100e+01       -2.71614870e-07    0.00   20.91
  115  426685.53        3.46364900e+01       -2.46079770e-07    0.00   21.23
  116  426685.79        3.49636200e+01       -1.89245470e-07    0.00   21.23
  117  426686.04        3.51780800e+01       -2.06165570e-07    0.00   21.23
  118  426686.32        3.55304900e+01       -2.34241870e-07    0.00   21.23
  119  426686.66        3.58459600e+01       -2.31762670e-07    0.00   20.78
  120  426686.91        3.60856800e+01       -2.12115470e-07    0.00   20.78
  121  426687.15        3.63898400e+01       -2.25069070e-07    0.00   20.78
  122  426687.41        3.67567100e+01       -2.17011770e-07    0.00   21.22
  123  426687.67        3.70097300e+01       -2.01331270e-07    0.00   21.22
  124  426687.92        3.72851600e+01       -8.74146700e-08    0.00   21.22
  125  426688.16        3.76006000e+01       -1.12020170e-07    0.00   21.22
  126  426688.54        3.79696000e+01       -1.13941470e-07    0.00   20.96
  127  426688.79        3.81850400e+01       -6.42966700e-08    0.00   20.96
  128  426689.04        3.85238400e+01        1.91883300e-08    0.00   20.96
  129  426689.38        3.88567300e+01        8.91621300e-08    0.00   20.92
  130  426689.65        3.91357200e+01        1.36327830e-07    0.00   20.92
  131  426689.89        3.93705700e+01        1.39116130e-07    0.00   20.92
  132  426690.13        3.96807800e+01        2.05184630e-07    0.00   20.92
  133  426690.53        4.00235900e+01        3.86967530e-07    0.00   21.23
  134  426690.78        4.02514400e+01        4.70762530e-07    0.00   21.23
  135  426691.03        4.05637500e+01        4.82662430e-07    0.00   21.23
  136  426691.31        4.09295100e+01        6.26514530e-07    0.00   21.23
  137  426691.64        4.12098000e+01        8.79572930e-07    0.00   20.79
  138  426691.89        4.14550200e+01        1.11571113e-06    0.00   20.79
  139  426692.14        4.17622000e+01        1.33282193e-06    0.00   20.79
  140  426692.48        4.21208700e+01        1.60329633e-06    0.00   21.23
  141  426692.73        4.23632100e+01        1.97777063e-06    0.00   21.23
  142  426692.97        4.26556800e+01        3.24045937e-06    0.00   21.23
  143  426693.21        4.29624700e+01        3.21845699e-06    0.00   21.23
  144  426693.54        4.33334300e+01        3.38871203e-06    0.00   20.97
  145  426693.79        4.35563200e+01        5.00257116e-06    0.00   20.97
  146  426694.04        4.38639200e+01        5.21063311e-06    0.00   20.97
  147  426694.38        4.42202700e+01        7.03813226e-06    0.00   20.97
  148  426694.65        4.44777500e+01        8.28842529e-06    0.00   20.94
  149  426694.90        4.47608100e+01        9.80243699e-06    0.00   20.94
  150  426695.15        4.50705900e+01        1.12336454e-05    0.00   20.94
  151  426695.41        4.54192900e+01        1.22082604e-05    0.00   21.23
  152  426695.67        4.57116600e+01        1.69608586e-05    0.00   21.23
  153  426695.92        4.59902000e+01        1.89371801e-05    0.00   21.23
  154  426696.17        4.62801100e+01        2.45664765e-05    0.00   21.23

File: data/figure09/Ic_2021-10-09_21-23-11276110_Anneal277.txt
# Ic = 38.55 A, n = 25.93 , Tavg = 0.00 K, Anneal277_00K___3600s
#idx    t_s     iHTS_A                vHTS_V                tHTS_K  tTAR_K
    0  426753.89        5.90217200e-02        8.09130400e-08    0.00   20.81
    1  426754.15        3.73315400e-01        1.22993040e-07    0.00   20.81
    2  426754.40        7.06775800e-01        1.06689140e-07    0.00   20.92
    3  426754.75        9.94872200e-01        9.14406400e-08    0.00   20.92
    4  426755.00        1.26298400e+00        1.44866240e-07    0.00   20.92
    5  426755.26        1.57133200e+00        1.23049740e-07    0.00   20.92
    6  426755.56        1.88493400e+00        6.21867400e-08    0.00   21.24
    7  426755.80        2.16257400e+00        1.01605140e-07    0.00   21.24
    8  426756.05        2.46849400e+00        6.07612400e-08    0.00   21.24
    9  426756.32        2.79016400e+00        1.23917440e-07    0.00   21.05
   10  426756.63        3.09513500e+00        1.70835240e-07    0.00   21.05
   11  426756.89        3.42690700e+00        1.03836340e-07    0.00   21.05
   12  426757.15        3.65701000e+00        1.19516940e-07    0.00   21.05
   13  426757.53        3.99739100e+00        1.37738640e-07    0.00   20.86
   14  426757.80        4.27503200e+00        1.12079540e-07    0.00   20.86
   15  426758.04        4.60306500e+00        5.84680400e-08    0.00   20.86
   16  426758.30        4.91325100e+00        8.33214400e-08    0.00   21.27
   17  426758.56        5.21341700e+00        9.37338400e-08    0.00   21.27
   18  426758.83        5.49024400e+00        8.48089400e-08    0.00   21.27
   19  426759.07        5.77682500e+00        9.81343400e-08    0.00   21.27
   20  426759.38        6.13451300e+00        9.90640400e-08    0.00   20.80
   21  426759.65        6.46808300e+00        8.89615400e-08    0.00   20.80
   22  426759.90        6.71005500e+00        6.55966400e-08    0.00   20.80
   23  426760.14        6.99025900e+00        2.80398400e-08    0.00   20.80
   24  426760.52        7.33261900e+00        1.17539140e-07    0.00   21.17
   25  426760.78        7.61453200e+00        1.44437840e-07    0.00   21.17
   26  426761.03        7.89750000e+00        8.41946400e-08    0.00   21.17
   27  426761.31        8.26447000e+00        1.22063540e-07    0.00   21.17
   28  426761.56        8.53990000e+00        1.10411540e-07    0.00   21.04
   29  426761.82        8.82879200e+00        7.40301400e-08    0.00   21.04
   30  426762.06        9.09441200e+00        1.08180340e-07    0.00   21.04
   31  426762.38        9.45654900e+00        7.39061400e-08    0.00   20.86
   32  426762.64        9.73743300e+00        9.75200400e-08    0.00   20.86
   33  426762.88        9.98767300e+00        9.05164400e-08    0.00   20.86
   34  426763.12        1.02948800e+01        2.27118400e-08    0.00   20.86
   35  426763.48        1.06399000e+01        6.66546400e-08    0.00   21.26
   36  426763.72        1.09105500e+01        9.88835400e-08    0.00   21.26
   37  426763.97        1.11800400e+01        4.18632400e-08    0.00   21.26
   38  426764.22        1.14881500e+01        7.16749400e-08    0.00   21.26
   39  426764.51        1.18162300e+01        8.86570400e-08    0.00   20.80
   40  426764.76        1.20615400e+01        2.01087400e-08    0.00   20.80
   41  426765.00        1.23675100e+01        1.03098140e-07    0.00   20.80
   42  426765.27        1.27328400e+01        7.08072400e-08    0.00   20.80
   43  426765.56        1.30143800e+01        1.08428240e-07    0.00   21.16
   44  426765.82        1.32623600e+01        1.35388640e-07    0.00   21.16
   45  426766.06        1.35669400e+01        7.66944400e-08    0.00   21.16
   46  426766.39        1.39301900e+01        1.03654640e-07    0.00   21.05
   47  426766.65        1.41866000e+01        6.44841400e-08    0.00   21.05
   48  426766.89        1.44567800e+01        1.32278400e-08    0.00   21.05
   49  426767.14        1.47646700e+01       -1.70896000e-09    0.00   21.05
   50  426767.50        1.51093300e+01        3.88250400e-08    0.00   20.84
   51  426767.75        1.53514500e+01        5.38238400e-08    0.00   20.84
   52  426768.00        1.56569200e+01        1.12827440e-07    0.00   20.84
   53  426768.28        1.60374000e+01        1.13571240e-07    0.00   20.84
   54  426768.57        1.62834600e+01        7.71278400e-08    0.00   21.26
   55  426768.82        1.65577200e+01        4.65103400e-08    0.00   21.26
   56  426769.06        1.68805200e+01        4.60145400e-08    0.00   21.26
   57  426769.35        1.72329400e+01       -4.62196000e-09    0.00   20.79
   58  426769.60        1.74889100e+01        3.98167400e-08    0.00   20.79
   59  426769.88        1.77623500e+01        5.89680400e-08    0.00   20.79
   60  426770.12        1.80822700e+01        7.84293400e-08    0.00   20.79
   61  426770.47        1.84142600e+01        1.08241040e-07    0.00   21.16
   62  426770.75        1.87147600e+01        1.15182640e-07    0.00   21.16
   63  426770.99        1.89936000e+01        4.34734400e-08    0.00   21.16
   64  426771.27        1.93139900e+01        3.12016400e-08    0.00   21.16
   65  426771.53        1.96008500e+01        2.35783400e-08    0.00   21.05
   66  426771.79        1.98755500e+01       -4.37686000e-09    0.00   21.05
   67  426772.04        2.01825800e+01        5.10304000e-09    0.00   21.05
   68  426772.32        2.05168900e+01       -1.99996600e-08    0.00   21.05
   69  426772.58        2.07980100e+01        4.93544400e-08    0.00   20.84
   70  426772.87        2.10711400e+01        1.05940840e-07    0.00   20.84
   71  426773.11        2.13595100e+01        6.27417400e-08    0.00   20.84
   72  426773.44        2.17042400e+01        1.13936140e-07    0.00   21.25
   73  426773.70        2.20370500e+01        8.06536400e-08    0.00   21.25
   74  426773.96        2.23141600e+01        6.28037400e-08    0.00   21.25
   75  426774.20        2.26215200e+01        1.18150640e-07    0.00   21.25
   76  426774.49        2.29066200e+01        7.38359400e-08    0.00   20.80
   77  426774.74        2.31782500e+01        4.65653400e-08    0.00   20.80
   78  426775.00        2.34623100e+01        1.95426400e-08    0.00   20.80
   79  426775.24        2.38320700e+01        6.77504000e-09    0.00   20.80
   80  426775.57        2.41091900e+01        5.31351400e-08    0.00   21.14
   81  426775.82        2.43860000e+01        1.05011240e-07    0.00   21.14
   82  426776.06        2.46666800e+01        3.39837400e-08    0.00   21.14
   83  426776.38        2.50316900e+01        8.40004400e-08    0.00   21.05
   84  426776.70        2.52842200e+01        6.35475400e-08    0.00   21.05
   85  426776.94        2.55588300e+01        1.29109400e-08    0.00   21.05
   86  426777.19        2.58703400e+01        1.66296400e-08    0.00   21.05
   87  426777.50        2.62073500e+01        7.68109400e-08    0.00   20.83
   88  426777.75        2.64710100e+01        1.53306400e-08    0.00   20.83
   89  426778.00        2.67579200e+01       -9.58276000e-09    0.00   20.83
   90  426778.24        2.70966600e+01        4.22318400e-08    0.00   20.83
   91  426778.57        2.74050500e+01       -1.28051600e-08    0.00   21.25
   92  426778.87        2.77073200e+01       -3.09648600e-08    0.00   21.25
   93  426779.11        2.79660700e+01        2.68954000e-09    0.00   21.25
   94  426779.47        2.83248200e+01        4.32855400e-08    0.00   20.79
   95  426779.77        2.86387400e+01        4.75000400e-08    0.00   20.79
   96  426780.02        2.88613900e+01        9.70829400e-08    0.00   20.79
   97  426780.32        2.92297000e+01        4.80578400e-08    0.00   21.15
   98  426780.64        2.95097300e+01        2.94023400e-08    0.00   21.15
   99  426780.89        2.97614600e+01        5.91520400e-08    0.00   21.15
  100  426781.14        3.00686100e+01        2.72950400e-08    0.00   21.15
  101  426781.50        3.04301400e+01        3.65918400e-08    0.00   21.04
  102  426781.77        3.06909600e+01        3.75834400e-08    0.00   21.04
  103  426782.02        3.09603700e+01        7.09004000e-09    0.00   21.04
  104  426782.31        3.13480400e+01       -2.38373600e-08    0.00   21.04
  105  426782.59        3.16301200e+01        2.99944000e-09    0.00   20.83
  106  426782.86        3.19280600e+01        1.94237400e-08    0.00   20.83
  107  426783.11        3.21914900e+01        1.63584000e-09    0.00   20.83
  108  426783.36        3.25600200e+01        1.08177140e-07    0.00   20.99
  109  426783.66        3.28335400e+01        9.75781400e-08    0.00   20.99
  110  426783.90        3.30874500e+01        2.77895400e-08    0.00   20.99
  111  426784.15        3.34013500e+01        3.15082400e-08    0.00   20.99
  112  426784.42        3.37423900e+01        2.78515400e-08    0.00   20.79
  113  426784.68        3.39899800e+01       -2.00579600e-08    0.00   20.79
  114  426784.94        3.42931700e+01        2.13044000e-09    0.00   20.79
  115  426785.18        3.45943600e+01        2.32651400e-08    0.00   20.79
  116  426785.52        3.49436300e+01        8.49338400e-08    0.00   21.14
  117  426785.78        3.51815400e+01        5.14034400e-08    0.00   21.14
  118  426786.03        3.54804300e+01        1.98563400e-08    0.00   21.14
  119  426786.30        3.58787900e+01        6.95631400e-08    0.00   21.14
  120  426786.64        3.61163700e+01        6.55345400e-08    0.00   21.05
  121  426786.90        3.64018000e+01        5.61137400e-08    0.00   21.05
  122  426787.14        3.67224400e+01        7.05548400e-08    0.00   21.05
  123  426787.51        3.70706100e+01        7.64427400e-08    0.00   20.83
  124  426787.82        3.73563000e+01        1.04333140e-07    0.00   20.83
  125  426788.06        3.76192000e+01        1.01296240e-07    0.00   20.83
  126  426788.39        3.79801100e+01        1.43255740e-07    0.00   21.26
  127  426788.65        3.82395600e+01        2.19241440e-07    0.00   21.26
  128  426788.90        3.85062600e+01        2.17754040e-07    0.00   21.26
  129  426789.14        3.88188000e+01        2.71117540e-07    0.00   21.26
  130  426789.51        3.91638400e+01        3.65944040e-07    0.00   20.79
  131  426789.75        3.94014300e+01        4.56555940e-07    0.00   20.79
  132  426790.00        3.96991100e+01        5.72889840e-07    0.00   20.79
  133  426790.27        4.00703900e+01        6.13175940e-07    0.00   20.79
  134  426790.57        4.03245700e+01        6.65423840e-07    0.00   21.15
  135  426790.82        4.05814500e+01        7.58081940e-07    0.00   21.15
  136  426791.08        4.08955900e+01        9.04847240e-07    0.00   21.15
  137  426791.39        4.12367300e+01        1.13695714e-06    0.00   21.05
  138  426791.65        4.15043000e+01        1.39175124e-06    0.00   21.05
  139  426791.90        4.17770500e+01        1.56950594e-06    0.00   21.05
  140  426792.14        4.20781700e+01        1.94980674e-06    0.00   21.05
  141  426792.53        4.23847100e+01        2.37516594e-06    0.00   20.84
  142  426792.77        4.26807100e+01        2.75385534e-06    0.00   20.84
  143  426793.02        4.29804000e+01        3.82249057e-06    0.00   20.84
  144  426793.28        4.33640200e+01        3.93770882e-06    0.00   21.25
  145  426793.53        4.36037900e+01        5.22060417e-06    0.00   21.25
  146  426793.78        4.38719300e+01        5.44806569e-06    0.00   21.25
  147  426794.02        4.42014900e+01        7.04655615e-06    0.00   21.25
  148  426794.31        4.45227000e+01        8.16018790e-06    0.00   21.25
  149  426794.58        4.48167500e+01        1.00666501e-05    0.00   20.80
  150  426794.84        4.51405300e+01        1.16209498e-05    0.00   20.80
  151  426795.10        4.53915200e+01        1.36445525e-05    0.00   20.80
  152  426795.34        4.57429000e+01        1.71753080e-05    0.00   21.15
  153  426795.64        4.60247100e+01        2.00868316e-05    0.00   21.15
