Repository: shortlab/2024-CryoHTS-Facility

# 2024-CryoHTS-Facility
Data repository for Alexis' RSI paper on the cryogenic HTS irradiation facility

File: data/figure09/Ic_2021-10-09_21-25-39177378_Anneal277.txt
# Ic = 38.59 A, n = 26.01 , Tavg = 0.00 K, Anneal277_00K___3600s
#idx    t_s     iHTS_A                vHTS_V                tHTS_K  tTAR_K
    0  426902.37        1.23377800e-01        5.44853900e-08    0.00   20.83
    1  426902.62        3.84146300e-01        8.51027900e-08    0.00   20.83
    2  426902.88        6.64026900e-01        9.02470900e-08    0.00   20.83
    3  426903.13        1.04074500e+00        3.74412900e-08    0.00   20.83
    4  426903.41        1.31284900e+00        5.39895900e-08    0.00   21.07
    5  426903.67        1.56050300e+00        9.21683900e-08    0.00   21.07
    6  426903.91        1.86663500e+00        5.16963900e-08    0.00   21.07
    7  426904.15        2.21503200e+00        9.43376900e-08    0.00   21.07
    8  426904.40        2.52067200e+00        4.10359900e-08    0.00   20.80
    9  426904.64        2.77202600e+00        4.76057900e-08    0.00   20.80
   10  426904.89        3.08286000e+00        5.02088900e-08    0.00   20.80
   11  426905.13        3.40064000e+00        3.21110900e-08    0.00   20.80
   12  426905.49        3.71126300e+00        1.00287590e-07    0.00   21.13
   13  426905.75        3.98584900e+00        8.08882900e-08    0.00   21.13
   14  426906.01        4.32266800e+00        1.05425900e-08    0.00   21.13
   15  426906.27        4.66488100e+00        4.64281900e-08    0.00   21.13
   16  426906.55        4.91364500e+00        3.52099900e-08    0.00   21.07
   17  426906.79        5.20324200e+00        4.25232900e-08    0.00   21.07
   18  426907.03        5.50621800e+00        7.17771900e-08    0.00   21.07
   19  426907.28        5.84930600e+00        8.06319000e-09    0.00   21.07
   20  426907.53        6.13359700e+00        7.15292900e-08    0.00   20.82
   21  426907.77        6.41230200e+00        9.58868900e-08    0.00   20.82
   22  426908.02        6.72203900e+00        8.97509900e-08    0.00   20.82
   23  426908.31        7.05945300e+00        8.98129900e-08    0.00   20.82
   24  426908.59        7.35150900e+00        6.24803900e-08    0.00   21.26
   25  426908.87        7.66478300e+00        5.65303900e-08    0.00   21.26
   26  426909.11        7.90867000e+00        3.33503900e-08    0.00   21.26
   27  426909.40        8.27365200e+00        6.03110900e-08    0.00   20.79
   28  426909.71        8.55347200e+00        1.59724790e-07    0.00   20.79
   29  426909.95        8.82791400e+00        1.07476890e-07    0.00   20.79
   30  426910.21        9.10630200e+00        5.26257900e-08    0.00   20.79
   31  426910.54        9.44493700e+00        6.25423900e-08    0.00   21.13
   32  426910.81        9.71724000e+00        5.90095900e-08    0.00   21.13
   33  426911.05        9.99937900e+00        1.45088900e-08    0.00   21.13
   34  426911.34        1.03771000e+01        5.44231900e-08    0.00   21.06
   35  426911.63        1.06399200e+01        8.64040900e-08    0.00   21.06
   36  426911.90        1.09672000e+01        6.09308900e-08    0.00   21.06
   37  426912.14        1.11949600e+01        9.66925900e-08    0.00   21.06
   38  426912.46        1.15269200e+01        8.86342900e-08    0.00   20.82
   39  426912.72        1.18312300e+01        7.85296900e-08    0.00   20.82
   40  426912.97        1.20783800e+01        1.43049090e-07    0.00   20.82
   41  426913.22        1.23956800e+01        1.16088390e-07    0.00   20.82
   42  426913.49        1.27252800e+01        7.57402900e-08    0.00   21.24
   43  426913.74        1.30019900e+01        9.47057900e-08    0.00   21.24
   44  426913.99        1.32734700e+01        7.67939900e-08    0.00   21.24
   45  426914.23        1.36254500e+01        1.37161090e-07    0.00   21.24
   46  426914.58        1.39186200e+01        1.28979990e-07    0.00   20.79
   47  426914.83        1.41673600e+01        8.72682900e-08    0.00   20.79
   48  426915.08        1.44763400e+01        8.33636900e-08    0.00   20.79
   49  426915.33        1.48400300e+01        8.49131900e-08    0.00   21.11
   50  426915.67        1.50833000e+01        6.14851900e-08    0.00   21.11
   51  426915.91        1.53698200e+01        8.06985900e-08    0.00   21.11
   52  426916.15        1.56766400e+01        6.61335900e-08    0.00   21.11
   53  426916.54        1.60107900e+01        6.87986900e-08    0.00   21.06
   54  426916.78        1.62681500e+01        1.19683190e-07    0.00   21.06
   55  426917.02        1.65745300e+01        1.17203990e-07    0.00   21.06
   56  426917.29        1.69162400e+01        6.36544900e-08    0.00   21.06
   57  426917.56        1.72694100e+01        7.62980900e-08    0.00   20.81
   58  426917.84        1.75317000e+01        6.37164900e-08    0.00   20.81
   59  426918.09        1.77861100e+01        1.31418900e-08    0.00   20.81
   60  426918.40        1.81564700e+01        3.06198900e-08    0.00   21.25
   61  426918.65        1.84146200e+01        6.48939900e-08    0.00   21.25
   62  426918.90        1.86905600e+01        3.32848900e-08    0.00   21.25
   63  426919.14        1.89943200e+01        3.76853900e-08    0.00   21.25
   64  426919.48        1.93087100e+01        4.70441900e-08    0.00   20.78
   65  426919.75        1.96663200e+01        7.68558900e-08    0.00   20.78
   66  426920.01        1.98909300e+01        1.23649690e-07    0.00   20.78
   67  426920.25        2.02469400e+01        1.03940490e-07    0.00   20.78
   68  426920.53        2.05102200e+01        1.48813090e-07    0.00   21.12
   69  426920.82        2.07861800e+01        8.90036900e-08    0.00   21.12
   70  426921.06        2.10958000e+01        2.49177900e-08    0.00   21.12
   71  426921.36        2.14222500e+01        3.87389900e-08    0.00   21.05
   72  426921.67        2.17282300e+01        4.72920900e-08    0.00   21.05
   73  426921.91        2.19984400e+01        3.01239900e-08    0.00   21.05
   74  426922.16        2.23012700e+01        9.05530900e-08    0.00   21.05
   75  426922.49        2.26112600e+01        9.08629900e-08    0.00   20.82
   76  426922.73        2.28904900e+01        6.14851900e-08    0.00   20.82
   77  426922.98        2.31960200e+01        8.95614900e-08    0.00   20.82
   78  426923.22        2.34881900e+01        7.12157900e-08    0.00   20.82
   79  426923.52        2.38255500e+01        6.17330900e-08    0.00   21.24
   80  426923.76        2.41524200e+01        7.42527900e-08    0.00   21.24
   81  426924.01        2.44025900e+01        2.55375900e-08    0.00   21.24
   82  426924.26        2.47272300e+01        6.83048900e-08    0.00   21.24
   83  426924.52        2.50259600e+01        6.62002900e-08    0.00   20.79
   84  426924.76        2.52967300e+01        7.05393900e-08    0.00   20.79
   85  426925.01        2.55777900e+01        1.12746790e-07    0.00   20.79
   86  426925.25        2.59480900e+01        3.31042900e-08    0.00   20.79
   87  426925.53        2.62234900e+01        5.90732900e-08    0.00   21.11
   88  426925.78        2.64922300e+01        9.83677900e-08    0.00   21.11
   89  426926.03        2.67708500e+01        1.18455900e-08    0.00   21.11
   90  426926.31        2.71323400e+01        4.41984900e-08    0.00   21.11
   91  426926.64        2.74182400e+01        4.41984900e-08    0.00   21.06
   92  426926.90        2.76885000e+01        1.50684900e-08    0.00   21.06
   93  426927.14        2.79999700e+01        4.30827900e-08    0.00   21.06
   94  426927.50        2.83310600e+01        3.25464900e-08    0.00   20.80
   95  426927.74        2.86021400e+01        6.97335900e-08    0.00   20.80
   96  426927.99        2.88733600e+01        8.59100900e-08    0.00   20.80
   97  426928.27        2.92326000e+01        1.87252900e-08    0.00   20.80
   98  426928.56        2.95325700e+01       -2.98040100e-08    0.00   21.24
   99  426928.86        2.98254500e+01       -5.13651000e-09    0.00   21.24
  100  426929.11        3.00878500e+01        1.75476900e-08    0.00   21.24
  101  426929.44        3.04545300e+01        1.11638900e-08    0.00   20.78
  102  426929.71        3.07292800e+01        6.73784900e-08    0.00   20.78
  103  426929.96        3.09851400e+01        5.91356900e-08    0.00   20.78
  104  426930.20        3.12938700e+01       -1.08987100e-08    0.00   20.78
  105  426930.51        3.16349200e+01        2.51745900e-08    0.00   21.12
  106  426930.76        3.18860000e+01        2.75916900e-08    0.00   21.12
  107  426931.00        3.22010400e+01       -2.54619100e-08    0.00   21.12
  108  426931.27        3.25848000e+01        3.67645900e-08    0.00   21.12
  109  426931.56        3.28462400e+01        4.46977900e-08    0.00   21.05
  110  426931.82        3.31018800e+01       -3.12259100e-08    0.00   21.05
  111  426932.06        3.34204700e+01       -6.55851000e-09    0.00   21.05
  112  426932.34        3.37786000e+01       -3.37671100e-08    0.00   20.81
  113  426932.67        3.40500400e+01        3.93056900e-08    0.00   20.81
  114  426932.92        3.43020800e+01        1.30600190e-07    0.00   20.81
  115  426933.16        3.46101100e+01        4.88503900e-08    0.00   20.81
  116  426933.48        3.49464700e+01        7.33318900e-08    0.00   21.23
  117  426933.73        3.52119400e+01        7.06668900e-08    0.00   21.23
  118  426933.98        3.55137700e+01        3.61447900e-08    0.00   21.23
  119  426934.23        3.58705000e+01        9.27311900e-08    0.00   21.23
  120  426934.60        3.61448200e+01        8.30625900e-08    0.00   20.78
  121  426934.84        3.64101500e+01        6.94272900e-08    0.00   20.78
  122  426935.09        3.67273200e+01        1.21117390e-07    0.00   20.78
  123  426935.43        3.70811800e+01        1.28306990e-07    0.00   21.11
  124  426935.72        3.73616100e+01        1.57188990e-07    0.00   21.11
  125  426935.97        3.76276400e+01        1.19197390e-07    0.00   21.11
  126  426936.22        3.79540700e+01        1.43495190e-07    0.00   21.11
  127  426936.49        3.82533500e+01        1.40582990e-07    0.00   21.06
  128  426936.75        3.85896400e+01        2.36649790e-07    0.00   21.06
  129  426936.99        3.88427000e+01        3.11705790e-07    0.00   21.06
  130  426937.24        3.91754100e+01        3.82671290e-07    0.00   21.06
  131  426937.53        3.94434600e+01        4.76940690e-07    0.00   20.81
  132  426937.79        3.97150100e+01        5.11958590e-07    0.00   20.81
  133  426938.03        4.00264200e+01        5.42699990e-07    0.00   20.81
  134  426938.31        4.03595600e+01        6.56120690e-07    0.00   20.81
  135  426938.62        4.06370700e+01        7.42890690e-07    0.00   21.24
  136  426938.87        4.09238900e+01        9.54609490e-07    0.00   21.24
  137  426939.13        4.12086100e+01        1.16124609e-06    0.00   21.24
  138  426939.47        4.15307200e+01        1.29493379e-06    0.00   20.78
  139  426939.72        4.17930600e+01        1.59918659e-06    0.00   20.78
  140  426939.97        4.21013100e+01        1.86606629e-06    0.00   20.78
  141  426940.21        4.23753300e+01        2.16728219e-06    0.00   20.78
  142  426940.52        4.27394200e+01        3.22854119e-06    0.00   21.12
  143  426940.77        4.30024400e+01        3.36675339e-06    0.00   21.12
  144  426941.01        4.33104600e+01        3.68625289e-06    0.00   21.12
  145  426941.25        4.36394400e+01        5.19202222e-06    0.00   21.12
  146  426941.55        4.39333300e+01        5.50191506e-06    0.00   21.05
  147  426941.83        4.42041500e+01        6.94979607e-06    0.00   21.05
  148  426942.08        4.44726300e+01        8.39959783e-06    0.00   21.05
  149  426942.39        4.48472400e+01        9.73083579e-06    0.00   20.82
  150  426942.66        4.51294600e+01        1.11623551e-05    0.00   20.82
  151  426942.90        4.54038300e+01        1.43403724e-05    0.00   20.82
  152  426943.14        4.56957900e+01        1.58991431e-05    0.00   20.82
  153  426943.51        4.60421300e+01        2.02036435e-05    0.00   21.25

File: data/figure09/Ic_2021-10-09_21-26-28603897_Anneal277.txt
# Ic = 38.71 A, n = 26.51 , Tavg = 0.00 K, Anneal277_00K___3600s
#idx    t_s     iHTS_A                vHTS_V                tHTS_K  tTAR_K
    0  426951.52        1.06606500e-01        3.37411400e-08    0.00   21.25
    1  426951.77        3.87534200e-01        5.85325400e-08    0.00   21.25
    2  426952.02        6.64449600e-01        3.15099400e-08    0.00   21.25
    3  426952.32        1.02996100e+00        2.05397400e-08    0.00   20.83
    4  426952.57        1.31267500e+00        9.68973400e-08    0.00   20.83
    5  426952.82        1.56164400e+00        8.15266400e-08    0.00   20.83
    6  426953.06        1.86902500e+00        8.51214400e-08    0.00   20.83
    7  426953.32        2.18764900e+00        6.13216400e-08    0.00   21.25
    8  426953.62        2.52116100e+00        5.38881400e-08    0.00   21.25
    9  426953.87        2.77322800e+00        8.28360400e-08    0.00   21.25
   10  426954.12        3.08235600e+00        6.75273400e-08    0.00   21.25
   11  426954.49        3.44418600e+00       -1.19911600e-08    0.00   20.80
   12  426954.76        3.73308500e+00       -3.46133600e-08    0.00   20.80
   13  426955.01        3.98535700e+00        4.55249400e-08    0.00   20.80
   14  426955.26        4.38726600e+00        3.83974400e-08    0.00   20.80
   15  426955.54        4.63678700e+00        2.50720400e-08    0.00   21.13
   16  426955.79        4.88473100e+00        2.09814400e-08    0.00   21.13
   17  426956.04        5.19479500e+00       -5.79326000e-09    0.00   21.13
   18  426956.29        5.56697200e+00        1.77585400e-08    0.00   21.06
   19  426956.57        5.82405300e+00        1.03831400e-08    0.00   21.06
   20  426956.82        6.10251300e+00        1.51554400e-08    0.00   21.06
   21  426957.06        6.42632100e+00        2.60017400e-08    0.00   21.06
   22  426957.35        6.78993700e+00        2.28408400e-08    0.00   20.82
   23  426957.67        7.05699200e+00        1.37919400e-08    0.00   20.82
   24  426957.92        7.32184900e+00        5.12889400e-08    0.00   20.82
   25  426958.17        7.63477000e+00        3.56703400e-08    0.00   20.82
   26  426958.51        7.93997900e+00        3.68479400e-08    0.00   21.25
   27  426958.80        8.27445900e+00        5.89123400e-08    0.00   21.25
   28  426959.04        8.58428800e+00        4.67645400e-08    0.00   21.25
   29  426959.30        8.88859800e+00        4.95517400e-08    0.00   20.79
   30  426959.63        9.13847700e+00        9.82625400e-08    0.00   20.79
   31  426959.88        9.41703700e+00        6.35519400e-08    0.00   20.79
   32  426960.13        9.71954900e+00        1.29773400e-08    0.00   20.79
   33  426960.50        1.00565600e+01        7.02744000e-09    0.00   21.13
   34  426960.76        1.03104800e+01       -1.27437600e-08    0.00   21.13
   35  426961.02        1.06132800e+01       -2.76526000e-09    0.00   21.13
   36  426961.31        1.09757500e+01        6.24982400e-08    0.00   21.13
   37  426961.57        1.12351800e+01        1.96090400e-08    0.00   21.05
   38  426961.82        1.14992700e+01       -1.12562600e-08    0.00   21.05
   39  426962.07        1.18054600e+01       -3.33826600e-08    0.00   21.05
   40  426962.38        1.21376500e+01       -6.57974600e-08    0.00   20.83
   41  426962.66        1.24001000e+01       -4.18117600e-08    0.00   20.83
   42  426962.90        1.26937900e+01       -4.62122600e-08    0.00   20.83
   43  426963.14        1.30003800e+01       -7.14375600e-08    0.00   20.83
   44  426963.57        1.33141500e+01       -2.35280600e-08    0.00   21.24
   45  426963.83        1.35852900e+01       -1.12562600e-08    0.00   21.24
   46  426964.07        1.38936100e+01       -3.82169600e-08    0.00   21.24
   47  426964.33        1.42319300e+01       -1.91895600e-08    0.00   20.79
   48  426964.64        1.45085100e+01        6.83862400e-08    0.00   20.79
   49  426964.89        1.47888800e+01        1.99809400e-08    0.00   20.79
   50  426965.13        1.50902300e+01       -1.55927600e-08    0.00   20.79
   51  426965.49        1.54221300e+01       -9.13926000e-09    0.00   21.12
   52  426965.75        1.56767100e+01        1.37405400e-08    0.00   21.12
   53  426966.01        1.60048600e+01       -2.12772600e-08    0.00   21.12
   54  426966.27        1.63215800e+01       -1.24763600e-08    0.00   21.12
   55  426966.65        1.66104600e+01       -3.83833600e-08    0.00   21.05
   56  426966.90        1.69376100e+01       -7.94131600e-08    0.00   21.05
   57  426967.15        1.71950600e+01       -1.32820600e-08    0.00   21.05
   58  426967.52        1.75125400e+01        1.72113400e-08    0.00   20.81
   59  426967.77        1.77865700e+01       -3.51604600e-08    0.00   20.81
   60  426968.02        1.80957400e+01        1.03494000e-09    0.00   20.81
   61  426968.31        1.84361700e+01        2.09301400e-08    0.00   21.24
   62  426968.57        1.87237400e+01       -7.97849600e-08    0.00   21.24
   63  426968.83        1.89995000e+01       -7.84834600e-08    0.00   21.24
   64  426969.07        1.92807200e+01       -4.93535600e-08    0.00   21.24
   65  426969.39        1.96468700e+01       -3.08219600e-08    0.00   20.77
   66  426969.67        1.99181300e+01        3.78502400e-08    0.00   20.77
   67  426969.92        2.02353300e+01        1.68395400e-08    0.00   20.77
   68  426970.18        2.04848700e+01       -3.47885600e-08    0.00   20.77
   69  426970.42        2.08247200e+01        7.29484000e-09    0.00   21.13
   70  426970.67        2.11260200e+01       -3.80114600e-08    0.00   21.13
   71  426970.92        2.13774600e+01        5.24954000e-09    0.00   21.13
   72  426971.17        2.16863000e+01       -1.51367600e-08    0.00   21.13
   73  426971.44        2.20588300e+01       -6.31035600e-08    0.00   21.04
   74  426971.70        2.23053900e+01       -5.46116000e-09    0.00   21.04
   75  426971.94        2.25846700e+01       -1.73610600e-08    0.00   21.04
   76  426972.19        2.29107500e+01       -3.28556600e-08    0.00   21.04
   77  426972.43        2.32376400e+01       -1.32085600e-08    0.00   20.81
   78  426972.68        2.35126500e+01       -5.02096600e-08    0.00   20.81
   79  426972.93        2.37884700e+01       -7.37614600e-08    0.00   20.81
   80  426973.18        2.40977700e+01       -8.46696600e-08    0.00   20.81
   81  426973.50        2.44392300e+01       -6.54563600e-08    0.00   21.23
   82  426973.74        2.46870000e+01        5.50894000e-09    0.00   21.23
   83  426973.99        2.49923500e+01       -5.67793600e-08    0.00   21.23
   84  426974.23        2.53175400e+01       -1.00476600e-08    0.00   21.23
   85  426974.54        2.56108300e+01       -3.83097600e-08    0.00   20.78
   86  426974.80        2.59175400e+01       -7.58687600e-08    0.00   20.78
   87  426975.04        2.61890700e+01       -7.30177600e-08    0.00   20.78
   88  426975.31        2.65528100e+01       -5.73371600e-08    0.00   21.12
   89  426975.60        2.68081700e+01       -2.53562600e-08    0.00   21.12
   90  426975.86        2.70867700e+01        5.52777400e-08    0.00   21.12
   91  426976.10        2.73911200e+01       -1.24666000e-09    0.00   21.12
   92  426976.34        2.77369100e+01        3.56305400e-08    0.00   21.04
   93  426976.59        2.80095800e+01        2.21812400e-08    0.00   21.04
   94  426976.84        2.82881100e+01       -2.30026000e-09    0.00   21.04
   95  426977.08        2.85925700e+01        4.37493400e-08    0.00   21.04
   96  426977.45        2.89293000e+01       -1.36430600e-08    0.00   20.81
   97  426977.72        2.91960200e+01       -8.80173600e-08    0.00   20.81
   98  426977.97        2.94991700e+01       -3.14929600e-08    0.00   20.81
   99  426978.21        2.97851500e+01       -2.91997600e-08    0.00   20.81
  100  426978.53        3.01360800e+01       -8.70256600e-08    0.00   21.24
  101  426978.79        3.03970600e+01       -1.07540560e-07    0.00   21.24
  102  426979.03        3.07107600e+01       -7.90304600e-08    0.00   21.24
  103  426979.30        3.10485800e+01       -6.07468600e-08    0.00   21.24
  104  426979.57        3.13356300e+01       -2.75883600e-08    0.00   20.77
  105  426979.88        3.16229600e+01       -3.80007600e-08    0.00   20.77
  106  426980.12        3.18934500e+01       -4.43225600e-08    0.00   20.77
  107  426980.48        3.22516900e+01       -4.74214600e-08    0.00   21.12
  108  426980.75        3.25662600e+01       -5.81437600e-08    0.00   21.12
  109  426980.99        3.28278500e+01       -1.19254460e-07    0.00   21.12
  110  426981.27        3.31570900e+01       -7.58075600e-08    0.00   21.12
  111  426981.53        3.34539000e+01       -3.27325600e-08    0.00   21.03
  112  426981.78        3.37252900e+01        4.02064000e-09    0.00   21.03
  113  426982.03        3.40071500e+01        2.44735400e-08    0.00   21.03
  114  426982.31        3.43639200e+01       -2.56669600e-08    0.00   21.03
  115  426982.61        3.46598400e+01       -1.07921600e-08    0.00   20.81
  116  426982.86        3.49276400e+01       -5.09524600e-08    0.00   20.81
  117  426983.10        3.52063200e+01       -5.29943600e-08    0.00   20.81
  118  426983.50        3.55679200e+01       -1.30147600e-08    0.00   21.23
  119  426983.75        3.58289000e+01       -4.24545600e-08    0.00   21.23
  120  426984.00        3.61115900e+01       -7.29479600e-08    0.00   21.23
  121  426984.26        3.64712600e+01        1.99577400e-08    0.00   21.23
  122  426984.51        3.67640100e+01        7.38789400e-08    0.00   20.77
  123  426984.76        3.71182900e+01        3.31591400e-08    0.00   20.77
  124  426985.01        3.73394400e+01        7.37550400e-08    0.00   20.77
  125  426985.27        3.76825600e+01        5.88801400e-08    0.00   20.77
  126  426985.55        3.79877100e+01        1.16953940e-07    0.00   21.11
  127  426985.81        3.82209400e+01        1.74098140e-07    0.00   21.11
  128  426986.06        3.85350000e+01        1.49864540e-07    0.00   21.11
  129  426986.34        3.88986100e+01        1.98517640e-07    0.00   21.04
  130  426986.71        3.92116500e+01        2.97187240e-07    0.00   21.04
  131  426986.95        3.94179000e+01        3.57678240e-07    0.00   21.04
  132  426987.20        3.97253200e+01        4.39055940e-07    0.00   21.04
  133  426987.49        4.00566800e+01        5.52662440e-07    0.00   20.81
  134  426987.73        4.03099100e+01        5.99270140e-07    0.00   20.81
  135  426987.98        4.06029000e+01        7.35188940e-07    0.00   20.81
  136  426988.22        4.09199600e+01        8.98378140e-07    0.00   20.81
  137  426988.47        4.12427600e+01        1.07216564e-06    0.00   21.24
  138  426988.73        4.15331800e+01        1.31214464e-06    0.00   21.24
  139  426988.99        4.17936300e+01        1.50532384e-06    0.00   21.24
  140  426989.23        4.21318800e+01        1.82221374e-06    0.00   21.24
  141  426989.58        4.24230000e+01        2.26356274e-06    0.00   20.77
  142  426989.86        4.27387200e+01        2.70193674e-06    0.00   20.77
  143  426990.10        4.30082000e+01        2.99521914e-06    0.00   20.77
  144  426990.41        4.33796100e+01        4.24470600e-06    0.00   21.13
  145  426990.69        4.35939100e+01        4.53383578e-06    0.00   21.13
  146  426990.94        4.39145100e+01        5.92457170e-06    0.00   21.13
  147  426991.20        4.42088200e+01        7.18998706e-06    0.00   21.13
  148  426991.52        4.45271300e+01        8.29580774e-06    0.00   21.04
  149  426991.79        4.48010900e+01        9.66200017e-06    0.00   21.04
  150  426992.04        4.51061900e+01        1.19349383e-05    0.00   21.04
  151  426992.34        4.55214800e+01        1.34920867e-05    0.00   20.82
  152  426992.68        4.57148600e+01        1.65907190e-05    0.00   20.82
  153  426992.92        4.60148000e+01        2.03545109e-05    0.00   20.82

File: data/figure09/Ic_2021-10-10_00-39-55677121_Anneal280.txt
# Ic = 37.29 A, n = 21.29 , Tavg = 0.00 K, Anneal280_00K___3600s
#idx    t_s     iHTS_A                vHTS_V                tHTS_K  tTAR_K
    0  438558.68        7.30794000e-02        9.82978000e-09    0.00   20.98
    1  438558.92        3.53578700e-01        8.38322800e-08    0.00   20.98
    2  438559.16        6.34033600e-01        3.09024800e-08    0.00   20.98
    3  438559.49        9.83581600e-01        6.62922800e-08    0.00   21.22
    4  438559.76        1.25104400e+00        7.72060800e-08    0.00   21.22
    5  438560.01        1.53295000e+00        2.07472800e-08    0.00   21.22
    6  438560.28        1.89343300e+00        5.15505800e-08    0.00   21.22
    7  438560.52        2.17541200e+00        4.80797800e-08    0.00   20.81
    8  438560.77        2.45485800e+00       -5.09782000e-09    0.00   20.81
    9  438561.02        2.74209500e+00        1.98795800e-08    0.00   20.81
   10  438561.31        3.10326900e+00        3.56280000e-10    0.00   20.81
   11  438561.57        3.40120500e+00        9.46718000e-09    0.00   21.25
   12  438561.83        3.64707000e+00        6.77889800e-08    0.00   21.25
   13  438562.07        3.95771800e+00        2.18008800e-08    0.00   21.25
   14  438562.36        4.34279700e+00        6.17770800e-08    0.00   20.93
   15  438562.66        4.60178300e+00        3.96506800e-08    0.00   20.93
   16  438562.92        4.85557700e+00       -6.97320000e-10    0.00   20.93
   17  438563.16        5.17962900e+00       -2.95173200e-08    0.00   20.93
   18  438563.40        5.50818300e+00       -2.46210200e-08    0.00   20.98
   19  438563.65        5.79353400e+00        2.95938000e-09    0.00   20.98
   20  438563.90        6.07530500e+00        6.90285800e-08    0.00   20.98
   21  438564.15        6.38424700e+00        1.80821800e-08    0.00   20.98
   22  438564.52        6.74194500e+00        4.52907800e-08    0.00   21.22
   23  438564.76        6.97554500e+00        4.54766800e-08    0.00   21.22
   24  438565.00        7.28773300e+00        3.70318000e-09    0.00   21.22
   25  438565.25        7.65504800e+00        5.61989800e-08    0.00   21.22
   26  438565.54        7.91474400e+00        4.00801800e-08    0.00   20.81
   27  438565.80        8.22629300e+00        3.73477800e-08    0.00   20.81
   28  438566.05        8.49383500e+00        8.21571800e-08    0.00   20.81
   29  438566.33        8.85690200e+00        3.31320800e-08    0.00   21.25
   30  438566.70        9.08306300e+00       -7.71182000e-09    0.00   21.25
   31  438566.95        9.38380200e+00       -7.27792000e-09    0.00   21.25
   32  438567.21        9.68897000e+00       -3.43626200e-08    0.00   21.25
   33  438567.54        1.00035300e+01       -6.11993200e-08    0.00   20.92
   34  438567.79        1.02826100e+01       -2.40741200e-08    0.00   20.92
   35  438568.04        1.05851600e+01       -7.08220000e-10    0.00   20.92
   36  438568.32        1.09500100e+01       -9.50912000e-09    0.00   20.98
   37  438568.58        1.12066400e+01       -1.42195200e-08    0.00   20.98
   38  438568.88        1.14655200e+01       -2.23387200e-08    0.00   20.98
   39  438569.13        1.17756500e+01       -5.51254200e-08    0.00   20.98
   40  438569.48        1.21004000e+01        9.08438000e-09    0.00   21.22
   41  438569.75        1.24097400e+01        7.18686800e-08    0.00   21.22
   42  438570.00        1.26642300e+01        8.09278000e-09    0.00   21.22
   43  438570.25        1.30284400e+01        5.43287800e-08    0.00   21.22
   44  438570.55        1.33070400e+01        2.32878000e-09    0.00   20.81
   45  438570.81        1.35570200e+01       -1.96736200e-08    0.00   20.81
   46  438571.05        1.38640600e+01        3.67888800e-08    0.00   20.81
   47  438571.38        1.41968300e+01       -8.33520000e-10    0.00   21.25
   48  438571.65        1.44820400e+01       -2.96574200e-08    0.00   21.25
   49  438571.90        1.47489500e+01       -3.25582000e-09    0.00   21.25
   50  438572.15        1.50585700e+01       -5.54418200e-08    0.00   21.25
   51  438572.44        1.53679100e+01       -7.49031200e-08    0.00   20.91
   52  438572.70        1.56498200e+01       -8.71002000e-09    0.00   20.91
   53  438572.94        1.59571500e+01       -4.00711200e-08    0.00   20.91
   54  438573.19        1.62366800e+01       -5.87267200e-08    0.00   20.91
   55  438573.53        1.65808400e+01       -1.84406200e-08    0.00   20.98
   56  438573.78        1.68577600e+01       -2.56301200e-08    0.00   20.98
   57  438574.02        1.71664400e+01       -6.55444200e-08    0.00   20.98
   58  438574.31        1.75126200e+01       -5.97803200e-08    0.00   21.21
   59  438574.56        1.77946600e+01       -9.50462200e-08    0.00   21.21
   60  438574.83        1.81308100e+01       -7.78161200e-08    0.00   21.21
   61  438575.08        1.83530000e+01       -5.99663200e-08    0.00   21.21
   62  438575.33        1.87230700e+01       -4.57732200e-08    0.00   20.80
   63  438575.67        1.90134700e+01        8.02428000e-09    0.00   20.80
   64  438575.91        1.92246500e+01       -3.33155200e-08    0.00   20.80
   65  438576.17        1.95585100e+01       -7.49031200e-08    0.00   20.80
   66  438576.45        1.98978900e+01       -7.65632000e-09    0.00   21.25
   67  438576.70        2.01969900e+01       -3.93894200e-08    0.00   21.25
   68  438576.95        2.04473500e+01       -6.30652200e-08    0.00   21.25
   69  438577.19        2.07558300e+01       -6.26909200e-08    0.00   21.25
   70  438577.53        2.11041800e+01       -7.66301200e-08    0.00   20.91
   71  438577.79        2.13551900e+01       -5.28267200e-08    0.00   20.91
   72  438578.04        2.16541900e+01       -6.59042200e-08    0.00   20.91
   73  438578.29        2.20462200e+01       -1.11582420e-07    0.00   20.98
   74  438578.57        2.23071300e+01       -6.23714200e-08    0.00   20.98
   75  438578.81        2.25556100e+01       -4.88601200e-08    0.00   20.98
   76  438579.06        2.28617600e+01       -4.92319200e-08    0.00   20.98
   77  438579.39        2.32072100e+01       -1.45859200e-08    0.00   21.20
   78  438579.66        2.34720100e+01       -4.52653200e-08    0.00   21.20
   79  438579.90        2.37634100e+01       -7.66265200e-08    0.00   21.20
   80  438580.15        2.40689500e+01       -9.75133200e-08    0.00   21.20
   81  438580.51        2.44099600e+01       -5.39423200e-08    0.00   20.79
   82  438580.77        2.46604000e+01       -9.90627200e-08    0.00   20.79
   83  438581.01        2.49613900e+01       -6.12558200e-08    0.00   20.79
   84  438581.25        2.53378500e+01       -7.63786200e-08    0.00   20.79
   85  438581.53        2.55828900e+01       -4.70007200e-08    0.00   21.24
   86  438581.78        2.58538500e+01       -7.24119200e-08    0.00   21.24
   87  438582.03        2.61743100e+01       -1.37365520e-07    0.00   21.24
   88  438582.32        2.65122900e+01       -4.59471200e-08    0.00   21.24
   89  438582.59        2.67857900e+01       -4.78684200e-08    0.00   20.90
   90  438582.84        2.70513900e+01       -1.26085420e-07    0.00   20.90
   91  438583.10        2.73604700e+01       -1.09847720e-07    0.00   20.90
   92  438583.44        2.76953700e+01       -1.29991620e-07    0.00   20.98
   93  438583.71        2.79511600e+01       -1.17844520e-07    0.00   20.98
   94  438583.96        2.82574400e+01       -7.34059200e-08    0.00   20.98
   95  438584.21        2.85657600e+01       -9.41687200e-08    0.00   20.98
   96  438584.53        2.88812500e+01       -7.16705200e-08    0.00   21.20
   97  438584.79        2.91686300e+01       -5.74154200e-08    0.00   21.20
   98  438585.03        2.94688000e+01       -1.14931520e-07    0.00   21.20
   99  438585.31        2.98042100e+01       -1.29000620e-07    0.00   20.79
  100  438585.58        3.00990600e+01       -9.42307200e-08    0.00   20.79
  101  438585.82        3.03716200e+01       -9.22473200e-08    0.00   20.79
  102  438586.06        3.06749600e+01       -2.30793200e-08    0.00   20.79
  103  438586.39        3.10192800e+01       -4.49577200e-08    0.00   21.25
  104  438586.65        3.12965100e+01       -7.12366200e-08    0.00   21.25
  105  438586.89        3.15823200e+01       -7.78683200e-08    0.00   21.25
  106  438587.14        3.18597300e+01       -9.70197200e-08    0.00   21.25
  107  438587.48        3.21897700e+01       -1.38793320e-07    0.00   20.90
  108  438587.74        3.24983600e+01       -8.51198200e-08    0.00   20.90
  109  438587.99        3.27899400e+01       -4.54535200e-08    0.00   20.90
  110  438588.23        3.30918800e+01       -3.82640200e-08    0.00   20.90
  111  438588.53        3.34068500e+01       -2.34511200e-08    0.00   20.98
  112  438588.79        3.36942300e+01       -5.08457200e-08    0.00   20.98
  113  438589.03        3.39609400e+01       -4.24163200e-08    0.00   20.98
  114  438589.32        3.43436300e+01       -2.36365200e-08    0.00   21.20
  115  438589.63        3.46056700e+01       -2.65494200e-08    0.00   21.20
  116  438589.89        3.48923800e+01        2.88239780e-07    0.00   21.20
  117  438590.14        3.51790300e+01        5.65655880e-07    0.00   21.20
  118  438590.54        3.55282100e+01        4.99400780e-07    0.00   20.80
  119  438590.79        3.57941800e+01        4.37546180e-07    0.00   20.80
  120  438591.03        3.60822200e+01        4.67729680e-07    0.00   20.80
  121  438591.28        3.64649100e+01        4.59796480e-07    0.00   20.80
  122  438591.56        3.67304700e+01        4.85083780e-07    0.00   21.25
  123  438591.80        3.70158100e+01        5.04978880e-07    0.00   21.25
  124  438592.05        3.72943800e+01        5.17250580e-07    0.00   21.25
  125  438592.32        3.76723600e+01        5.98256580e-07    0.00   20.90
  126  438592.66        3.79608600e+01        6.05074280e-07    0.00   20.90
  127  438592.91        3.81954900e+01        5.96521180e-07    0.00   20.90
  128  438593.16        3.85016000e+01        5.98938380e-07    0.00   20.90
  129  438593.46        3.88422300e+01        6.48087380e-07    0.00   20.99
  130  438593.71        3.91059800e+01        6.98971780e-07    0.00   20.99
  131  438593.97        3.93827700e+01        8.56707280e-07    0.00   20.99
  132  438594.21        3.96849100e+01        9.14161380e-07    0.00   20.99
  133  438594.52        4.00216700e+01        9.79300880e-07    0.00   21.20
  134  438594.79        4.02617300e+01        1.10927118e-06    0.00   21.20
  135  438595.04        4.05695100e+01        1.20701748e-06    0.00   21.20
  136  438595.29        4.09394400e+01        1.33395438e-06    0.00   20.80
  137  438595.59        4.12177900e+01        1.56563018e-06    0.00   20.80
  138  438595.86        4.15152700e+01        1.75801158e-06    0.00   20.80
  139  438596.10        4.17632000e+01        1.94890538e-06    0.00   20.80
  140  438596.45        4.21251100e+01        2.27621408e-06    0.00   21.25
  141  438596.71        4.23620500e+01        2.67424018e-06    0.00   21.25
  142  438596.96        4.26681300e+01        2.98636408e-06    0.00   21.25
  143  438597.21        4.29834400e+01        4.11146038e-06    0.00   21.25
  144  438597.53        4.33094200e+01        4.21167968e-06    0.00   20.90
  145  438597.78        4.35776700e+01        5.65218468e-06    0.00   20.90
  146  438598.02        4.38754700e+01        5.81859708e-06    0.00   20.90
  147  438598.29        4.42891900e+01        7.15187928e-06    0.00   20.90
  148  438598.54        4.44958000e+01        8.42919488e-06    0.00   21.00
  149  438598.79        4.47556900e+01        1.03533184e-05    0.00   21.00
  150  438599.04        4.50795400e+01        1.17027770e-05    0.00   21.00
  151  438599.29        4.54499300e+01        1.45845928e-05    0.00   21.20
  152  438599.53        4.56940500e+01        1.68597008e-05    0.00   21.20
  153  438599.81        4.59708000e+01        1.89337548e-05    0.00   21.20
  154  438600.05        4.62885200e+01        2.45850534e-05    0.00   21.20
