Repository: shortlab/2024-CryoHTS-Facility

# 2024-CryoHTS-Facility
Data repository for Alexis' RSI paper on the cryogenic HTS irradiation facility

File: data/figure09/Ic_2021-10-10_00-40-45190028_Anneal280.txt
# Ic = 38.80 A, n = 26.86 , Tavg = 0.00 K, Anneal280_00K___3600s
#idx    t_s     iHTS_A                vHTS_V                tHTS_K  tTAR_K
    0  438608.19        8.42550500e-02        8.83008600e-08    0.00   20.82
    1  438608.43        3.67636400e-01        8.71852600e-08    0.00   20.82
    2  438608.68        6.27751100e-01        3.68586600e-08    0.00   20.82
    3  438608.98        9.95133200e-01        1.07700160e-07    0.00   21.26
    4  438609.25        1.25924500e+00        1.15199560e-07    0.00   21.26
    5  438609.51        1.53914400e+00        3.23961600e-08    0.00   21.26
    6  438609.78        1.91067000e+00        8.52638600e-08    0.00   21.26
    7  438610.03        2.18965800e+00        7.35499600e-08    0.00   20.90
    8  438610.29        2.46280400e+00        7.03270600e-08    0.00   20.90
    9  438610.53        2.74984700e+00        3.36357600e-08    0.00   20.90
   10  438610.79        3.12232200e+00        1.08276600e-08    0.00   20.90
   11  438611.06        3.40383500e+00        1.04539260e-07    0.00   21.03
   12  438611.31        3.71304700e+00        8.24748600e-08    0.00   21.03
   13  438611.56        3.96271000e+00        7.45415600e-08    0.00   21.03
   14  438611.83        4.32557600e+00        1.02555860e-07    0.00   21.20
   15  438612.16        4.62702000e+00        5.39647600e-08    0.00   21.20
   16  438612.41        4.86195400e+00        3.15309600e-08    0.00   21.20
   17  438612.65        5.17131900e+00        1.09936360e-07    0.00   21.20
   18  438613.01        5.51391200e+00        6.60568600e-08    0.00   20.81
   19  438613.27        5.78741400e+00        8.78866000e-09    0.00   20.81
   20  438613.51        6.07796500e+00        5.92391600e-08    0.00   20.81
   21  438613.76        6.46370200e+00        4.77111600e-08    0.00   20.81
   22  438614.07        6.76128400e+00        4.31247600e-08    0.00   21.27
   23  438614.33        6.98543200e+00        8.57040600e-08    0.00   21.27
   24  438614.57        7.29825500e+00        3.04811600e-08    0.00   21.27
   25  438614.84        7.65289800e+00        8.34108600e-08    0.00   20.88
   26  438615.18        7.93523300e+00        9.89054600e-08    0.00   20.88
   27  438615.42        8.19640300e+00        2.00067600e-08    0.00   20.88
   28  438615.68        8.50106600e+00        8.13655600e-08    0.00   20.88
   29  438616.07        8.79285100e+00        6.93416600e-08    0.00   21.04
   30  438616.32        9.09127500e+00        2.98613600e-08    0.00   21.04
   31  438616.56        9.39430400e+00        4.51216000e-09    0.00   21.04
   32  438616.90        9.74641200e+00        4.20711600e-08    0.00   21.18
   33  438617.19        1.00533900e+01        3.25264600e-08    0.00   21.18
   34  438617.45        1.03378600e+01       -2.08370400e-08    0.00   21.18
   35  438617.70        1.05878400e+01       -6.95384000e-09    0.00   21.18
   36  438617.94        1.09413200e+01       -2.26964400e-08    0.00   20.82
   37  438618.21        1.11768400e+01       -5.21986400e-08    0.00   20.82
   38  438618.46        1.14744800e+01        1.53566000e-09    0.00   20.82
   39  438618.71        1.17789100e+01       -3.44745400e-08    0.00   20.82
   40  438618.97        1.21029000e+01        2.29175600e-08    0.00   21.26
   41  438619.22        1.24227900e+01        1.96946600e-08    0.00   21.26
   42  438619.46        1.26674000e+01       -4.15401400e-08    0.00   21.26
   43  438619.71        1.29757100e+01       -5.07129400e-08    0.00   21.26
   44  438620.02        1.32886500e+01       -4.07344400e-08    0.00   20.88
   45  438620.27        1.35641800e+01        2.35373600e-08    0.00   20.88
   46  438620.52        1.38690200e+01        4.19360000e-10    0.00   20.88
   47  438620.77        1.42056800e+01       -1.66247400e-08    0.00   20.88
   48  438621.04        1.44858900e+01       -9.31124000e-09    0.00   21.03
   49  438621.30        1.47775100e+01       -6.25508400e-08    0.00   21.03
   50  438621.55        1.50662500e+01       -1.11575840e-07    0.00   21.03
   51  438621.88        1.54063200e+01       -8.65365400e-08    0.00   21.18
   52  438622.15        1.56875100e+01       -6.44721400e-08    0.00   21.18
   53  438622.40        1.59567300e+01       -7.34590400e-08    0.00   21.18
   54  438622.65        1.62407100e+01       -1.87940400e-08    0.00   21.18
   55  438623.01        1.65877700e+01       -2.81527400e-08    0.00   20.80
   56  438623.29        1.68625200e+01       -2.29465400e-08    0.00   20.80
   57  438623.53        1.71737200e+01        3.80402600e-08    0.00   20.80
   58  438623.79        1.74972000e+01       -1.50133400e-08    0.00   20.80
   59  438624.04        1.77953700e+01       -1.06741400e-08    0.00   21.27
   60  438624.30        1.80729600e+01       -3.41608400e-08    0.00   21.27
   61  438624.54        1.83579400e+01       -9.75623400e-08    0.00   21.27
   62  438624.87        1.87187200e+01       -4.89712400e-08    0.00   20.86
   63  438625.16        1.89814600e+01       -2.63490400e-08    0.00   20.86
   64  438625.41        1.92592700e+01       -7.35767400e-08    0.00   20.86
   65  438625.65        1.95624300e+01       -4.45087400e-08    0.00   20.86
   66  438625.90        1.99298400e+01       -3.26089400e-08    0.00   21.04
   67  438626.18        2.01902500e+01       -5.41154400e-08    0.00   21.04
   68  438626.42        2.04547500e+01       -3.97484000e-09    0.00   21.04
   69  438626.66        2.07639000e+01       -7.42584400e-08    0.00   21.04
   70  438626.91        2.11322300e+01       -1.12263400e-08    0.00   21.16
   71  438627.16        2.13810500e+01       -5.46234000e-09    0.00   21.16
   72  438627.40        2.16748200e+01       -1.08966440e-07    0.00   21.16
   73  438627.66        2.19555200e+01       -9.27280400e-08    0.00   21.16
   74  438627.99        2.23360300e+01       -1.02520640e-07    0.00   20.81
   75  438628.27        2.25642400e+01       -7.87828400e-08    0.00   20.81
   76  438628.51        2.28732700e+01       -1.55764000e-09    0.00   20.81
   77  438628.78        2.32353800e+01       -8.66541400e-08    0.00   20.81
   78  438629.08        2.34915500e+01       -7.96505400e-08    0.00   21.25
   79  438629.33        2.37704400e+01       -5.33717400e-08    0.00   21.25
   80  438629.59        2.40751200e+01       -1.03326340e-07    0.00   21.25
   81  438629.92        2.44379300e+01       -6.58293400e-08    0.00   20.85
   82  438630.25        2.47231500e+01       -8.62939400e-08    0.00   20.85
   83  438630.49        2.49697800e+01       -8.01011400e-08    0.00   20.85
   84  438630.74        2.53252800e+01       -1.19395540e-07    0.00   20.85
   85  438631.06        2.55876500e+01       -6.91309400e-08    0.00   21.04
   86  438631.31        2.58656600e+01       -5.61773400e-08    0.00   21.04
   87  438631.56        2.61701900e+01       -4.57649400e-08    0.00   21.04
   88  438631.84        2.65310700e+01       -2.61797400e-08    0.00   21.16
   89  438632.18        2.68010400e+01       -5.55575400e-08    0.00   21.16
   90  438632.42        2.70636800e+01       -6.93788400e-08    0.00   21.16
   91  438632.67        2.73701000e+01       -7.03704400e-08    0.00   21.16
   92  438632.92        2.76993800e+01       -1.38237040e-07    0.00   20.79
   93  438633.16        2.79934300e+01       -8.69807400e-08    0.00   20.79
   94  438633.40        2.82719400e+01       -6.66517400e-08    0.00   20.79
   95  438633.66        2.85752300e+01       -1.12577840e-07    0.00   20.79
   96  438633.99        2.88875800e+01       -8.30141400e-08    0.00   21.25
   97  438634.25        2.91709600e+01       -4.32238400e-08    0.00   21.25
   98  438634.49        2.95333600e+01       -8.94598400e-08    0.00   21.25
   99  438634.74        2.97915600e+01       -4.91118400e-08    0.00   21.25
  100  438635.02        3.01004400e+01       -7.99151400e-08    0.00   20.84
  101  438635.27        3.03763800e+01       -7.11761400e-08    0.00   20.84
  102  438635.51        3.06819000e+01       -6.57840400e-08    0.00   20.84
  103  438635.78        3.10554600e+01       -1.38794840e-07    0.00   20.84
  104  438636.03        3.13075800e+01       -1.30365540e-07    0.00   21.05
  105  438636.28        3.15829400e+01       -1.24787440e-07    0.00   21.05
  106  438636.53        3.18766200e+01       -1.46913740e-07    0.00   21.05
  107  438636.82        3.22364000e+01       -1.36563240e-07    0.00   21.05
  108  438637.11        3.25342900e+01       -1.69969740e-07    0.00   21.15
  109  438637.36        3.28045500e+01       -1.61168740e-07    0.00   21.15
  110  438637.61        3.30820000e+01       -1.04086540e-07    0.00   21.15
  111  438637.90        3.34775000e+01       -1.21440540e-07    0.00   20.80
  112  438638.20        3.37862500e+01       -7.86133400e-08    0.00   20.80
  113  438638.45        3.39796800e+01       -8.64226400e-08    0.00   20.80
  114  438638.69        3.42919600e+01       -1.59681340e-07    0.00   20.80
  115  438639.01        3.46209800e+01       -1.63709940e-07    0.00   21.25
  116  438639.27        3.48985800e+01       -1.33216440e-07    0.00   21.25
  117  438639.51        3.51813900e+01       -1.24415540e-07    0.00   21.25
  118  438639.77        3.55675400e+01       -2.53117400e-08    0.00   21.25
  119  438640.06        3.58434200e+01       -3.41747400e-08    0.00   20.84
  120  438640.37        3.60843000e+01       -6.10114400e-08    0.00   20.84
  121  438640.62        3.63967400e+01       -4.08064400e-08    0.00   20.84
  122  438640.91        3.67565700e+01       -6.36765400e-08    0.00   21.05
  123  438641.18        3.70497800e+01       -4.52688400e-08    0.00   21.05
  124  438641.43        3.72772900e+01        3.63226000e-09    0.00   21.05
  125  438641.69        3.76217100e+01       -2.66137400e-08    0.00   21.05
  126  438641.97        3.79524800e+01        1.07578600e-08    0.00   21.15
  127  438642.27        3.82433900e+01        8.66796600e-08    0.00   21.15
  128  438642.51        3.85112100e+01        6.85199600e-08    0.00   21.15
  129  438642.82        3.88781200e+01        1.09549760e-07    0.00   21.15
  130  438643.08        3.91620100e+01        2.20181560e-07    0.00   20.80
  131  438643.38        3.93906600e+01        3.03108860e-07    0.00   20.80
  132  438643.62        3.96980700e+01        3.27528460e-07    0.00   20.80
  133  438644.00        4.00598400e+01        4.38532060e-07    0.00   21.26
  134  438644.29        4.03411000e+01        5.51642960e-07    0.00   21.26
  135  438644.53        4.05830500e+01        6.35376060e-07    0.00   21.26
  136  438644.80        4.09406400e+01        8.00053160e-07    0.00   20.83
  137  438645.16        4.12289600e+01        9.76692060e-07    0.00   20.83
  138  438645.41        4.14668900e+01        1.22144546e-06    0.00   20.83
  139  438645.65        4.17782500e+01        1.37899506e-06    0.00   20.83
  140  438645.90        4.21362600e+01        1.68578896e-06    0.00   21.07
  141  438646.17        4.23728100e+01        2.61267866e-06    0.00   21.07
  142  438646.42        4.26657300e+01        2.68190866e-06    0.00   21.07
  143  438646.66        4.29814300e+01        2.91432836e-06    0.00   21.07
  144  438646.91        4.33367800e+01        4.29787616e-06    0.00   21.14
  145  438647.18        4.36161500e+01        4.53420046e-06    0.00   21.14
  146  438647.42        4.38917800e+01        4.95193606e-06    0.00   21.14
  147  438647.67        4.41857600e+01        7.05982686e-06    0.00   21.14
  148  438648.01        4.44959800e+01        8.48706709e-06    0.00   20.81
  149  438648.25        4.47830300e+01        9.43825265e-06    0.00   20.81
  150  438648.50        4.50783600e+01        1.16010578e-05    0.00   20.81
  151  438648.74        4.54441300e+01        1.33141463e-05    0.00   20.81
  152  438649.07        4.57208400e+01        1.59564179e-05    0.00   21.26
  153  438649.32        4.59906900e+01        1.73389786e-05    0.00   21.26
  154  438649.57        4.62963200e+01        2.39273976e-05    0.00   21.26

File: data/figure09/Ic_2021-10-10_00-42-25398127_Anneal280.txt
# Ic = 38.56 A, n = 25.81 , Tavg = 0.00 K, Anneal280_00K___3600s
#idx    t_s     iHTS_A                vHTS_V                tHTS_K  tTAR_K
    0  438708.40        7.11516300e-02        2.94336600e-08    0.00   21.19
    1  438708.65        3.80082900e-01       -3.16040000e-10    0.00   21.19
    2  438708.92        6.61309300e-01        6.47613600e-08    0.00   21.19
    3  438709.18        1.01358500e+00        1.40009600e-08    0.00   21.01
    4  438709.43        1.32838200e+00        1.79055600e-08    0.00   21.01
    5  438709.68        1.55494300e+00        2.56529600e-08    0.00   21.01
    6  438709.92        1.91590400e+00       -5.21234000e-09    0.00   20.81
    7  438710.19        2.19821600e+00        6.09186600e-08    0.00   20.81
    8  438710.44        2.47885000e+00        3.43918600e-08    0.00   20.81
    9  438710.69        2.76337200e+00        1.35051600e-08    0.00   20.81
   10  438710.95        3.12424700e+00        3.41439600e-08    0.00   21.13
   11  438711.19        3.41734300e+00       -1.02946400e-08    0.00   21.13
   12  438711.43        3.66869700e+00        1.17136000e-09    0.00   21.13
   13  438711.68        3.97860600e+00       -3.28548400e-08    0.00   21.13
   14  438711.94        4.31788300e+00       -3.83089400e-08    0.00   21.09
   15  438712.21        4.65244300e+00       -1.70493400e-08    0.00   21.09
   16  438712.47        4.87492500e+00       -3.02498400e-08    0.00   21.09
   17  438712.71        5.18778300e+00       -1.22140400e-08    0.00   21.09
   18  438713.03        5.52847100e+00        2.59876000e-09    0.00   20.83
   19  438713.29        5.82749500e+00       -1.66145400e-08    0.00   20.83
   20  438713.54        6.09594600e+00        3.94760600e-08    0.00   20.83
   21  438713.88        6.46141100e+00        5.03222600e-08    0.00   21.26
   22  438714.15        6.74270300e+00        1.45606600e-08    0.00   21.26
   23  438714.41        6.99843200e+00        1.38168600e-08    0.00   21.26
   24  438714.65        7.31130800e+00        1.40648600e-08    0.00   21.26
   25  438715.01        7.65321800e+00       -2.04572400e-08    0.00   20.80
   26  438715.26        7.90452300e+00        1.48705600e-08    0.00   20.80
   27  438715.51        8.21048300e+00        2.36714600e-08    0.00   20.80
   28  438715.75        8.57599500e+00       -1.48171400e-08    0.00   20.80
   29  438716.08        8.88275700e+00        3.89801600e-08    0.00   21.13
   30  438716.34        9.09785400e+00        1.30731600e-08    0.00   21.13
   31  438716.58        9.40495000e+00       -4.72939400e-08    0.00   21.13
   32  438716.93        9.76360700e+00        9.87360000e-10    0.00   21.08
   33  438717.22        1.00450800e+01        1.62340600e-08    0.00   21.08
   34  438717.46        1.02999300e+01       -6.26414000e-09    0.00   21.08
   35  438717.71        1.06077800e+01        4.87108600e-08    0.00   21.08
   36  438718.05        1.09582500e+01        5.49734600e-08    0.00   20.83
   37  438718.31        1.11861700e+01        1.01663600e-08    0.00   20.83
   38  438718.57        1.14905600e+01       -2.10464000e-09    0.00   20.83
   39  438718.85        1.18563300e+01       -5.38954000e-09    0.00   21.25
   40  438719.17        1.21164900e+01       -1.03477400e-08    0.00   21.25
   41  438719.41        1.23775000e+01       -1.23930400e-08    0.00   21.25
   42  438719.65        1.26840000e+01       -2.00164400e-08    0.00   21.25
   43  438719.90        1.30349300e+01       -1.18972400e-08    0.00   20.80
   44  438720.14        1.32974200e+01        1.19644600e-08    0.00   20.80
   45  438720.39        1.35784700e+01       -1.62357400e-08    0.00   20.80
   46  438720.63        1.38797200e+01        3.44626600e-08    0.00   20.80
   47  438721.00        1.42151700e+01        4.77260600e-08    0.00   21.12
   48  438721.24        1.45221200e+01        6.67534600e-08    0.00   21.12
   49  438721.49        1.47730300e+01        1.22743600e-08    0.00   21.12
   50  438721.73        1.51163900e+01       -1.19592400e-08    0.00   21.12
   51  438722.05        1.53932200e+01       -6.33394400e-08    0.00   21.08
   52  438722.31        1.56689000e+01       -5.76134000e-09    0.00   21.08
   53  438722.55        1.59771500e+01        6.04936600e-08    0.00   21.08
   54  438722.80        1.63315100e+01        2.20669600e-08    0.00   20.82
   55  438723.13        1.65968500e+01        3.22934600e-08    0.00   20.82
   56  438723.38        1.68751700e+01        2.70872600e-08    0.00   20.82
   57  438723.63        1.71843800e+01        2.76450600e-08    0.00   20.82
   58  438723.89        1.75096000e+01        4.66682600e-08    0.00   21.25
   59  438724.15        1.78059000e+01       -9.11654000e-09    0.00   21.25
   60  438724.41        1.80862900e+01        4.36250600e-08    0.00   21.25
   61  438724.66        1.83707300e+01        3.56298600e-08    0.00   21.25
   62  438724.92        1.87269900e+01       -2.53570400e-08    0.00   20.79
   63  438725.18        1.90021600e+01        3.21590600e-08    0.00   20.79
   64  438725.42        1.92635700e+01        1.27597600e-08    0.00   20.79
   65  438725.67        1.95735900e+01       -5.15204000e-09    0.00   20.79
   66  438725.92        1.99338800e+01        6.73960000e-10    0.00   21.12
   67  438726.17        2.02209600e+01        1.81518600e-08    0.00   21.12
   68  438726.42        2.04662700e+01        3.70553600e-08    0.00   21.12
   69  438726.66        2.07744300e+01       -5.69661400e-08    0.00   21.12
   70  438727.00        2.11109000e+01       -1.95930400e-08    0.00   21.07
   71  438727.25        2.13683000e+01        4.64140600e-08    0.00   21.07
   72  438727.50        2.16752200e+01       -2.52951400e-08    0.00   21.07
   73  438727.77        2.20310600e+01       -1.51925400e-08    0.00   21.07
   74  438728.04        2.23210500e+01        3.89146600e-08    0.00   20.82
   75  438728.29        2.26297300e+01       -1.97170400e-08    0.00   20.82
   76  438728.53        2.28836900e+01       -8.74684000e-09    0.00   20.82
   77  438728.80        2.32452700e+01       -4.87229400e-08    0.00   20.82
   78  438729.08        2.35501300e+01       -2.70305400e-08    0.00   21.24
   79  438729.34        2.37793600e+01        3.64060000e-10    0.00   21.24
   80  438729.58        2.40890500e+01       -1.64321400e-08    0.00   21.24
   81  438729.85        2.44572100e+01       -1.04400000e-11    0.00   20.79
   82  438730.17        2.47374400e+01        1.84576000e-09    0.00   20.79
   83  438730.41        2.49811300e+01       -3.35446400e-08    0.00   20.79
   84  438730.66        2.52899200e+01       -3.08176400e-08    0.00   20.79
   85  438731.03        2.56158600e+01       -2.11489400e-08    0.00   21.10
   86  438731.28        2.58724800e+01       -2.48676400e-08    0.00   21.10
   87  438731.53        2.61823300e+01       -2.38140400e-08    0.00   21.10
   88  438731.80        2.65401100e+01       -1.11704400e-08    0.00   21.10
   89  438732.10        2.68426400e+01       -6.08772400e-08    0.00   21.08
   90  438732.39        2.71299300e+01       -1.69964400e-08    0.00   21.08
   91  438732.63        2.73850100e+01        1.29392600e-08    0.00   21.08
   92  438732.88        2.77171700e+01       -6.93682400e-08    0.00   20.81
   93  438733.14        2.80063600e+01       -8.24457400e-08    0.00   20.81
   94  438733.38        2.82859200e+01       -5.64147400e-08    0.00   20.81
   95  438733.63        2.85854100e+01       -3.54660400e-08    0.00   20.81
   96  438733.87        2.89320000e+01        2.07485600e-08    0.00   21.25
   97  438734.11        2.92081500e+01       -2.98259400e-08    0.00   21.25
   98  438734.36        2.94876900e+01        5.83075600e-08    0.00   21.25
   99  438734.61        2.97704800e+01        3.76067600e-08    0.00   21.25
  100  438734.91        3.01311700e+01       -7.20374000e-09    0.00   20.78
  101  438735.18        3.04089100e+01       -2.72848400e-08    0.00   20.78
  102  438735.44        3.07365000e+01       -7.26574000e-09    0.00   20.78
  103  438735.68        3.09842500e+01       -8.00934000e-09    0.00   20.78
  104  438736.03        3.13364700e+01        2.09348600e-08    0.00   21.11
  105  438736.30        3.16049000e+01        2.07491600e-08    0.00   21.11
  106  438736.55        3.18901300e+01       -8.07084000e-09    0.00   21.11
  107  438736.83        3.22362600e+01        5.16764600e-08    0.00   21.07
  108  438737.10        3.25486500e+01       -1.87304000e-09    0.00   21.07
  109  438737.36        3.28152400e+01       -1.46406400e-08    0.00   21.07
  110  438737.61        3.30975000e+01        3.78552600e-08    0.00   21.07
  111  438738.06        3.34439300e+01        3.79791600e-08    0.00   20.81
  112  438738.31        3.37139800e+01       -3.54034400e-08    0.00   20.81
  113  438738.57        3.40094000e+01       -1.97228400e-08    0.00   20.81
  114  438738.85        3.43551500e+01       -1.37109400e-08    0.00   21.24
  115  438739.16        3.46827200e+01       -3.41638400e-08    0.00   21.24
  116  438739.40        3.49207700e+01        8.97326000e-09    0.00   21.24
  117  438739.64        3.51928900e+01        3.37026600e-08    0.00   21.24
  118  438739.94        3.55531700e+01       -2.53009400e-08    0.00   20.79
  119  438740.27        3.58427000e+01        1.40554600e-08    0.00   20.79
  120  438740.51        3.61029600e+01        4.71520600e-08    0.00   20.79
  121  438740.76        3.64748900e+01       -1.24713400e-08    0.00   20.79
  122  438741.09        3.67833300e+01        7.57241600e-08    0.00   21.10
  123  438741.36        3.70393800e+01        9.87181600e-08    0.00   21.10
  124  438741.60        3.73177800e+01        2.73202600e-08    0.00   21.10
  125  438741.96        3.76740400e+01        7.29377600e-08    0.00   21.09
  126  438742.22        3.79871100e+01        1.16695360e-07    0.00   21.09
  127  438742.47        3.82153300e+01        1.85987360e-07    0.00   21.09
  128  438742.72        3.85233600e+01        2.65133960e-07    0.00   21.09
  129  438743.01        3.88590700e+01        2.76414060e-07    0.00   20.81
  130  438743.26        3.91375700e+01        3.02568960e-07    0.00   20.81
  131  438743.51        3.94133300e+01        4.01114860e-07    0.00   20.81
  132  438743.80        3.97673600e+01        4.61048160e-07    0.00   20.81
  133  438744.15        4.00577300e+01        5.57982560e-07    0.00   21.25
  134  438744.40        4.02955100e+01        7.07164960e-07    0.00   21.25
  135  438744.64        4.05936500e+01        7.73420060e-07    0.00   21.25
  136  438744.93        4.09470500e+01        8.93720360e-07    0.00   20.79
  137  438745.19        4.11992000e+01        1.15012566e-06    0.00   20.79
  138  438745.44        4.14780900e+01        1.31102196e-06    0.00   20.79
  139  438745.68        4.17863600e+01        1.50551066e-06    0.00   20.79
  140  438746.00        4.21420500e+01        1.83021626e-06    0.00   21.11
  141  438746.25        4.23796800e+01        2.26784676e-06    0.00   21.11
  142  438746.50        4.26885200e+01        2.54241176e-06    0.00   21.11
  143  438746.74        4.30501900e+01        3.60689336e-06    0.00   21.11
  144  438747.06        4.33687900e+01        3.86410436e-06    0.00   21.09
  145  438747.32        4.36454200e+01        5.15629596e-06    0.00   21.09
  146  438747.56        4.38983600e+01        5.38462806e-06    0.00   21.09
  147  438747.83        4.42582600e+01        7.06127486e-06    0.00   20.82
  148  438748.16        4.45308100e+01        8.50748146e-06    0.00   20.82
  149  438748.41        4.47875500e+01        9.95455567e-06    0.00   20.82
  150  438748.65        4.50997300e+01        1.12821973e-05    0.00   20.82
  151  438749.01        4.54262600e+01        1.41605413e-05    0.00   21.25
  152  438749.27        4.57531200e+01        1.67427519e-05    0.00   21.25
  153  438749.51        4.60026500e+01        1.93304847e-05    0.00   21.25
  154  438749.77        4.63787300e+01        2.34199753e-05    0.00   21.25

File: data/figure09/Ic_2021-10-10_00-43-15546046_Anneal280.txt
# Ic = 38.96 A, n = 27.49 , Tavg = 0.00 K, Anneal280_00K___3600s
#idx    t_s     iHTS_A                vHTS_V                tHTS_K  tTAR_K
    0  438758.16        7.69250400e-02        3.36977100e-08    0.00   20.86
    1  438758.40        3.85081300e-01        2.21261000e-09    0.00   20.86
    2  438758.64        6.48111100e-01       -5.75965900e-08    0.00   20.86
    3  438759.02        1.00931800e+00       -1.32842900e-08    0.00   21.26
    4  438759.30        1.33616500e+00       -7.65129000e-09    0.00   21.26
    5  438759.54        1.55683900e+00       -3.64116900e-08    0.00   21.26
    6  438759.79        1.92607400e+00        1.78815100e-08    0.00   21.26
    7  438760.08        2.20899800e+00        2.84178100e-08    0.00   20.82
    8  438760.36        2.53522600e+00       -4.84354900e-08    0.00   20.82
    9  438760.60        2.77002200e+00        7.34521000e-09    0.00   20.82
   10  438761.00        3.12419200e+00        3.12069100e-08    0.00   21.10
   11  438761.25        3.44880400e+00       -1.10624900e-08    0.00   21.10
   12  438761.49        3.67431000e+00        2.46372100e-08    0.00   21.10
   13  438761.74        4.02963800e+00        2.79220100e-08    0.00   21.10
   14  438762.07        4.33573300e+00       -1.45951900e-08    0.00   21.12
   15  438762.31        4.60224900e+00       -5.59348900e-08    0.00   21.12
   16  438762.56        4.88065000e+00       -3.37465900e-08    0.00   21.12
   17  438762.89        5.24814000e+00       -1.16202900e-08    0.00   20.82
   18  438763.20        5.50770700e+00        2.29637100e-08    0.00   20.82
   19  438763.46        5.79079700e+00        1.38529100e-08    0.00   20.82
   20  438763.71        6.10190300e+00        7.46911000e-09    0.00   20.82
   21  438764.02        6.44210900e+00        2.31497100e-08    0.00   21.26
   22  438764.27        6.77881700e+00       -1.22400900e-08    0.00   21.26
   23  438764.53        7.00310200e+00       -6.33722900e-08    0.00   21.26
   24  438764.82        7.37238700e+00       -2.79590000e-10    0.00   21.26
   25  438765.13        7.61738700e+00        3.18391000e-09    0.00   20.81
   26  438765.40        7.90839800e+00       -3.33891900e-08    0.00   20.81
   27  438765.64        8.21513900e+00        6.89681000e-09    0.00   20.81
   28  438766.02        8.56183000e+00        4.85151000e-09    0.00   21.10
   29  438766.29        8.82900600e+00       -1.40518900e-08    0.00   21.10
   30  438766.53        9.10939200e+00        5.96721000e-09    0.00   21.10
   31  438766.82        9.47399800e+00       -5.49889000e-09    0.00   21.11
   32  438767.09        9.75227200e+00       -7.27455900e-08    0.00   21.11
   33  438767.34        9.99979000e+00       -6.27670900e-08    0.00   21.11
   34  438767.59        1.03068800e+01       -4.14463900e-08    0.00   21.11
   35  438767.98        1.06578900e+01       -7.51007900e-08    0.00   20.81
   36  438768.23        1.09249400e+01       -5.07431900e-08    0.00   20.81
   37  438768.48        1.11967300e+01        1.89207100e-08    0.00   20.81
   38  438768.72        1.15054800e+01       -3.27074900e-08    0.00   20.81
   39  438769.02        1.18352700e+01       -2.35345900e-08    0.00   21.25
   40  438769.29        1.21161200e+01       -8.34678900e-08    0.00   21.25
   41  438769.53        1.23810900e+01       -1.14643090e-07    0.00   21.25
   42  438769.78        1.27681800e+01       -3.50006900e-08    0.00   21.25
   43  438770.03        1.30302200e+01       -2.01257900e-08    0.00   20.81
   44  438770.28        1.32761500e+01       -4.72103900e-08    0.00   20.81
   45  438770.53        1.35814200e+01       -9.24547900e-08    0.00   20.81
   46  438770.77        1.39479000e+01       -6.89051900e-08    0.00   20.81
   47  438771.02        1.41929000e+01        3.04901000e-09    0.00   21.08
   48  438771.27        1.44716400e+01       -5.16802900e-08    0.00   21.08
   49  438771.52        1.47759300e+01       -1.34394900e-08    0.00   21.08
   50  438771.79        1.51217300e+01       -4.05241900e-08    0.00   21.08
   51  438772.08        1.53963300e+01       -6.85384900e-08    0.00   21.11
   52  438772.34        1.56542100e+01       -4.22595900e-08    0.00   21.11
   53  438772.58        1.59958600e+01       -3.33346900e-08    0.00   21.11
   54  438772.84        1.63228200e+01       -6.99019900e-08    0.00   20.80
   55  438773.09        1.66031700e+01       -3.46099000e-09    0.00   20.80
   56  438773.34        1.68827900e+01       -5.81260900e-08    0.00   20.80
   57  438773.58        1.71932000e+01        1.83555100e-08    0.00   20.80
   58  438773.84        1.75340900e+01       -9.34889000e-09    0.00   21.25
   59  438774.18        1.78313600e+01       -6.53775900e-08    0.00   21.25
   60  438774.42        1.80925000e+01       -6.07911900e-08    0.00   21.25
   61  438774.67        1.83934300e+01       -5.68244900e-08    0.00   21.25
   62  438775.04        1.87132600e+01       -5.56469900e-08    0.00   20.80
   63  438775.30        1.90468100e+01       -5.88697900e-08    0.00   20.80
   64  438775.54        1.92731900e+01       -4.16397900e-08    0.00   20.80
   65  438775.83        1.96189200e+01       -1.10002190e-07    0.00   21.08
   66  438776.17        1.99448900e+01       -9.25861900e-08    0.00   21.08
   67  438776.41        2.01957500e+01       -6.61212900e-08    0.00   21.08
   68  438776.66        2.04713600e+01       -1.01076690e-07    0.00   21.08
   69  438777.00        2.08328900e+01       -5.25466900e-08    0.00   21.11
   70  438777.26        2.10907100e+01       -4.56664900e-08    0.00   21.11
   71  438777.51        2.13720700e+01       -1.01323190e-07    0.00   21.11
   72  438777.80        2.17186200e+01       -6.76068900e-08    0.00   21.11
   73  438778.07        2.20744200e+01       -1.57927900e-08    0.00   20.80
   74  438778.35        2.23566000e+01       -7.31848900e-08    0.00   20.80
   75  438778.60        2.25823600e+01       -8.78738900e-08    0.00   20.80
   76  438778.90        2.29499000e+01       -1.03740390e-07    0.00   21.24
   77  438779.16        2.32265200e+01       -1.35039590e-07    0.00   21.24
   78  438779.42        2.35133500e+01       -1.16755890e-07    0.00   21.24
   79  438779.66        2.37891300e+01       -8.94232900e-08    0.00   21.24
   80  438779.99        2.41200800e+01       -1.31816690e-07    0.00   20.81
   81  438780.25        2.44022600e+01       -1.18863190e-07    0.00   20.81
   82  438780.49        2.46821800e+01       -1.20350590e-07    0.00   20.81
   83  438780.73        2.50341300e+01       -1.61876290e-07    0.00   20.81
   84  438781.03        2.53299400e+01       -1.33490090e-07    0.00   21.07
   85  438781.27        2.55732900e+01       -1.66462690e-07    0.00   21.07
   86  438781.52        2.58775100e+01       -1.22891790e-07    0.00   21.07
   87  438781.77        2.61884000e+01       -1.08078890e-07    0.00   21.07
   88  438782.02        2.65196700e+01       -2.03897790e-07    0.00   21.11
   89  438782.26        2.67802900e+01       -1.24998990e-07    0.00   21.11
   90  438782.51        2.70788100e+01       -1.18552190e-07    0.00   21.11
   91  438782.81        2.74440600e+01       -9.39440900e-08    0.00   21.11
   92  438783.13        2.76947800e+01       -5.99162900e-08    0.00   20.79
   93  438783.37        2.79784000e+01       -1.15882890e-07    0.00   20.79
   94  438783.62        2.82806300e+01       -1.54309590e-07    0.00   20.79
   95  438783.98        2.86299500e+01       -1.70361990e-07    0.00   21.24
   96  438784.24        2.88756800e+01       -1.93294090e-07    0.00   21.24
   97  438784.48        2.91784000e+01       -2.03458590e-07    0.00   21.24
   98  438784.73        2.95111600e+01       -1.71291690e-07    0.00   21.24
   99  438785.06        2.98035000e+01       -1.95029490e-07    0.00   20.80
  100  438785.31        3.00803300e+01       -1.69494290e-07    0.00   20.80
  101  438785.55        3.03978400e+01       -1.69246390e-07    0.00   20.80
  102  438785.84        3.07621800e+01       -2.32402590e-07    0.00   21.07
  103  438786.16        3.10316600e+01       -2.19510990e-07    0.00   21.07
  104  438786.42        3.12953500e+01       -1.50528890e-07    0.00   21.07
  105  438786.66        3.16067100e+01       -1.76621890e-07    0.00   21.07
  106  438786.99        3.19207200e+01       -1.70671890e-07    0.00   21.10
  107  438787.24        3.22648700e+01       -1.34290490e-07    0.00   21.10
  108  438787.48        3.25116700e+01       -1.82447890e-07    0.00   21.10
  109  438787.72        3.28358700e+01       -1.54681490e-07    0.00   21.10
  110  438788.03        3.31326200e+01       -1.62738690e-07    0.00   20.80
  111  438788.29        3.34078800e+01       -2.03892390e-07    0.00   20.80
  112  438788.53        3.37142200e+01       -1.51946490e-07    0.00   20.80
  113  438788.82        3.40539400e+01       -1.54295390e-07    0.00   21.24
  114  438789.15        3.43338300e+01       -2.12181690e-07    0.00   21.24
  115  438789.40        3.46620300e+01       -2.02389090e-07    0.00   21.24
  116  438789.64        3.49154300e+01       -1.89559590e-07    0.00   21.24
  117  438790.00        3.52421600e+01       -1.85097090e-07    0.00   20.81
  118  438790.24        3.55189400e+01       -1.04029190e-07    0.00   20.81
  119  438790.49        3.58230300e+01       -1.16300990e-07    0.00   20.81
  120  438790.77        3.61537900e+01       -1.55285390e-07    0.00   20.81
  121  438791.02        3.65013100e+01       -1.09049490e-07    0.00   21.06
  122  438791.27        3.67255100e+01       -1.42021990e-07    0.00   21.06
  123  438791.51        3.70314600e+01       -1.33406990e-07    0.00   21.06
  124  438791.82        3.73685500e+01       -1.25907590e-07    0.00   21.06
  125  438792.09        3.76635600e+01       -8.95881900e-08    0.00   21.11
  126  438792.36        3.79899700e+01       -5.84129900e-08    0.00   21.11
  127  438792.61        3.82224200e+01       -1.73212900e-08    0.00   21.11
  128  438792.96        3.85584700e+01       -3.00268900e-08    0.00   20.79
  129  438793.22        3.88372000e+01        6.71554100e-08    0.00   20.79
  130  438793.47        3.91273100e+01        1.86278110e-07    0.00   20.79
  131  438793.71        3.94152800e+01        1.96008810e-07    0.00   20.79
  132  438794.09        3.97441100e+01        2.85319810e-07    0.00   21.25
  133  438794.35        4.00250200e+01        3.38937410e-07    0.00   21.25
  134  438794.59        4.02982500e+01        4.12264110e-07    0.00   21.25
  135  438794.89        4.06586800e+01        5.67275310e-07    0.00   20.81
  136  438795.19        4.09296000e+01        8.51322610e-07    0.00   20.81
  137  438795.44        4.12068200e+01        9.16709910e-07    0.00   20.81
  138  438795.69        4.14884800e+01        1.09347241e-06    0.00   20.81
  139  438796.04        4.18238800e+01        1.36859481e-06    0.00   21.07
  140  438796.29        4.21038200e+01        1.71728561e-06    0.00   21.07
  141  438796.53        4.23830100e+01        1.93495391e-06    0.00   21.07
  142  438796.78        4.27397900e+01        2.38634301e-06    0.00   21.07
  143  438797.03        4.30371800e+01        2.79050451e-06    0.00   21.12
  144  438797.27        4.33174600e+01        4.29589931e-06    0.00   21.12
  145  438797.52        4.35962400e+01        4.33996591e-06    0.00   21.12
  146  438797.76        4.39543300e+01        5.79274091e-06    0.00   21.12
  147  438798.01        4.42355300e+01        6.98669391e-06    0.00   20.80
  148  438798.25        4.44881600e+01        7.33011651e-06    0.00   20.80
  149  438798.50        4.47955800e+01        9.77851348e-06    0.00   20.80
  150  438798.75        4.51495600e+01        1.09929813e-05    0.00   20.80
  151  438799.07        4.54421200e+01        1.40236039e-05    0.00   21.25
  152  438799.36        4.57400200e+01        1.63629807e-05    0.00   21.25
  153  438799.60        4.60018900e+01        1.94403413e-05    0.00   21.25
  154  438799.87        4.63624500e+01        2.33530647e-05    0.00   20.82
