Repository: shortlab/2024-CryoHTS-Facility

# 2024-CryoHTS-Facility
Data repository for Alexis' RSI paper on the cryogenic HTS irradiation facility

File: data/figure09/Ic_2021-10-10_00-44-06019409_anneal280K.txt
# Ic = 38.50 A, n = 25.52 , Tavg = 0.00 K, Anneal280_00K___3600s
#idx    t_s     iHTS_A                vHTS_V                tHTS_K  tTAR_K
    0  438808.31        1.07013400e-01        6.61929700e-08    0.00   20.81
    1  438808.55        3.88020500e-01        1.34059370e-07    0.00   20.81
    2  438808.88        7.15562700e-01        1.35174970e-07    0.00   20.81
    3  438809.16        9.97508300e-01        1.06169070e-07    0.00   21.25
    4  438809.40        1.27965500e+00        1.15899670e-07    0.00   21.25
    5  438809.65        1.55657700e+00        1.07470570e-07    0.00   21.25
    6  438810.01        1.90252900e+00        1.09267970e-07    0.00   20.82
    7  438810.28        2.17866000e+00        1.31890070e-07    0.00   20.82
    8  438810.53        2.48877500e+00        1.41992570e-07    0.00   20.82
    9  438810.79        2.81563900e+00        5.39831700e-08    0.00   20.82
   10  438811.11        3.11467700e+00        1.41744670e-07    0.00   21.07
   11  438811.36        3.41429300e+00        1.59594470e-07    0.00   21.07
   12  438811.60        3.67518500e+00        6.43955700e-08    0.00   21.07
   13  438811.97        4.03176000e+00        6.58197700e-08    0.00   21.13
   14  438812.24        4.35053200e+00        9.11675700e-08    0.00   21.13
   15  438812.50        4.60220600e+00        4.74107700e-08    0.00   21.13
   16  438812.75        4.93434000e+00        4.15848700e-08    0.00   21.13
   17  438813.07        5.22477600e+00        7.74083700e-08    0.00   20.80
   18  438813.32        5.50685700e+00        9.24691700e-08    0.00   20.80
   19  438813.56        5.79225800e+00        1.56616870e-07    0.00   20.80
   20  438813.86        6.15877400e+00        1.38395170e-07    0.00   21.26
   21  438814.15        6.44370600e+00        8.78207700e-08    0.00   21.26
   22  438814.40        6.72495200e+00        7.22641700e-08    0.00   21.26
   23  438814.65        7.00796500e+00        3.34656700e-08    0.00   21.26
   24  438814.97        7.35655200e+00        1.64835700e-08    0.00   20.82
   25  438815.22        7.63611700e+00        9.58159700e-08    0.00   20.82
   26  438815.47        7.90988800e+00        9.79851700e-08    0.00   20.82
   27  438815.72        8.22107000e+00        1.27115070e-07    0.00   20.82
   28  438816.00        8.55629300e+00        1.77441570e-07    0.00   21.07
   29  438816.25        8.82576000e+00        1.00588270e-07    0.00   21.07
   30  438816.51        9.10336000e+00        1.14595470e-07    0.00   21.07
   31  438816.77        9.46328500e+00        9.65596700e-08    0.00   21.07
   32  438817.09        9.77102300e+00        2.94370700e-08    0.00   21.12
   33  438817.36        1.00509000e+01        4.34441700e-08    0.00   21.12
   34  438817.62        1.03054400e+01        6.79850700e-08    0.00   21.12
   35  438817.92        1.06661100e+01        6.27753700e-08    0.00   20.81
   36  438818.21        1.09767000e+01        7.31231700e-08    0.00   20.81
   37  438818.45        1.11984700e+01        7.11398700e-08    0.00   20.81
   38  438818.69        1.14967100e+01        4.84557700e-08    0.00   20.81
   39  438818.96        1.18443900e+01        1.27292370e-07    0.00   21.24
   40  438819.23        1.21425100e+01        1.16632070e-07    0.00   21.24
   41  438819.49        1.23818000e+01        1.19545070e-07    0.00   21.24
   42  438819.74        1.27377600e+01        1.37890670e-07    0.00   21.24
   43  438820.07        1.30245100e+01        9.04771700e-08    0.00   20.81
   44  438820.32        1.32771000e+01        6.61815700e-08    0.00   20.81
   45  438820.56        1.35804300e+01        7.54163700e-08    0.00   20.81
   46  438820.89        1.39493700e+01       -4.72173000e-09    0.00   21.06
   47  438821.18        1.41684500e+01        1.41196700e-08    0.00   21.06
   48  438821.43        1.44734800e+01        5.57072700e-08    0.00   21.06
   49  438821.67        1.47816700e+01        4.95713700e-08    0.00   21.06
   50  438822.04        1.51132300e+01        7.20075700e-08    0.00   21.11
   51  438822.30        1.53647200e+01        1.53571270e-07    0.00   21.11
   52  438822.54        1.56714000e+01        1.21590370e-07    0.00   21.11
   53  438822.84        1.60382800e+01        1.08141070e-07    0.00   20.79
   54  438823.16        1.63362500e+01        9.48156700e-08    0.00   20.79
   55  438823.42        1.65736100e+01        6.97158700e-08    0.00   20.79
   56  438823.66        1.68832300e+01        4.29470700e-08    0.00   20.79
   57  438823.91        1.72562900e+01        9.11722700e-08    0.00   21.25
   58  438824.17        1.75080000e+01        9.65038700e-08    0.00   21.25
   59  438824.41        1.77838500e+01        6.53287700e-08    0.00   21.25
   60  438824.66        1.80962800e+01        2.88234700e-08    0.00   21.25
   61  438825.01        1.84108600e+01        6.94812700e-08    0.00   20.80
   62  438825.28        1.87367000e+01        1.02143970e-07    0.00   20.80
   63  438825.53        1.89925000e+01        9.13596700e-08    0.00   20.80
   64  438825.82        1.93428800e+01        2.58484700e-08    0.00   20.80
   65  438826.10        1.96120500e+01        1.32761270e-07    0.00   21.07
   66  438826.44        1.99412100e+01        1.27307170e-07    0.00   21.07
   67  438826.68        2.01949900e+01        3.39056700e-08    0.00   21.07
   68  438827.03        2.05028700e+01        5.37387700e-08    0.00   21.10
   69  438827.27        2.07871300e+01        1.31149870e-07    0.00   21.10
   70  438827.52        2.10923300e+01        6.45230700e-08    0.00   21.10
   71  438827.80        2.14246600e+01        9.32810700e-08    0.00   21.10
   72  438828.09        2.17180600e+01        1.83707570e-07    0.00   20.80
   73  438828.35        2.19938500e+01        1.59350070e-07    0.00   20.80
   74  438828.59        2.23001200e+01        1.58110470e-07    0.00   20.80
   75  438829.03        2.26292500e+01        1.10820970e-07    0.00   21.24
   76  438829.29        2.28862000e+01        7.25799700e-08    0.00   21.24
   77  438829.54        2.31959500e+01        5.03904700e-08    0.00   21.24
   78  438829.79        2.35359900e+01        8.68325700e-08    0.00   20.80
   79  438830.07        2.38168900e+01        9.22863700e-08    0.00   20.80
   80  438830.33        2.41142900e+01        7.32589700e-08    0.00   20.80
   81  438830.57        2.44040200e+01        1.28109970e-07    0.00   20.80
   82  438830.91        2.47625100e+01        7.80933700e-08    0.00   21.06
   83  438831.17        2.50316200e+01        3.78073700e-08    0.00   21.06
   84  438831.42        2.52977400e+01        1.08958570e-07    0.00   21.06
   85  438831.68        2.55725500e+01        1.04496170e-07    0.00   21.06
   86  438831.92        2.59477400e+01        1.41745170e-07    0.00   21.10
   87  438832.17        2.62208000e+01        1.37840570e-07    0.00   21.10
   88  438832.41        2.65130500e+01        1.39080070e-07    0.00   21.10
   89  438832.66        2.67789500e+01        1.59780870e-07    0.00   21.10
   90  438832.95        2.71230100e+01        1.02822770e-07    0.00   20.79
   91  438833.22        2.73996500e+01        3.45844700e-08    0.00   20.79
   92  438833.47        2.76693300e+01        5.77643700e-08    0.00   20.79
   93  438833.71        2.79806100e+01        2.84485700e-08    0.00   20.79
   94  438833.98        2.83267300e+01        1.14412670e-07    0.00   21.24
   95  438834.23        2.86566600e+01        1.18627270e-07    0.00   21.24
   96  438834.48        2.88794700e+01        7.57381700e-08    0.00   21.24
   97  438834.74        2.92223400e+01        7.33209700e-08    0.00   21.24
   98  438835.00        2.95273000e+01        4.53067700e-08    0.00   20.79
   99  438835.26        2.97762500e+01        2.59059700e-08    0.00   20.79
  100  438835.50        3.00843600e+01        4.51172700e-08    0.00   20.79
  101  438835.75        3.04687900e+01        1.03458700e-08    0.00   20.79
  102  438836.03        3.07474900e+01        4.12111700e-08    0.00   21.07
  103  438836.27        3.09938200e+01        3.52611700e-08    0.00   21.07
  104  438836.52        3.12989800e+01        1.39405700e-08    0.00   21.07
  105  438836.81        3.16763300e+01       -4.15713000e-09    0.00   21.09
  106  438837.09        3.19288100e+01        5.59000700e-08    0.00   21.09
  107  438837.37        3.22603600e+01        1.07466070e-07    0.00   21.09
  108  438837.61        3.25202000e+01        9.06699700e-08    0.00   21.09
  109  438837.93        3.28590100e+01        1.26390700e-08    0.00   20.79
  110  438838.20        3.31583000e+01        5.59619700e-08    0.00   20.79
  111  438838.45        3.34130400e+01        8.10632700e-08    0.00   20.79
  112  438838.69        3.37219100e+01        3.15424700e-08    0.00   20.79
  113  438839.03        3.40326800e+01        6.53207700e-08    0.00   21.23
  114  438839.28        3.43071100e+01        6.47009700e-08    0.00   21.23
  115  438839.53        3.46238900e+01        5.05698700e-08    0.00   21.23
  116  438839.82        3.49818100e+01        9.25912700e-08    0.00   20.79
  117  438840.17        3.52452600e+01        8.25507700e-08    0.00   20.79
  118  438840.41        3.55208500e+01        9.46985700e-08    0.00   20.79
  119  438840.66        3.58282900e+01        1.07837970e-07    0.00   20.79
  120  438841.04        3.61556700e+01        8.35423700e-08    0.00   21.07
  121  438841.30        3.64133600e+01        1.05227970e-07    0.00   21.07
  122  438841.55        3.67279700e+01        6.42532700e-08    0.00   21.07
  123  438841.88        3.70945600e+01        6.53068700e-08    0.00   21.07
  124  438842.15        3.73550500e+01        1.61559470e-07    0.00   21.10
  125  438842.40        3.76264000e+01        1.97011170e-07    0.00   21.10
  126  438842.65        3.79362200e+01        2.33206670e-07    0.00   21.10
  127  438842.93        3.82548600e+01        2.26574970e-07    0.00   20.79
  128  438843.23        3.85802800e+01        2.65435470e-07    0.00   20.79
  129  438843.48        3.88310500e+01        3.68009870e-07    0.00   20.79
  130  438843.72        3.91548200e+01        3.33115970e-07    0.00   20.79
  131  438843.98        3.94458400e+01        5.06283970e-07    0.00   21.24
  132  438844.23        3.97223700e+01        5.94231370e-07    0.00   21.24
  133  438844.47        4.00195400e+01        6.04024070e-07    0.00   21.24
  134  438844.71        4.02961800e+01        6.68295770e-07    0.00   21.24
  135  438845.04        4.06441100e+01        8.44066770e-07    0.00   20.79
  136  438845.30        4.09624200e+01        1.01134677e-06    0.00   20.79
  137  438845.55        4.12157400e+01        1.15681027e-06    0.00   20.79
  138  438845.88        4.15426300e+01        1.29551817e-06    0.00   20.79
  139  438846.15        4.18286800e+01        1.66143917e-06    0.00   21.09
  140  438846.40        4.20993100e+01        1.93191337e-06    0.00   21.09
  141  438846.65        4.23792900e+01        2.27496437e-06    0.00   21.09
  142  438847.07        4.27320600e+01        2.73496707e-06    0.00   21.09
  143  438847.32        4.30020700e+01        3.24621747e-06    0.00   21.09
  144  438847.58        4.33131500e+01        4.33071337e-06    0.00   21.09
  145  438847.87        4.36548900e+01        4.48720927e-06    0.00   21.09
  146  438848.16        4.39333400e+01        5.82173177e-06    0.00   20.80
  147  438848.40        4.42133800e+01        7.08113627e-06    0.00   20.80
  148  438848.64        4.44870600e+01        8.28513197e-06    0.00   20.80
  149  438849.01        4.48392600e+01        9.95080601e-06    0.00   21.24
  150  438849.27        4.51113600e+01        1.21103873e-05    0.00   21.24
  151  438849.52        4.54063900e+01        1.34503020e-05    0.00   21.24
  152  438849.81        4.57573000e+01        1.64665510e-05    0.00   21.24
  153  438850.07        4.60448500e+01        1.75825407e-05    0.00   20.80
  154  438850.32        4.63249800e+01        2.36279565e-05    0.00   20.80

File: data/figure09/Ic_2021-10-10_04-00-37539635_anneal283K.txt
# Ic = 39.11 A, n = 28.36 , Tavg = 0.00 K, Anneal283_00K___3600s
#idx    t_s     iHTS_A                vHTS_V                tHTS_K  tTAR_K
    0  450600.65        1.01743000e-02       -3.64495500e-08    0.00   21.04
    1  450601.00        4.00409000e-01       -1.09763500e-08    0.00   21.10
    2  450601.27        6.23928600e-01        3.73048500e-08    0.00   21.10
    3  450601.53        9.32782900e-01       -5.20865000e-09    0.00   21.10
    4  450601.81        1.28661000e+00       -7.93312500e-08    0.00   21.10
    5  450602.08        1.55001400e+00       -4.08407500e-08    0.00   20.78
    6  450602.34        1.82806000e+00       -5.47239500e-08    0.00   20.78
    7  450602.59        2.13673600e+00       -9.02376500e-08    0.00   20.78
    8  450602.84        2.50843800e+00       -3.69361500e-08    0.00   21.22
    9  450603.09        2.76344500e+00       -6.32149500e-08    0.00   21.22
   10  450603.34        3.04557900e+00       -1.10910500e-08    0.00   21.22
   11  450603.59        3.35277100e+00       -8.05415000e-09    0.00   21.22
   12  450603.89        3.70340200e+00       -1.62972500e-08    0.00   20.80
   13  450604.17        3.97518600e+00       -3.10481500e-08    0.00   20.80
   14  450604.41        4.25456300e+00       -7.28836500e-08    0.00   20.80
   15  450604.66        4.56581400e+00       -7.18300500e-08    0.00   20.80
   16  450604.97        4.87988100e+00       -5.72030500e-08    0.00   21.03
   17  450605.21        5.15665400e+00       -6.29670500e-08    0.00   21.03
   18  450605.46        5.46879200e+00       -3.31554500e-08    0.00   21.03
   19  450605.72        5.75488600e+00       -2.22471500e-08    0.00   21.03
   20  450605.97        6.09269800e+00       -5.31124500e-08    0.00   21.11
   21  450606.24        6.37564300e+00        2.51663500e-08    0.00   21.11
   22  450606.49        6.68562700e+00       -1.47477500e-08    0.00   21.11
   23  450606.74        7.00212200e+00       -2.45403500e-08    0.00   21.11
   24  450607.05        7.31115500e+00       -4.85880500e-08    0.00   20.77
   25  450607.31        7.59017100e+00       -8.62096500e-08    0.00   20.77
   26  450607.56        7.87228900e+00       -4.55549500e-08    0.00   20.77
   27  450607.84        8.23688100e+00       -2.89472500e-08    0.00   21.23
   28  450608.16        8.53818100e+00       -1.00284550e-07    0.00   21.23
   29  450608.40        8.78992000e+00       -1.16027050e-07    0.00   21.23
   30  450608.65        9.06741400e+00       -9.65657500e-08    0.00   21.23
   31  450608.92        9.43183500e+00       -8.71450500e-08    0.00   20.79
   32  450609.18        9.74930900e+00       -5.09495500e-08    0.00   20.79
   33  450609.43        9.96250400e+00       -9.24132500e-08    0.00   20.79
   34  450609.67        1.02710900e+01       -9.85491500e-08    0.00   20.79
   35  450609.92        1.06089300e+01       -7.15264500e-08    0.00   21.04
   36  450610.17        1.09081000e+01       -1.44289250e-07    0.00   21.04
   37  450610.41        1.11541400e+01       -8.20628500e-08    0.00   21.04
   38  450610.65        1.14599300e+01       -8.28685500e-08    0.00   21.04
   39  450610.91        1.18162100e+01       -8.53476500e-08    0.00   21.10
   40  450611.17        1.20573500e+01       -8.37982500e-08    0.00   21.10
   41  450611.42        1.23392400e+01       -1.57056850e-07    0.00   21.10
   42  450611.66        1.26501800e+01       -8.89424500e-08    0.00   21.10
   43  450611.91        1.29869300e+01       -1.28732650e-07    0.00   20.78
   44  450612.17        1.32639700e+01       -1.41438250e-07    0.00   20.78
   45  450612.41        1.35432100e+01       -1.61767250e-07    0.00   20.78
   46  450612.65        1.38490500e+01       -1.55693350e-07    0.00   20.78
   47  450612.98        1.41585000e+01       -1.17576550e-07    0.00   21.22
   48  450613.23        1.44428700e+01       -1.63690550e-07    0.00   21.22
   49  450613.47        1.47394000e+01       -1.53468150e-07    0.00   21.22
   50  450613.72        1.50516700e+01       -5.34387500e-08    0.00   21.22
   51  450614.06        1.53537000e+01       -9.71336500e-08    0.00   20.80
   52  450614.31        1.56343500e+01       -1.53410150e-07    0.00   20.80
   53  450614.56        1.59366200e+01       -1.50311250e-07    0.00   20.80
   54  450614.84        1.62794900e+01       -1.78387550e-07    0.00   21.03
   55  450615.16        1.65932300e+01       -2.05906050e-07    0.00   21.03
   56  450615.41        1.68393900e+01       -1.69462650e-07    0.00   21.03
   57  450615.66        1.71516500e+01       -2.02373250e-07    0.00   21.03
   58  450616.02        1.74626500e+01       -1.64814250e-07    0.00   21.11
   59  450616.28        1.77936200e+01       -1.02029950e-07    0.00   21.11
   60  450616.53        1.80516900e+01       -1.59484050e-07    0.00   21.11
   61  450616.78        1.83954300e+01       -1.96919150e-07    0.00   21.11
   62  450617.04        1.86727800e+01       -1.60227850e-07    0.00   20.77
   63  450617.30        1.89564100e+01       -1.75970350e-07    0.00   20.77
   64  450617.55        1.92330400e+01       -1.75412550e-07    0.00   20.77
   65  450617.85        1.95933400e+01       -1.76652150e-07    0.00   21.23
   66  450618.17        1.99121000e+01       -2.17186150e-07    0.00   21.23
   67  450618.41        2.01571900e+01       -1.75474550e-07    0.00   21.23
   68  450618.65        2.04359300e+01       -1.47770150e-07    0.00   21.23
   69  450618.94        2.07800300e+01       -2.25801150e-07    0.00   20.79
   70  450619.19        2.10537300e+01       -1.72809850e-07    0.00   20.79
   71  450619.44        2.13332900e+01       -1.63327650e-07    0.00   20.79
   72  450619.68        2.16420000e+01       -1.49134850e-07    0.00   20.79
   73  450620.02        2.19924000e+01       -1.52295750e-07    0.00   21.03
   74  450620.30        2.22567900e+01       -1.49072950e-07    0.00   21.03
   75  450620.54        2.25369500e+01       -2.13530650e-07    0.00   21.03
   76  450620.83        2.29079700e+01       -1.84586650e-07    0.00   21.11
   77  450621.16        2.32074300e+01       -2.14088450e-07    0.00   21.11
   78  450621.41        2.34380600e+01       -2.58031250e-07    0.00   21.11
   79  450621.65        2.37428800e+01       -1.82975150e-07    0.00   21.11
   80  450621.90        2.40871400e+01       -1.60105050e-07    0.00   20.78
   81  450622.15        2.43892700e+01       -1.26636650e-07    0.00   20.78
   82  450622.40        2.46429100e+01       -1.81549650e-07    0.00   20.78
   83  450622.65        2.49487000e+01       -2.31690350e-07    0.00   20.78
   84  450623.00        2.53082800e+01       -1.70641450e-07    0.00   21.22
   85  450623.26        2.55923100e+01       -1.98469850e-07    0.00   21.22
   86  450623.52        2.58345800e+01       -2.33115850e-07    0.00   21.22
   87  450623.82        2.62076500e+01       -1.83347050e-07    0.00   20.81
   88  450624.11        2.64781600e+01       -2.03428150e-07    0.00   20.81
   89  450624.39        2.67704400e+01       -2.31194550e-07    0.00   20.81
   90  450624.64        2.70402400e+01       -1.94069350e-07    0.00   20.81
   91  450625.01        2.73756200e+01       -1.88925750e-07    0.00   21.02
   92  450625.27        2.76196300e+01       -2.17315050e-07    0.00   21.02
   93  450625.52        2.79372800e+01       -2.36282950e-07    0.00   21.02
   94  450625.82        2.82976000e+01       -2.10127950e-07    0.00   21.02
   95  450626.13        2.85838900e+01       -1.96554650e-07    0.00   21.13
   96  450626.39        2.88287300e+01       -2.01326950e-07    0.00   21.13
   97  450626.63        2.91444400e+01       -1.46909750e-07    0.00   21.13
   98  450626.94        2.94929100e+01       -2.09880050e-07    0.00   20.78
   99  450627.20        2.97353800e+01       -2.41241150e-07    0.00   20.78
  100  450627.45        3.00417400e+01       -2.28225650e-07    0.00   20.78
  101  450627.69        3.03521400e+01       -2.64669150e-07    0.00   20.78
  102  450628.01        3.07106900e+01       -1.95934850e-07    0.00   21.23
  103  450628.28        3.09441300e+01       -1.74738150e-07    0.00   21.23
  104  450628.52        3.12615700e+01       -2.37460550e-07    0.00   21.23
  105  450628.82        3.16149900e+01       -2.11057650e-07    0.00   21.23
  106  450629.07        3.18840600e+01       -2.51467650e-07    0.00   20.81
  107  450629.33        3.21567000e+01       -2.69379450e-07    0.00   20.81
  108  450629.57        3.24717900e+01       -1.84220850e-07    0.00   20.81
  109  450629.89        3.28212900e+01       -2.16511750e-07    0.00   21.04
  110  450630.15        3.30874900e+01       -2.49174450e-07    0.00   21.04
  111  450630.40        3.33660600e+01       -1.95191150e-07    0.00   21.04
  112  450630.66        3.36658500e+01       -2.25126750e-07    0.00   21.04
  113  450631.01        3.39776000e+01       -2.12423250e-07    0.00   21.13
  114  450631.28        3.42594800e+01       -1.66127850e-07    0.00   21.13
  115  450631.53        3.45729000e+01       -2.21041350e-07    0.00   21.13
  116  450631.82        3.49071200e+01       -2.95353750e-07    0.00   21.13
  117  450632.07        3.51950800e+01       -2.47878150e-07    0.00   20.79
  118  450632.35        3.55249500e+01       -2.39758950e-07    0.00   20.79
  119  450632.59        3.57863100e+01       -2.14037750e-07    0.00   20.79
  120  450632.84        3.61130300e+01       -1.65508550e-07    0.00   21.24
  121  450633.12        3.64038500e+01       -1.86457350e-07    0.00   21.24
  122  450633.38        3.67386200e+01       -1.19148550e-07    0.00   21.24
  123  450633.63        3.69953900e+01       -1.54538350e-07    0.00   21.24
  124  450633.99        3.73091500e+01       -1.79639650e-07    0.00   20.83
  125  450634.25        3.76487400e+01       -1.96745750e-07    0.00   20.83
  126  450634.49        3.78951600e+01       -1.27577650e-07    0.00   20.83
  127  450634.74        3.82210300e+01       -9.69602500e-08    0.00   20.83
  128  450635.03        3.85295700e+01        3.81531500e-08    0.00   21.03
  129  450635.30        3.87980500e+01        5.14785500e-08    0.00   21.03
  130  450635.55        3.90916500e+01        3.64177500e-08    0.00   21.03
  131  450635.84        3.94225900e+01        1.29819550e-07    0.00   21.03
  132  450636.13        3.97063800e+01        1.81075850e-07    0.00   21.15
  133  450636.38        3.99753100e+01        2.13614650e-07    0.00   21.15
  134  450636.63        4.02282500e+01        3.34782750e-07    0.00   21.15
  135  450636.94        4.05920300e+01        4.89726650e-07    0.00   20.79
  136  450637.22        4.09168600e+01        6.13991150e-07    0.00   20.79
  137  450637.47        4.11704500e+01        8.44799550e-07    0.00   20.79
  138  450637.71        4.14479600e+01        1.01406315e-06    0.00   20.79
  139  450637.99        4.17882900e+01        1.26011835e-06    0.00   21.25
  140  450638.24        4.20711200e+01        1.57968015e-06    0.00   21.25
  141  450638.48        4.23456500e+01        1.82195455e-06    0.00   21.25
  142  450638.73        4.26740500e+01        2.30594565e-06    0.00   21.25
  143  450639.04        4.29942800e+01        3.45763255e-06    0.00   20.84
  144  450639.28        4.32670400e+01        3.53225475e-06    0.00   20.84
  145  450639.54        4.35505000e+01        4.76556745e-06    0.00   20.84
  146  450639.82        4.39291900e+01        4.99209935e-06    0.00   21.03
  147  450640.14        4.41946700e+01        6.38977935e-06    0.00   21.03
  148  450640.38        4.44469600e+01        7.94581475e-06    0.00   21.03
  149  450640.62        4.47562600e+01        9.26657935e-06    0.00   21.03
  150  450640.91        4.51036400e+01        1.07688173e-05    0.00   21.15
  151  450641.17        4.53871000e+01        1.33737790e-05    0.00   21.15
  152  450641.42        4.56434900e+01        1.52975336e-05    0.00   21.15
  153  450641.66        4.59526900e+01        1.93353811e-05    0.00   21.15
  154  450641.91        4.63035700e+01        2.44166053e-05    0.00   20.81

File: data/figure09/Ic_2021-10-10_04-03-58270561_Anneal283.txt
# Ic = 38.79 A, n = 26.79 , Tavg = 0.00 K, Anneal283_00K___3600s
#idx    t_s     iHTS_A                vHTS_V                tHTS_K  tTAR_K
    0  450801.22        7.05196600e-02        3.84312900e-08    0.00   21.04
    1  450801.46        3.85464700e-01        1.53751900e-08    0.00   21.04
    2  450801.71        6.56568500e-01        3.58900900e-08    0.00   21.04
    3  450802.04        9.72526900e-01        6.19830900e-08    0.00   20.87
    4  450802.31        1.27889500e+00        3.60760900e-08    0.00   20.87
    5  450802.57        1.55261700e+00       -4.02411000e-09    0.00   20.87
    6  450802.85        1.92022500e+00        1.13465900e-08    0.00   21.26
    7  450803.18        2.20973500e+00        4.15921900e-08    0.00   21.26
    8  450803.43        2.47969200e+00        3.44645900e-08    0.00   21.26
    9  450803.67        2.76493200e+00        7.43168900e-08    0.00   21.26
   10  450804.08        3.10318000e+00        4.95873900e-08    0.00   20.80
   11  450804.34        3.38270200e+00       -3.90011000e-09    0.00   20.80
   12  450804.59        3.66613000e+00        8.06169000e-09    0.00   20.80
   13  450804.84        4.03870100e+00        1.18209000e-09    0.00   21.17
   14  450805.09        4.32005000e+00        3.39067900e-08    0.00   21.17
   15  450805.36        4.64712400e+00        1.15284690e-07    0.00   21.17
   16  450805.61        4.87526000e+00        2.77708900e-08    0.00   21.17
   17  450806.00        5.22929700e+00        2.15110900e-08    0.00   21.04
   18  450806.28        5.55216300e+00        6.50200900e-08    0.00   21.04
   19  450806.53        5.78231800e+00        5.61580900e-08    0.00   21.04
   20  450806.80        6.14967500e+00        2.93251900e-08    0.00   21.04
   21  450807.16        6.45215500e+00        6.51535900e-08    0.00   20.86
   22  450807.41        6.71803200e+00        1.06744900e-08    0.00   20.86
   23  450807.66        6.99752400e+00       -4.55401100e-08    0.00   20.86
   24  450808.03        7.33811900e+00        9.43790000e-10    0.00   21.26
   25  450808.29        7.62555800e+00        4.70558900e-08    0.00   21.26
   26  450808.53        7.88361000e+00        1.88555900e-08    0.00   21.26
   27  450808.84        8.26178000e+00        4.56303900e-08    0.00   20.78
   28  450809.14        8.54791400e+00        7.11035900e-08    0.00   20.78
   29  450809.39        8.81836000e+00        1.91654900e-08    0.00   20.78
   30  450809.65        9.10334300e+00       -7.73321000e-09    0.00   20.78
   31  450809.95        9.44058300e+00       -3.15949100e-08    0.00   21.18
   32  450810.23        9.75615000e+00       -2.94876100e-08    0.00   21.18
   33  450810.47        9.99360300e+00       -1.09560100e-08    0.00   21.18
   34  450810.72        1.03028400e+01        1.24098900e-08    0.00   21.18
   35  450810.98        1.06478300e+01       -3.55615100e-08    0.00   21.02
   36  450811.24        1.09708100e+01        3.90605900e-08    0.00   21.02
   37  450811.48        1.11862500e+01        3.89366900e-08    0.00   21.02
   38  450811.74        1.15449300e+01        6.62072900e-08    0.00   21.02
   39  450812.08        1.18496300e+01        3.59616900e-08    0.00   20.87
   40  450812.33        1.20715100e+01       -6.67951000e-09    0.00   20.87
   41  450812.57        1.23773800e+01       -4.51611100e-08    0.00   20.87
   42  450812.84        1.27416100e+01       -3.44318100e-08    0.00   21.24
   43  450813.10        1.30151200e+01        3.41690000e-10    0.00   21.24
   44  450813.34        1.32780800e+01        3.45537900e-08    0.00   21.24
   45  450813.59        1.35749300e+01       -1.68264100e-08    0.00   21.24
   46  450813.90        1.39357500e+01       -1.63306100e-08    0.00   20.78
   47  450814.16        1.41968100e+01        3.20126900e-08    0.00   20.78
   48  450814.40        1.44679900e+01        2.38689000e-09    0.00   20.78
   49  450814.65        1.47685400e+01        2.50710900e-08    0.00   20.78
   50  450814.91        1.51084500e+01        1.74476900e-08    0.00   21.17
   51  450815.18        1.53722300e+01       -4.37870100e-08    0.00   21.17
   52  450815.43        1.56668500e+01       -1.10624100e-08    0.00   21.17
   53  450815.67        1.59730100e+01        9.36900000e-11    0.00   21.17
   54  450815.97        1.62901800e+01        1.62081900e-08    0.00   21.02
   55  450816.23        1.65740600e+01        6.88278900e-08    0.00   21.02
   56  450816.47        1.68760400e+01        4.27968900e-08    0.00   21.02
   57  450816.72        1.71929900e+01        3.38099900e-08    0.00   21.02
   58  450816.98        1.75030900e+01       -5.85621000e-09    0.00   20.86
   59  450817.24        1.77778200e+01       -3.85808100e-08    0.00   20.86
   60  450817.49        1.80884100e+01        4.12229000e-09    0.00   20.86
   61  450817.73        1.84144500e+01       -1.49051100e-08    0.00   20.86
   62  450818.02        1.87123800e+01       -3.22590100e-08    0.00   21.24
   63  450818.29        1.89870000e+01        1.02339000e-09    0.00   21.24
   64  450818.54        1.92667400e+01       -2.22837100e-08    0.00   21.24
   65  450818.78        1.96319100e+01       -3.94061000e-09    0.00   20.77
   66  450819.08        1.99145000e+01       -8.40371000e-09    0.00   20.77
   67  450819.34        2.01865900e+01       -5.85444100e-08    0.00   20.77
   68  450819.59        2.04701600e+01       -6.10235100e-08    0.00   20.77
   69  450819.90        2.08286800e+01       -5.82964100e-08    0.00   21.17
   70  450820.17        2.10914800e+01       -1.72047100e-08    0.00   21.17
   71  450820.41        2.13691200e+01        4.22946900e-08    0.00   21.17
   72  450820.66        2.16780400e+01       -8.34181000e-09    0.00   21.17
   73  450820.94        2.20235900e+01       -5.42881000e-09    0.00   21.00
   74  450821.21        2.22956300e+01        1.44662900e-08    0.00   21.00
   75  450821.46        2.25797800e+01       -3.50545100e-08    0.00   21.00
   76  450821.71        2.28752300e+01        1.49290000e-10    0.00   21.00
   77  450822.03        2.32198900e+01       -3.60462100e-08    0.00   20.86
   78  450822.27        2.34725800e+01       -3.45587100e-08    0.00   20.86
   79  450822.51        2.37811500e+01        3.46093900e-08    0.00   20.86
   80  450822.77        2.41503600e+01       -3.38351000e-09    0.00   20.86
   81  450823.05        2.44374400e+01       -1.94979100e-08    0.00   21.23
   82  450823.33        2.46756600e+01        4.21706900e-08    0.00   21.23
   83  450823.58        2.49853000e+01        8.14449000e-09    0.00   21.23
   84  450823.86        2.53500000e+01       -4.50330100e-08    0.00   20.77
   85  450824.17        2.56233000e+01       -4.32976100e-08    0.00   20.77
   86  450824.42        2.58769200e+01       -3.73538100e-08    0.00   20.77
   87  450824.67        2.61678200e+01       -7.36781100e-08    0.00   20.77
   88  450825.01        2.65118100e+01       -6.02920100e-08    0.00   21.17
   89  450825.26        2.67618200e+01       -7.12002100e-08    0.00   21.17
   90  450825.50        2.70814800e+01       -5.29785100e-08    0.00   21.17
   91  450825.75        2.73834500e+01       -1.61633100e-08    0.00   21.17
   92  450826.04        2.76978400e+01       -4.62229100e-08    0.00   21.00
   93  450826.30        2.79717100e+01       -1.54815100e-08    0.00   21.00
   94  450826.54        2.82836800e+01       -1.46758100e-08    0.00   21.00
   95  450826.82        2.86440100e+01       -6.36388100e-08    0.00   20.86
   96  450827.13        2.88933700e+01       -5.12431100e-08    0.00   20.86
   97  450827.38        2.91777600e+01       -5.37223100e-08    0.00   20.86
   98  450827.62        2.94778100e+01       -7.50429100e-08    0.00   20.86
   99  450827.91        2.98242400e+01       -5.75091000e-09    0.00   21.24
  100  450828.17        3.01087500e+01       -4.07687100e-08    0.00   21.24
  101  450828.42        3.03895400e+01       -6.60560100e-08    0.00   21.24
  102  450828.67        3.06981800e+01       -2.86209100e-08    0.00   21.24
  103  450829.02        3.10143800e+01       -8.53313100e-08    0.00   20.76
  104  450829.26        3.12937600e+01       -8.11788100e-08    0.00   20.76
  105  450829.51        3.16012800e+01       -2.32908100e-08    0.00   20.76
  106  450829.82        3.19429500e+01       -5.43420100e-08    0.00   21.18
  107  450830.07        3.22330800e+01       -4.30617100e-08    0.00   21.18
  108  450830.31        3.25131700e+01       -3.54373100e-08    0.00   21.18
  109  450830.57        3.28154600e+01       -5.48352100e-08    0.00   21.18
  110  450830.85        3.31515800e+01        1.21635900e-08    0.00   21.00
  111  450831.16        3.34775400e+01       -7.17371000e-09    0.00   21.00
  112  450831.40        3.37113000e+01       -6.89044100e-08    0.00   21.00
  113  450831.64        3.40411500e+01       -4.41749100e-08    0.00   21.00
  114  450831.94        3.43695800e+01       -5.15504100e-08    0.00   20.86
  115  450832.20        3.46238400e+01       -4.16338100e-08    0.00   20.86
  116  450832.45        3.49164300e+01       -2.39080100e-08    0.00   20.86
  117  450832.70        3.51957500e+01       -1.02310810e-07    0.00   20.86
  118  450833.02        3.55356600e+01       -5.11165100e-08    0.00   21.23
  119  450833.27        3.58170500e+01       -3.33111000e-09    0.00   21.23
  120  450833.53        3.60996200e+01       -6.28925100e-08    0.00   21.23
  121  450833.80        3.64672800e+01       -6.18211000e-09    0.00   20.77
  122  450834.17        3.67473300e+01        3.35461900e-08    0.00   20.77
  123  450834.42        3.70281400e+01        1.91051900e-08    0.00   20.77
  124  450834.66        3.73111200e+01       -1.84538100e-08    0.00   20.77
  125  450834.94        3.76686600e+01        1.12958900e-08    0.00   21.17
  126  450835.19        3.79750700e+01        8.68476900e-08    0.00   21.17
  127  450835.43        3.82232500e+01        1.48826290e-07    0.00   21.17
  128  450835.68        3.85212000e+01        1.49260090e-07    0.00   21.17
  129  450835.96        3.88823100e+01        1.87376890e-07    0.00   21.00
  130  450836.23        3.91701300e+01        2.88026690e-07    0.00   21.00
  131  450836.47        3.94104500e+01        3.42564490e-07    0.00   21.00
  132  450836.72        3.97188200e+01        3.92891090e-07    0.00   21.00
  133  450837.02        4.00465800e+01        5.47589590e-07    0.00   20.86
  134  450837.29        4.03592400e+01        6.09196290e-07    0.00   20.86
  135  450837.54        4.06074100e+01        7.29310790e-07    0.00   20.86
  136  450837.81        4.09454800e+01        8.35480090e-07    0.00   20.86
  137  450838.08        4.12383300e+01        1.04100099e-06    0.00   21.23
  138  450838.33        4.14784500e+01        1.26994989e-06    0.00   21.23
  139  450838.58        4.18333000e+01        1.42824309e-06    0.00   21.23
  140  450838.86        4.21520100e+01        1.68130159e-06    0.00   20.77
  141  450839.18        4.24269100e+01        2.21512309e-06    0.00   20.77
  142  450839.43        4.26846600e+01        2.62126859e-06    0.00   20.77
  143  450839.67        4.29939900e+01        2.88089689e-06    0.00   20.77
  144  450840.01        4.33322500e+01        4.26996059e-06    0.00   21.18
  145  450840.26        4.35814100e+01        4.39949579e-06    0.00   21.18
  146  450840.51        4.38957200e+01        5.79556309e-06    0.00   21.18
  147  450840.75        4.42972700e+01        7.04957549e-06    0.00   21.18
  148  450841.01        4.45024200e+01        8.30216239e-06    0.00   21.00
  149  450841.27        4.48383000e+01        9.79603179e-06    0.00   21.00
  150  450841.51        4.51072900e+01        1.13549788e-05    0.00   21.00
  151  450841.81        4.54453600e+01        1.33077996e-05    0.00   20.87
  152  450842.14        4.57040300e+01        1.64194963e-05    0.00   20.87
  153  450842.39        4.59932900e+01        1.98214994e-05    0.00   20.87
  154  450842.64        4.63221900e+01        2.26896352e-05    0.00   20.87

File: data/figure09/Ic_2021-10-10_04-04-48166154_Anneal283.txt
# Ic = 38.76 A, n = 26.64 , Tavg = 0.00 K, Anneal283_00K___3600s
#idx    t_s     iHTS_A                vHTS_V                tHTS_K  tTAR_K
    0  450851.35        6.92227300e-02        3.84887200e-08    0.00   21.01
    1  450851.60        3.84040600e-01        8.16258200e-08    0.00   21.01
    2  450851.85        6.79506000e-01        2.67747200e-08    0.00   21.01
    3  450852.20        9.96396000e-01        5.11323200e-08    0.00   21.23
    4  450852.45        1.27451100e+00        1.06231320e-07    0.00   21.23
    5  450852.69        1.55409600e+00        6.30942200e-08    0.00   21.23
    6  450853.03        1.89862400e+00        6.17306200e-08    0.00   20.94
    7  450853.29        2.17326900e+00        7.72873200e-08    0.00   20.94
    8  450853.53        2.48504300e+00        5.85679200e-08    0.00   20.94
    9  450853.77        2.77417600e+00        1.02322220e-07    0.00   20.94
   10  450854.11        3.12599200e+00        7.51738200e-08    0.00   20.79
   11  450854.38        3.38427100e+00        7.21368200e-08    0.00   20.79
   12  450854.64        3.66853500e+00        8.19294200e-08    0.00   20.79
   13  450855.00        4.02710700e+00        5.84395200e-08    0.00   21.18
   14  450855.27        4.32409500e+00        5.52166200e-08    0.00   21.18
   15  450855.51        4.59979000e+00        3.36481200e-08    0.00   21.18
   16  450855.77        4.94664600e+00        5.24276200e-08    0.00   21.18
   17  450856.09        5.22426900e+00       -1.28977800e-08    0.00   21.01
   18  450856.35        5.55354200e+00        2.88138200e-08    0.00   21.01
   19  450856.59        5.78389900e+00        1.13662520e-07    0.00   21.01
   20  450856.85        6.15880300e+00        5.90593200e-08    0.00   20.87
   21  450857.18        6.43706100e+00        7.39962200e-08    0.00   20.87
   22  450857.42        6.71781100e+00        2.78221200e-08    0.00   20.87
   23  450857.67        7.00035900e+00       -5.70828000e-09    0.00   20.87
   24  450858.02        7.34396500e+00        5.13792000e-09    0.00   21.24
   25  450858.28        7.62747100e+00        5.26755200e-08    0.00   21.24
   26  450858.52        7.90744900e+00        3.09830200e-08    0.00   21.24
   27  450858.82        8.26673600e+00        5.29234200e-08    0.00   21.24
   28  450859.07        8.55463000e+00        1.54884200e-08    0.00   20.77
   29  450859.32        8.82333400e+00        6.37782000e-09    0.00   20.77
   30  450859.58        9.10381900e+00        6.40813200e-08    0.00   20.77
   31  450859.84        9.46269300e+00        5.21826200e-08    0.00   21.19
   32  450860.10        9.79535800e+00        2.52839200e-08    0.00   21.19
   33  450860.38        1.00225200e+01        4.41874200e-08    0.00   21.19
   34  450860.63        1.03607700e+01        1.43137200e-08    0.00   21.19
   35  450860.87        1.06534000e+01        1.70407200e-08    0.00   20.99
   36  450861.14        1.09382200e+01        4.56129200e-08    0.00   20.99
   37  450861.38        1.11865200e+01       -6.44908000e-09    0.00   20.99
   38  450861.63        1.14963400e+01        3.87332200e-08    0.00   20.99
   39  450861.91        1.18428200e+01       -9.85798000e-09    0.00   20.88
   40  450862.18        1.21435500e+01       -2.29658000e-09    0.00   20.88
   41  450862.42        1.23887100e+01        4.22660200e-08    0.00   20.88
   42  450862.67        1.26835800e+01       -8.12258000e-09    0.00   20.88
   43  450862.91        1.30379000e+01        1.85902200e-08    0.00   21.23
   44  450863.17        1.33062100e+01       -1.82250800e-08    0.00   21.23
   45  450863.43        1.35870900e+01        1.43757200e-08    0.00   21.23
   46  450863.67        1.38909900e+01        5.36081200e-08    0.00   21.23
   47  450864.00        1.42050100e+01        5.45072000e-09    0.00   20.77
   48  450864.26        1.45300800e+01       -7.06888000e-09    0.00   20.77
   49  450864.51        1.47660400e+01       -1.42888000e-09    0.00   20.77
   50  450864.81        1.51293900e+01        1.10908200e-08    0.00   20.77
   51  450865.08        1.53880500e+01        1.46236200e-08    0.00   21.18
   52  450865.33        1.56729900e+01        2.19978200e-08    0.00   21.18
   53  450865.59        1.59947300e+01        1.35682000e-09    0.00   21.18
   54  450865.90        1.63039500e+01        5.70127200e-08    0.00   20.99
   55  450866.24        1.66356900e+01        7.85193200e-08    0.00   20.99
   56  450866.48        1.68899900e+01        2.50937200e-08    0.00   20.99
   57  450866.72        1.72169700e+01        2.96802200e-08    0.00   20.99
   58  450867.07        1.75137200e+01        6.12273200e-08    0.00   20.87
   59  450867.31        1.78542500e+01        3.86671200e-08    0.00   20.87
   60  450867.56        1.80907400e+01        3.42666200e-08    0.00   20.87
   61  450867.85        1.84163900e+01        1.20782200e-08    0.00   21.23
   62  450868.09        1.87151100e+01       -3.53353800e-08    0.00   21.23
   63  450868.33        1.89956600e+01        5.19862000e-09    0.00   21.23
   64  450868.58        1.92778200e+01        1.05908200e-08    0.00   21.23
   65  450868.85        1.96250800e+01       -1.66797800e-08    0.00   20.76
   66  450869.11        1.99681500e+01        4.21379200e-08    0.00   20.76
   67  450869.36        2.01926500e+01       -1.56881800e-08    0.00   20.76
   68  450869.61        2.04728400e+01        1.91382000e-09    0.00   20.76
   69  450869.85        2.08310900e+01        1.15824200e-08    0.00   21.19
   70  450870.12        2.11303200e+01       -5.11398800e-08    0.00   21.19
   71  450870.39        2.14206800e+01        9.53712000e-09    0.00   21.19
   72  450870.64        2.16822900e+01        2.34762000e-09    0.00   21.19
   73  450870.89        2.20307600e+01       -2.67268000e-09    0.00   20.97
   74  450871.18        2.23724200e+01        4.49916200e-08    0.00   20.97
   75  450871.42        2.25863000e+01       -9.60798000e-09    0.00   20.97
   76  450871.66        2.28920300e+01        3.78084200e-08    0.00   20.97
   77  450871.92        2.32484100e+01        3.14246200e-08    0.00   20.88
   78  450872.17        2.35041900e+01       -2.16290800e-08    0.00   20.88
   79  450872.41        2.37835900e+01        1.25420000e-10    0.00   20.88
   80  450872.66        2.40723200e+01       -4.94574800e-08    0.00   20.88
   81  450873.03        2.44134600e+01       -3.65038800e-08    0.00   21.22
   82  450873.28        2.46879000e+01       -1.34478800e-08    0.00   21.22
   83  450873.53        2.49888600e+01       -3.00581800e-08    0.00   21.22
   84  450873.78        2.53436900e+01        4.15402000e-09    0.00   21.22
   85  450874.06        2.56032900e+01        3.86141200e-08    0.00   20.77
   86  450874.31        2.59286000e+01        2.08262200e-08    0.00   20.77
   87  450874.55        2.61787700e+01        3.68167200e-08    0.00   20.77
   88  450874.84        2.65298200e+01        9.54612000e-09    0.00   21.19
   89  450875.14        2.67984800e+01       -6.28447800e-08    0.00   21.19
   90  450875.38        2.70789900e+01       -5.34240800e-08    0.00   21.19
   91  450875.62        2.73833400e+01       -8.58388800e-08    0.00   21.19
   92  450875.87        2.77258500e+01       -6.79270800e-08    0.00   20.97
   93  450876.11        2.80113300e+01       -3.22893800e-08    0.00   20.97
   94  450876.38        2.83380800e+01       -7.10879800e-08    0.00   20.97
   95  450876.63        2.85905200e+01       -1.15885800e-08    0.00   20.97
   96  450876.92        2.89295400e+01       -3.67518800e-08    0.00   20.88
   97  450877.19        2.92411900e+01       -4.50524800e-08    0.00   20.88
   98  450877.43        2.94897200e+01        8.43852000e-09    0.00   20.88
   99  450877.68        2.97744400e+01       -4.64115800e-08    0.00   20.88
  100  450877.93        3.01206700e+01        1.32738200e-08    0.00   21.22
  101  450878.21        3.03956300e+01        3.04418200e-08    0.00   21.22
  102  450878.45        3.07012100e+01       -4.08334800e-08    0.00   21.22
  103  450878.69        3.09845600e+01        2.75908200e-08    0.00   21.22
  104  450879.02        3.13238800e+01       -1.17035800e-08    0.00   20.76
  105  450879.27        3.16048200e+01       -3.05450800e-08    0.00   20.76
  106  450879.51        3.18914100e+01        3.47803200e-08    0.00   20.76
  107  450879.78        3.22476800e+01       -4.61636800e-08    0.00   20.76
  108  450880.03        3.25324500e+01        1.72404200e-08    0.00   21.20
  109  450880.27        3.28167500e+01        4.53482000e-09    0.00   21.20
  110  450880.51        3.30956800e+01       -3.23424800e-08    0.00   21.20
  111  450880.81        3.34677100e+01       -2.18680800e-08    0.00   20.95
  112  450881.13        3.37468400e+01        1.80461200e-08    0.00   20.95
  113  450881.38        3.39982400e+01       -7.23185800e-08    0.00   20.95
  114  450881.62        3.43068900e+01       -5.87758000e-09    0.00   20.95
  115  450882.01        3.46653600e+01        2.79942000e-09    0.00   20.89
  116  450882.26        3.49145100e+01       -2.36654800e-08    0.00   20.89
  117  450882.51        3.52010700e+01        1.92237200e-08    0.00   20.89
  118  450882.82        3.55692000e+01        1.16623200e-08    0.00   21.21
  119  450883.08        3.58484100e+01       -1.36678000e-09    0.00   21.21
  120  450883.36        3.61599100e+01        4.64017200e-08    0.00   21.21
  121  450883.61        3.64134100e+01        4.29896200e-08    0.00   21.21
  122  450883.92        3.67688300e+01       -2.10343800e-08    0.00   20.77
  123  450884.21        3.70974300e+01       -1.63508000e-09    0.00   20.77
  124  450884.47        3.73139900e+01        2.16689200e-08    0.00   20.77
  125  450884.71        3.76206600e+01        2.97881200e-08    0.00   20.77
  126  450884.96        3.79689100e+01        1.44944520e-07    0.00   21.19
  127  450885.24        3.82781000e+01        1.54303220e-07    0.00   21.19
  128  450885.48        3.85271800e+01        2.08100720e-07    0.00   21.19
  129  450885.74        3.88665400e+01        2.59543020e-07    0.00   21.19
  130  450886.07        3.91633900e+01        2.25392820e-07    0.00   20.96
  131  450886.32        3.94069500e+01        2.81855320e-07    0.00   20.96
  132  450886.56        3.97191900e+01        3.67943720e-07    0.00   20.96
  133  450886.89        4.00708100e+01        4.49135720e-07    0.00   20.89
  134  450887.21        4.03347200e+01        5.92926220e-07    0.00   20.89
  135  450887.47        4.05956000e+01        7.62499820e-07    0.00   20.89
  136  450887.72        4.09121500e+01        9.00092420e-07    0.00   20.89
  137  450887.97        4.12339300e+01        1.04865522e-06    0.00   21.22
  138  450888.25        4.15367200e+01        1.31857232e-06    0.00   21.22
  139  450888.49        4.17852000e+01        1.45052492e-06    0.00   21.22
  140  450888.74        4.21380400e+01        1.73066842e-06    0.00   21.22
  141  450889.02        4.24125300e+01        2.07099292e-06    0.00   20.77
  142  450889.28        4.26803900e+01        2.45526032e-06    0.00   20.77
  143  450889.54        4.29957100e+01        2.96187382e-06    0.00   20.77
  144  450889.79        4.33670800e+01        3.46321912e-06    0.00   20.77
  145  450890.08        4.36282300e+01        5.02495732e-06    0.00   21.21
  146  450890.32        4.38870500e+01        6.02547882e-06    0.00   21.21
  147  450890.56        4.42037700e+01        6.14212262e-06    0.00   21.21
  148  450890.82        4.45452600e+01        7.97743472e-06    0.00   20.95
  149  450891.08        4.48294200e+01        9.87249412e-06    0.00   20.95
  150  450891.34        4.51003500e+01        1.18000304e-05    0.00   20.95
  151  450891.59        4.54041000e+01        1.39824229e-05    0.00   20.95
  152  450891.90        4.57532000e+01        1.69528120e-05    0.00   20.91
  153  450892.16        4.60435000e+01        1.94586092e-05    0.00   20.91
  154  450892.41        4.63151900e+01        2.42379316e-05    0.00   20.91
