Repository: shortlab/2024-CryoHTS-Facility

# 2024-CryoHTS-Facility
Data repository for Alexis' RSI paper on the cryogenic HTS irradiation facility

File: data/figure09/Ic_2021-10-10_07-26-46395930_anneal286K.txt
# Ic = 38.83 A, n = 26.77 , Tavg = 0.00 K, Anneal286_00K___3600s
#idx    t_s     iHTS_A                vHTS_V                tHTS_K  tTAR_K
    0  462969.37        1.06677100e-01        1.00095000e-08    0.00   21.08
    1  462969.67        4.39734900e-01       -3.39953000e-08    0.00   21.08
    2  462969.91        6.66196600e-01        2.46365000e-08    0.00   21.08
    3  462970.21        1.01272700e+00        2.78900000e-10    0.00   21.18
    4  462970.51        1.33060800e+00        1.90584000e-08    0.00   21.18
    5  462970.77        1.55829000e+00        7.45913000e-08    0.00   21.18
    6  462971.01        1.86905600e+00        3.21359000e-08    0.00   21.18
    7  462971.34        2.22808000e+00        2.88080000e-09    0.00   20.78
    8  462971.69        2.51931300e+00       -8.41469000e-08    0.00   20.78
    9  462971.93        2.77202500e+00       -4.36760000e-08    0.00   20.78
   10  462972.18        3.08331900e+00       -4.15068000e-08    0.00   20.78
   11  462972.43        3.43200200e+00        3.27437000e-08    0.00   21.22
   12  462972.70        3.67567700e+00       -1.75210000e-08    0.00   21.22
   13  462972.94        3.98322000e+00       -1.96903000e-08    0.00   21.22
   14  462973.20        4.29037600e+00        3.61370000e-09    0.00   21.22
   15  462973.52        4.63489800e+00       -3.33256000e-08    0.00   20.94
   16  462973.78        4.88396500e+00        2.23932000e-08    0.00   20.94
   17  462974.02        5.19513300e+00        1.16089000e-08    0.00   20.94
   18  462974.33        5.56621000e+00       -3.14662000e-08    0.00   20.93
   19  462974.57        5.82061900e+00       -1.47940000e-08    0.00   20.93
   20  462974.82        6.10028100e+00       -5.66296000e-08    0.00   20.93
   21  462975.08        6.41037900e+00       -6.54925000e-08    0.00   20.93
   22  462975.46        6.78494700e+00        4.60530000e-09    0.00   21.21
   23  462975.71        7.00594400e+00        3.68962000e-08    0.00   21.21
   24  462975.96        7.31833200e+00       -3.82219000e-08    0.00   21.21
   25  462976.20        7.64870600e+00       -2.49585000e-08    0.00   21.21
   26  462976.46        7.94091700e+00       -4.72708000e-08    0.00   20.78
   27  462976.70        8.22403600e+00       -7.74544000e-08    0.00   20.78
   28  462976.95        8.52626400e+00       -4.90062000e-08    0.00   20.78
   29  462977.19        8.83100200e+00       -6.19567000e-08    0.00   20.78
   30  462977.53        9.14063500e+00        1.45310000e-08    0.00   21.22
   31  462977.79        9.47055000e+00       -2.90960000e-08    0.00   21.22
   32  462978.04        9.72075500e+00       -6.75847000e-08    0.00   21.22
   33  462978.32        1.00608600e+01       -2.15966000e-08    0.00   20.93
   34  462978.58        1.03403000e+01       -4.18636000e-08    0.00   20.93
   35  462978.83        1.06123800e+01       -7.01878000e-08    0.00   20.93
   36  462979.09        1.09205100e+01       -1.67003000e-08    0.00   20.93
   37  462979.33        1.12420300e+01       -2.43236000e-08    0.00   20.93
   38  462979.60        1.15274100e+01       -5.00448000e-08    0.00   20.93
   39  462979.84        1.18063400e+01       -5.19661000e-08    0.00   20.93
   40  462980.08        1.20807000e+01       -5.95895000e-08    0.00   20.93
   41  462980.34        1.24876300e+01        3.28826000e-08    0.00   21.21
   42  462980.64        1.27295200e+01       -1.56466000e-08    0.00   21.21
   43  462980.89        1.30008000e+01       -7.57039000e-08    0.00   21.21
   44  462981.13        1.32772100e+01       -4.24214000e-08    0.00   21.21
   45  462981.47        1.36295400e+01       -7.26670000e-08    0.00   20.78
   46  462981.72        1.38966900e+01       -1.05825500e-07    0.00   20.78
   47  462981.97        1.41662200e+01       -8.64262000e-08    0.00   20.78
   48  462982.23        1.44971600e+01       -8.01664000e-08    0.00   20.78
   49  462982.54        1.48108400e+01       -8.83476000e-08    0.00   21.22
   50  462982.80        1.50853000e+01       -4.96729000e-08    0.00   21.22
   51  462983.04        1.53728200e+01       -7.32872000e-08    0.00   21.22
   52  462983.30        1.57183800e+01       -1.76932000e-08    0.00   20.92
   53  462983.56        1.60105000e+01       -3.20111000e-08    0.00   20.92
   54  462983.80        1.62652800e+01       -7.74414000e-08    0.00   20.92
   55  462984.04        1.65723300e+01       -6.25666000e-08    0.00   20.92
   56  462984.31        1.69423600e+01       -1.25474900e-07    0.00   20.93
   57  462984.60        1.72767200e+01       -1.03844300e-07    0.00   20.93
   58  462984.88        1.74799500e+01       -1.03100600e-07    0.00   20.93
   59  462985.12        1.77878700e+01       -1.29813400e-07    0.00   20.93
   60  462985.52        1.81276300e+01       -7.68216000e-08    0.00   21.20
   61  462985.78        1.83840400e+01       -6.37442000e-08    0.00   21.20
   62  462986.02        1.86839400e+01       -7.16774000e-08    0.00   21.20
   63  462986.28        1.90545200e+01       -5.81661000e-08    0.00   21.20
   64  462986.55        1.93154000e+01       -4.83115000e-08    0.00   20.77
   65  462986.79        1.95863900e+01       -1.06633400e-07    0.00   20.77
   66  462987.04        1.98945600e+01       -7.32889000e-08    0.00   20.77
   67  462987.30        2.02529000e+01       -5.93437000e-08    0.00   21.22
   68  462987.57        2.05148000e+01       -1.05517800e-07    0.00   21.22
   69  462987.89        2.08112600e+01       -1.11095800e-07    0.00   21.22
   70  462988.14        2.10977000e+01       -1.19401000e-07    0.00   21.22
   71  462988.47        2.14325000e+01       -1.10104200e-07    0.00   20.91
   72  462988.72        2.16951700e+01       -8.07883000e-08    0.00   20.91
   73  462988.96        2.19956400e+01       -9.90710000e-08    0.00   20.91
   74  462989.21        2.23030200e+01       -1.00804300e-07    0.00   20.91
   75  462989.50        2.26384300e+01       -4.50215000e-08    0.00   20.94
   76  462989.77        2.28946900e+01       -1.00492400e-07    0.00   20.94
   77  462990.01        2.32001900e+01       -8.61753000e-08    0.00   20.94
   78  462990.28        2.35470900e+01       -7.47713000e-08    0.00   20.94
   79  462990.58        2.38284100e+01       -1.17536500e-07    0.00   21.19
   80  462990.83        2.41010000e+01       -8.15269000e-08    0.00   21.19
   81  462991.07        2.44102300e+01       -8.85925000e-08    0.00   21.19
   82  462991.32        2.47390100e+01       -1.05574600e-07    0.00   20.77
   83  462991.59        2.50817300e+01       -6.24375000e-08    0.00   20.77
   84  462991.88        2.53575900e+01       -1.05388700e-07    0.00   20.77
   85  462992.13        2.55918500e+01       -1.29312500e-07    0.00   20.77
   86  462992.43        2.59505100e+01       -7.37796000e-08    0.00   21.22
   87  462992.72        2.61709700e+01       -1.01732000e-07    0.00   21.22
   88  462992.98        2.64962800e+01       -1.24044300e-07    0.00   21.22
   89  462993.22        2.67939300e+01       -6.85734000e-08    0.00   21.22
   90  462993.52        2.71097300e+01       -1.15367300e-07    0.00   20.90
   91  462993.76        2.73906300e+01       -1.11090700e-07    0.00   20.90
   92  462994.01        2.76671700e+01       -1.01793900e-07    0.00   20.90
   93  462994.39        2.80224400e+01       -1.58690300e-07    0.00   20.94
   94  462994.66        2.83109100e+01       -1.47596100e-07    0.00   20.94
   95  462994.91        2.86008400e+01       -9.02656000e-08    0.00   20.94
   96  462995.15        2.88746200e+01       -1.38608600e-07    0.00   20.94
   97  462995.44        2.92478200e+01       -8.26416000e-08    0.00   21.19
   98  462995.76        2.95389700e+01       -5.59908000e-08    0.00   21.19
   99  462996.01        2.97821200e+01       -9.64009000e-08    0.00   21.19
  100  462996.28        3.01571600e+01       -6.27465000e-08    0.00   21.19
  101  462996.56        3.04349300e+01       -6.58454000e-08    0.00   20.77
  102  462996.80        3.07178900e+01       -1.49392600e-07    0.00   20.77
  103  462997.04        3.09922800e+01       -1.48215000e-07    0.00   20.77
  104  462997.32        3.13456600e+01       -1.44062500e-07    0.00   20.77
  105  462997.57        3.16591400e+01       -1.32782400e-07    0.00   21.22
  106  462997.83        3.18891900e+01       -8.26416000e-08    0.00   21.22
  107  462998.08        3.22038800e+01       -1.18341300e-07    0.00   21.22
  108  462998.36        3.25663900e+01       -1.41893200e-07    0.00   20.90
  109  462998.69        3.28657300e+01       -1.29311600e-07    0.00   20.90
  110  462998.95        3.31048600e+01       -1.72386700e-07    0.00   20.90
  111  462999.20        3.33933700e+01       -1.81063700e-07    0.00   20.90
  112  462999.56        3.37693500e+01       -1.20758500e-07    0.00   20.95
  113  462999.82        3.40627800e+01       -1.29621400e-07    0.00   20.95
  114  463000.07        3.43124800e+01       -1.40033900e-07    0.00   20.95
  115  463000.33        3.46937000e+01       -3.61577000e-08    0.00   21.18
  116  463000.58        3.49634200e+01       -6.21887000e-08    0.00   21.18
  117  463000.82        3.52408200e+01       -9.68390000e-08    0.00   21.18
  118  463001.07        3.55160900e+01       -1.33472600e-07    0.00   21.18
  119  463001.32        3.59000900e+01       -1.28268500e-07    0.00   20.77
  120  463001.66        3.61483200e+01       -8.43256000e-08    0.00   20.77
  121  463001.90        3.64263100e+01       -9.92005000e-08    0.00   20.77
  122  463002.15        3.67308700e+01       -9.36844000e-08    0.00   20.77
  123  463002.41        3.71178400e+01       -3.42468000e-08    0.00   21.23
  124  463002.68        3.73585900e+01       -6.56700000e-08    0.00   21.23
  125  463002.92        3.76395300e+01       -6.35640000e-09    0.00   21.23
  126  463003.16        3.79468600e+01        3.81442000e-08    0.00   21.23
  127  463003.52        3.82548300e+01        7.65070000e-09    0.00   20.90
  128  463003.77        3.85322600e+01        5.80394000e-08    0.00   20.90
  129  463004.02        3.88388500e+01        1.06630700e-07    0.00   20.90
  130  463004.29        3.91989200e+01        9.31193000e-08    0.00   20.90
  131  463004.66        3.94603900e+01        2.07098100e-07    0.00   20.96
  132  463004.90        3.97214000e+01        3.89997100e-07    0.00   20.96
  133  463005.15        4.00328000e+01        4.21482200e-07    0.00   20.96
  134  463005.54        4.03554800e+01        5.68681500e-07    0.00   21.19
  135  463005.78        4.06105100e+01        7.19103700e-07    0.00   21.19
  136  463006.03        4.09064100e+01        7.94469800e-07    0.00   21.19
  137  463006.32        4.12707400e+01        9.55428400e-07    0.00   21.19
  138  463006.64        4.15332900e+01        1.24331920e-06    0.00   20.78
  139  463006.90        4.18526200e+01        1.45615360e-06    0.00   20.78
  140  463007.15        4.21133200e+01        1.66663300e-06    0.00   20.78
  141  463007.42        4.24415600e+01        2.08963730e-06    0.00   21.23
  142  463007.67        4.27253500e+01        2.53699930e-06    0.00   21.23
  143  463007.91        4.30089500e+01        3.74211230e-06    0.00   21.23
  144  463008.15        4.33217700e+01        3.76516840e-06    0.00   21.23
  145  463008.42        4.36512700e+01        4.05237750e-06    0.00   20.90
  146  463008.69        4.38889100e+01        5.44937640e-06    0.00   20.90
  147  463008.93        4.42348600e+01        6.64302340e-06    0.00   20.90
  148  463009.18        4.44898500e+01        7.87007690e-06    0.00   20.90
  149  463009.48        4.48494700e+01        9.84862170e-06    0.00   20.98
  150  463009.76        4.51427400e+01        1.10286953e-05    0.00   20.98
  151  463010.00        4.54144600e+01        1.32620963e-05    0.00   20.98
  152  463010.24        4.57592100e+01        1.59461441e-05    0.00   20.98
  153  463010.52        4.60525000e+01        1.92363432e-05    0.00   21.19
  154  463010.76        4.63305000e+01        2.26866470e-05    0.00   21.19

File: data/figure09/Ic_2021-10-10_10-45-40377579_Anneal289.txt
# Ic = 38.88 A, n = 26.95 , Tavg = 0.00 K, Anneal289_00K___3600s
#idx    t_s     iHTS_A                vHTS_V                tHTS_K  tTAR_K
    0  474903.13        6.69240900e-02       -1.85316000e-09    0.00   21.18
    1  474903.37        3.50580800e-01        7.87754000e-09    0.00   21.18
    2  474903.61        6.32613000e-01        9.98474000e-09    0.00   21.18
    3  474903.99        9.86534700e-01        7.56764000e-09    0.00   20.76
    4  474904.24        1.24536400e+00        3.75033400e-08    0.00   20.76
    5  474904.49        1.52034800e+00        4.47567400e-08    0.00   20.76
    6  474904.73        1.86155600e+00        4.29618400e-08    0.00   20.76
    7  474904.99        2.18234500e+00        1.12937640e-07    0.00   21.21
    8  474905.25        2.44602800e+00        6.45323400e-08    0.00   21.21
    9  474905.50        2.73642900e+00        6.11235400e-08    0.00   21.21
   10  474905.77        3.11147500e+00        1.11326240e-07    0.00   21.21
   11  474906.06        3.38749800e+00        4.06085400e-08    0.00   21.19
   12  474906.32        3.63710700e+00        6.75693400e-08    0.00   21.19
   13  474906.58        3.94572400e+00        5.40579400e-08    0.00   21.19
   14  474906.89        4.29762000e+00       -1.12055600e-08    0.00   20.74
   15  474907.16        4.59807500e+00        9.12344000e-09    0.00   20.74
   16  474907.40        4.84595900e+00        4.74882400e-08    0.00   20.74
   17  474907.65        5.17724600e+00        4.22820400e-08    0.00   20.74
   18  474908.01        5.49813100e+00        7.11640400e-08    0.00   21.19
   19  474908.29        5.74838700e+00        9.07493400e-08    0.00   21.19
   20  474908.55        6.06026000e+00        5.21366400e-08    0.00   21.19
   21  474908.79        6.42580900e+00        7.27755400e-08    0.00   20.91
   22  474909.07        6.71443100e+00        6.07516400e-08    0.00   20.91
   23  474909.32        6.96362100e+00        3.71377400e-08    0.00   20.91
   24  474909.58        7.27740600e+00        8.37457400e-08    0.00   20.91
   25  474909.88        7.64934600e+00        6.09995400e-08    0.00   20.90
   26  474910.17        7.88998400e+00        4.53809400e-08    0.00   20.90
   27  474910.41        8.17870500e+00        9.76959400e-08    0.00   20.90
   28  474910.65        8.48507200e+00        3.99370400e-08    0.00   20.90
   29  474911.02        8.81851400e+00        2.97131400e-08    0.00   21.18
   30  474911.28        9.11770200e+00        5.09717400e-08    0.00   21.18
   31  474911.53        9.37799400e+00        3.22542400e-08    0.00   21.18
   32  474911.82        9.73180100e+00       -8.52766000e-09    0.00   21.18
   33  474912.09        9.99220400e+00        3.00229400e-08    0.00   20.75
   34  474912.38        1.03002900e+01        5.85134000e-09    0.00   20.75
   35  474912.64        1.05708000e+01        4.67374000e-09    0.00   20.75
   36  474913.01        1.09227500e+01        5.47524400e-08    0.00   21.19
   37  474913.27        1.11545700e+01        8.04115400e-08    0.00   21.19
   38  474913.51        1.14564300e+01        1.57484000e-09    0.00   21.19
   39  474913.78        1.18300700e+01        3.07047400e-08    0.00   21.19
   40  474914.06        1.20720900e+01        1.49002400e-08    0.00   20.91
   41  474914.31        1.23402400e+01       -2.60056600e-08    0.00   20.91
   42  474914.56        1.26496800e+01        1.19872400e-08    0.00   20.91
   43  474914.83        1.30129000e+01       -1.76385600e-08    0.00   20.90
   44  474915.17        1.33018200e+01       -7.84596000e-09    0.00   20.90
   45  474915.41        1.35426100e+01        7.92959400e-08    0.00   20.90
   46  474915.66        1.38464100e+01        3.88859400e-08    0.00   20.90
   47  474915.93        1.41793300e+01        5.32649400e-08    0.00   21.19
   48  474916.19        1.44663800e+01        6.78908400e-08    0.00   21.19
   49  474916.44        1.47438800e+01       -2.36535600e-08    0.00   21.19
   50  474916.68        1.50463500e+01        4.52025400e-08    0.00   21.19
   51  474916.94        1.53830700e+01        5.12764400e-08    0.00   20.75
   52  474917.20        1.56671600e+01       -3.01634600e-08    0.00   20.75
   53  474917.45        1.59401000e+01       -2.91097600e-08    0.00   20.75
   54  474917.70        1.62228900e+01       -3.02873600e-08    0.00   20.75
   55  474917.95        1.65697500e+01        1.45851400e-08    0.00   21.20
   56  474918.21        1.68447700e+01        1.68163400e-08    0.00   21.20
   57  474918.47        1.71537400e+01       -8.34696000e-09    0.00   21.20
   58  474918.71        1.74343000e+01        8.54886400e-08    0.00   21.20
   59  474919.04        1.78016400e+01        2.14647400e-08    0.00   20.77
   60  474919.29        1.80523200e+01       -1.64041600e-08    0.00   20.77
   61  474919.55        1.83378400e+01       -4.18154600e-08    0.00   20.77
   62  474919.88        1.87008000e+01       -4.44185600e-08    0.00   20.91
   63  474920.15        1.89925600e+01       -2.99155600e-08    0.00   20.91
   64  474920.40        1.92314500e+01        3.89427400e-08    0.00   20.91
   65  474920.66        1.95423800e+01       -5.12406000e-09    0.00   20.91
   66  474921.01        1.98765600e+01       -2.35317600e-08    0.00   21.18
   67  474921.26        2.01553900e+01        1.73741400e-08    0.00   21.18
   68  474921.51        2.04334100e+01       -1.53505600e-08    0.00   21.18
   69  474921.76        2.07989300e+01       -5.24137600e-08    0.00   21.18
   70  474922.07        2.11289400e+01       -1.89452600e-08    0.00   20.76
   71  474922.34        2.13320900e+01       -7.36718600e-08    0.00   20.76
   72  474922.58        2.16444800e+01       -7.19361600e-08    0.00   20.76
   73  474922.97        2.20045200e+01       -5.74296000e-09    0.00   21.14
   74  474923.24        2.22638600e+01       -1.77668600e-08    0.00   21.14
   75  474923.48        2.25399900e+01       -3.69182600e-08    0.00   21.14
   76  474923.72        2.28616800e+01        3.80139400e-08    0.00   21.14
   77  474924.04        2.31835200e+01       -2.83031600e-08    0.00   20.90
   78  474924.29        2.34916000e+01       -5.27847600e-08    0.00   20.90
   79  474924.54        2.37549100e+01        1.82427400e-08    0.00   20.90
   80  474924.82        2.41198300e+01       -5.23508600e-08    0.00   20.92
   81  474925.09        2.44015800e+01       -2.26631600e-08    0.00   20.92
   82  474925.37        2.46940200e+01       -2.04938600e-08    0.00   20.92
   83  474925.62        2.49493300e+01       -7.10684600e-08    0.00   20.92
   84  474925.94        2.52952700e+01       -3.45630600e-08    0.00   21.18
   85  474926.22        2.56160800e+01        4.54544000e-09    0.00   21.18
   86  474926.47        2.58583000e+01       -8.06131600e-08    0.00   21.18
   87  474926.71        2.61400200e+01       -4.65868600e-08    0.00   21.18
   88  474927.02        2.64779700e+01       -3.30135600e-08    0.00   20.76
   89  474927.26        2.67271800e+01       -5.66893600e-08    0.00   20.76
   90  474927.51        2.70390400e+01       -9.95756000e-09    0.00   20.76
   91  474927.78        2.74124700e+01       -1.64032600e-08    0.00   20.76
   92  474928.08        2.76584000e+01       -5.36480600e-08    0.00   21.21
   93  474928.33        2.79375200e+01       -3.10806600e-08    0.00   21.21
   94  474928.57        2.82449200e+01       -7.21076600e-08    0.00   21.21
   95  474928.83        2.86134500e+01       -4.01886600e-08    0.00   20.78
   96  474929.08        2.89147800e+01       -3.29371600e-08    0.00   20.78
   97  474929.33        2.91466200e+01       -1.15554660e-07    0.00   20.78
   98  474929.57        2.94513700e+01       -6.94425600e-08    0.00   20.78
   99  474929.89        2.97921600e+01       -6.90706600e-08    0.00   20.94
  100  474930.16        3.00807000e+01       -1.16918160e-07    0.00   20.94
  101  474930.41        3.03580400e+01       -7.75617600e-08    0.00   20.94
  102  474930.65        3.06620000e+01       -1.05080260e-07    0.00   20.94
  103  474931.01        3.09697300e+01       -6.65915600e-08    0.00   21.18
  104  474931.29        3.12588600e+01       -9.00194600e-08    0.00   21.18
  105  474931.53        3.15729600e+01       -1.13633260e-07    0.00   21.18
  106  474931.82        3.19012100e+01       -1.18467660e-07    0.00   21.18
  107  474932.07        3.22013100e+01       -3.82673600e-08    0.00   20.77
  108  474932.36        3.24691700e+01       -6.73352600e-08    0.00   20.77
  109  474932.60        3.27791000e+01       -1.04646360e-07    0.00   20.77
  110  474932.99        3.31058900e+01       -5.81004600e-08    0.00   21.14
  111  474933.24        3.33676400e+01       -3.29371600e-08    0.00   21.14
  112  474933.48        3.36779600e+01       -9.98120600e-08    0.00   21.14
  113  474933.74        3.39857100e+01       -2.81028600e-08    0.00   21.14
  114  474934.08        3.42942100e+01       -3.99428600e-08    0.00   20.90
  115  474934.34        3.45684200e+01       -1.14381260e-07    0.00   20.90
  116  474934.58        3.48780000e+01       -8.00450600e-08    0.00   20.90
  117  474934.90        3.52229000e+01       -7.24217600e-08    0.00   20.95
  118  474935.16        3.54936200e+01       -8.41356600e-08    0.00   20.95
  119  474935.41        3.57836900e+01       -4.21761600e-08    0.00   20.95
  120  474935.65        3.60662000e+01       -6.75873600e-08    0.00   20.95
  121  474935.97        3.64235300e+01       -3.03382600e-08    0.00   21.19
  122  474936.23        3.66839900e+01       -1.25504600e-08    0.00   21.19
  123  474936.47        3.70055200e+01       -7.27935600e-08    0.00   21.19
  124  474936.72        3.72805400e+01       -2.18472600e-08    0.00   21.19
  125  474937.02        3.76226900e+01        3.92636400e-08    0.00   21.03
  126  474937.26        3.79002700e+01        4.24865400e-08    0.00   21.03
  127  474937.51        3.81778900e+01        9.26892400e-08    0.00   21.03
  128  474937.75        3.85267300e+01        8.09752400e-08    0.00   21.03
  129  474938.02        3.88261300e+01        1.29256540e-07    0.00   21.23
  130  474938.27        3.90932800e+01        2.09828740e-07    0.00   21.23
  131  474938.52        3.93741500e+01        1.86524740e-07    0.00   21.23
  132  474938.82        3.97297700e+01        3.39239940e-07    0.00   21.23
  133  474939.08        4.00136100e+01        4.76274640e-07    0.00   20.90
  134  474939.33        4.02545200e+01        4.40698940e-07    0.00   20.90
  135  474939.58        4.05596900e+01        5.59387940e-07    0.00   20.90
  136  474939.84        4.09047900e+01        7.24687740e-07    0.00   20.97
  137  474940.23        4.11752600e+01        1.00936224e-06    0.00   20.97
  138  474940.47        4.14485400e+01        1.15941234e-06    0.00   20.97
  139  474940.72        4.17570200e+01        1.36772224e-06    0.00   20.97
  140  474941.02        4.20927400e+01        1.63057324e-06    0.00   21.19
  141  474941.27        4.23376400e+01        1.96222044e-06    0.00   21.19
  142  474941.52        4.26425700e+01        2.33942194e-06    0.00   21.19
  143  474941.82        4.30061400e+01        2.69139814e-06    0.00   21.19
  144  474942.06        4.33087400e+01        4.14250184e-06    0.00   20.79
  145  474942.31        4.35461000e+01        4.25146014e-06    0.00   20.79
  146  474942.56        4.38590800e+01        5.48049474e-06    0.00   20.79
  147  474942.85        4.42134600e+01        6.62375104e-06    0.00   21.24
  148  474943.16        4.45005300e+01        7.79136494e-06    0.00   21.24
  149  474943.41        4.47562100e+01        8.82869984e-06    0.00   21.24
  150  474943.66        4.50710900e+01        1.10121421e-05    0.00   21.24
  151  474943.99        4.53991200e+01        1.25397274e-05    0.00   20.91
  152  474944.26        4.57051800e+01        1.49750505e-05    0.00   20.91
  153  474944.51        4.59724000e+01        1.88137539e-05    0.00   20.91
  154  474944.76        4.63407500e+01        2.17409422e-05    0.00   20.91

File: data/figure09/Ic_2021-10-10_10-50-48623858_Anneal289.txt
# Ic = 38.96 A, n = 27.07 , Tavg = 0.00 K, Anneal289_00K___3600s
#idx    t_s     iHTS_A                vHTS_V                tHTS_K  tTAR_K
    0  475211.17        9.15478100e-02        1.34369600e-08    0.00   21.13
    1  475211.42        3.85235300e-01       -5.23842400e-08    0.00   21.13
    2  475211.66        7.06845900e-01       -1.07966400e-08    0.00   21.13
    3  475212.03        1.00324800e+00       -2.99480400e-08    0.00   20.80
    4  475212.28        1.28176600e+00       -3.48443400e-08    0.00   20.80
    5  475212.52        1.55761900e+00        3.76085600e-08    0.00   20.80
    6  475212.82        1.91670100e+00        6.12346000e-09    0.00   20.80
    7  475213.14        2.16769300e+00       -2.36881400e-08    0.00   21.25
    8  475213.41        2.54092700e+00        1.28791600e-08    0.00   21.25
    9  475213.66        2.77468900e+00       -1.61268400e-08    0.00   21.25
   10  475214.07        3.11441800e+00       -5.31279400e-08    0.00   20.84
   11  475214.32        3.39316800e+00       -7.82912400e-08    0.00   20.84
   12  475214.57        3.67668300e+00       -1.89778400e-08    0.00   20.84
   13  475214.91        4.05059700e+00       -1.93496400e-08    0.00   21.05
   14  475215.19        4.30555300e+00       -6.94289400e-08    0.00   21.05
   15  475215.43        4.60169600e+00       -2.74064000e-09    0.00   21.05
   16  475215.67        4.88724900e+00       -1.82972400e-08    0.00   21.05
   17  475216.03        5.22624600e+00       -7.30243400e-08    0.00   21.14
   18  475216.30        5.50920100e+00       -2.60445400e-08    0.00   21.14
   19  475216.54        5.79209200e+00       -2.07764400e-08    0.00   21.14
   20  475216.83        6.16587600e+00       -4.25928400e-08    0.00   20.79
   21  475217.09        6.44514400e+00        3.58719600e-08    0.00   20.79
   22  475217.34        6.72537500e+00       -1.48884400e-08    0.00   20.79
   23  475217.59        7.00530400e+00       -3.01971400e-08    0.00   20.79
   24  475217.86        7.36214600e+00       -3.68288400e-08    0.00   21.25
   25  475218.22        7.64968300e+00       -2.84617400e-08    0.00   21.25
   26  475218.46        7.91058100e+00       -6.80040400e-08    0.00   21.25
   27  475218.71        8.22278400e+00        1.47372600e-08    0.00   21.25
   28  475218.99        8.56355700e+00       -2.03425400e-08    0.00   20.83
   29  475219.26        8.88396000e+00       -5.72817400e-08    0.00   20.83
   30  475219.50        9.11690200e+00       -4.60016400e-08    0.00   20.83
   31  475219.74        9.51187200e+00       -1.04757340e-07    0.00   20.83
   32  475220.04        9.75518100e+00       -6.21780400e-08    0.00   21.04
   33  475220.28        1.00037000e+01       -8.95105400e-08    0.00   21.04
   34  475220.53        1.03076500e+01       -7.24045400e-08    0.00   21.04
   35  475220.79        1.06746600e+01        1.12038600e-08    0.00   21.13
   36  475221.04        1.09554300e+01       -6.31109400e-08    0.00   21.13
   37  475221.30        1.12459600e+01       -5.23299400e-08    0.00   21.13
   38  475221.54        1.15099800e+01       -5.59247400e-08    0.00   21.13
   39  475221.80        1.18454300e+01       -6.47876400e-08    0.00   21.13
   40  475222.09        1.21592000e+01        7.54126000e-09    0.00   20.79
   41  475222.36        1.24335500e+01       -3.97483400e-08    0.00   20.79
   42  475222.60        1.26941000e+01       -8.88353400e-08    0.00   20.79
   43  475222.86        1.30515600e+01       -3.40463400e-08    0.00   21.24
   44  475223.19        1.33036800e+01       -9.17483400e-08    0.00   21.24
   45  475223.44        1.35823900e+01       -6.12548400e-08    0.00   21.24
   46  475223.68        1.38927800e+01       -6.89974000e-09    0.00   21.24
   47  475223.95        1.42423800e+01       -7.72453400e-08    0.00   20.83
   48  475224.23        1.45317100e+01       -3.11953400e-08    0.00   20.83
   49  475224.48        1.47799400e+01       -5.40653400e-08    0.00   20.83
   50  475224.73        1.51188100e+01       -1.25030840e-07    0.00   20.83
   51  475225.04        1.53993300e+01       -6.39819400e-08    0.00   21.03
   52  475225.29        1.56733100e+01       -8.39390400e-08    0.00   21.03
   53  475225.55        1.59848000e+01       -7.71833400e-08    0.00   21.03
   54  475225.89        1.63219900e+01        3.22707600e-08    0.00   21.13
   55  475226.16        1.66084900e+01       -1.86136400e-08    0.00   21.13
   56  475226.41        1.68830900e+01       -9.93097400e-08    0.00   21.13
   57  475226.66        1.71912600e+01       -3.19402400e-08    0.00   21.13
   58  475227.02        1.75015200e+01       -3.25039400e-08    0.00   20.78
   59  475227.30        1.77815000e+01       -4.65778400e-08    0.00   20.78
   60  475227.54        1.80954100e+01       -4.06278400e-08    0.00   20.78
   61  475227.79        1.84364400e+01       -6.52333400e-08    0.00   20.78
   62  475228.06        1.87614200e+01       -1.11841240e-07    0.00   21.24
   63  475228.30        1.90252100e+01       -3.98841400e-08    0.00   21.24
   64  475228.54        1.92739700e+01       -7.52739400e-08    0.00   21.24
   65  475228.82        1.96385100e+01       -3.51737400e-08    0.00   21.24
   66  475229.07        1.99285900e+01       -5.71141400e-08    0.00   20.82
   67  475229.33        2.01925800e+01       -3.49878400e-08    0.00   20.82
   68  475229.57        2.04765400e+01        1.22398600e-08    0.00   20.82
   69  475229.82        2.08446000e+01       -5.41392400e-08    0.00   21.04
   70  475230.07        2.11235700e+01       -7.40963400e-08    0.00   21.04
   71  475230.33        2.13787100e+01       -1.07626740e-07    0.00   21.04
   72  475230.57        2.16865200e+01       -1.44999840e-07    0.00   21.04
   73  475230.90        2.20456800e+01       -7.62035400e-08    0.00   21.12
   74  475231.17        2.23311600e+01       -9.23799400e-08    0.00   21.12
   75  475231.42        2.25813800e+01       -9.83299400e-08    0.00   21.12
   76  475231.68        2.28969100e+01       -3.75064000e-09    0.00   21.12
   77  475231.93        2.32536600e+01       -3.77149400e-08    0.00   20.79
   78  475232.19        2.35219800e+01       -9.81440400e-08    0.00   20.79
   79  475232.43        2.37896900e+01       -8.89091400e-08    0.00   20.79
   80  475232.67        2.40954700e+01       -1.45190540e-07    0.00   20.79
   81  475233.03        2.44343800e+01       -1.02121840e-07    0.00   21.23
   82  475233.27        2.46866900e+01       -7.49800400e-08    0.00   21.23
   83  475233.52        2.49881100e+01       -1.34169540e-07    0.00   21.23
   84  475233.82        2.53600900e+01       -6.95878400e-08    0.00   21.23
   85  475234.09        2.56179900e+01       -5.32874400e-08    0.00   20.83
   86  475234.41        2.59086400e+01       -6.81623400e-08    0.00   20.83
   87  475234.65        2.61883300e+01       -5.93614400e-08    0.00   20.83
   88  475235.01        2.65264700e+01       -4.85771400e-08    0.00   21.03
   89  475235.27        2.68314100e+01       -1.02126640e-07    0.00   21.03
   90  475235.51        2.70959200e+01       -1.06217240e-07    0.00   21.03
   91  475235.78        2.74459800e+01       -8.59502400e-08    0.00   21.03
   92  475236.09        2.77030400e+01       -1.12539040e-07    0.00   21.13
   93  475236.35        2.79822000e+01       -6.72326400e-08    0.00   21.13
   94  475236.60        2.82836300e+01       -4.73995400e-08    0.00   21.13
   95  475236.90        2.86500200e+01       -1.15204140e-07    0.00   20.78
   96  475237.15        2.89040000e+01       -7.91945400e-08    0.00   20.78
   97  475237.40        2.92339100e+01       -7.55998400e-08    0.00   20.78
   98  475237.65        2.95008000e+01       -1.10493740e-07    0.00   20.78
   99  475238.02        2.98065700e+01       -8.42768400e-08    0.00   21.24
  100  475238.26        3.00878600e+01       -1.07952640e-07    0.00   21.24
  101  475238.51        3.03946700e+01       -1.67823240e-07    0.00   21.24
  102  475238.75        3.07554300e+01       -1.11111340e-07    0.00   21.24
  103  475239.00        3.10544900e+01       -1.32368640e-07    0.00   20.82
  104  475239.25        3.13011400e+01       -1.37698740e-07    0.00   20.82
  105  475239.50        3.16069400e+01       -1.15262540e-07    0.00   20.82
  106  475239.74        3.19507800e+01       -1.08568840e-07    0.00   20.82
  107  475240.04        3.22395500e+01       -6.82207400e-08    0.00   21.03
  108  475240.31        3.25166300e+01       -1.22204140e-07    0.00   21.03
  109  475240.55        3.28152800e+01       -1.16130240e-07    0.00   21.03
  110  475240.88        3.31455200e+01       -4.46069400e-08    0.00   21.03
  111  475241.16        3.34417600e+01       -9.33840400e-08    0.00   21.12
  112  475241.41        3.37236400e+01       -1.63543840e-07    0.00   21.12
  113  475241.65        3.39980100e+01       -5.07428400e-08    0.00   21.12
  114  475241.92        3.43500400e+01       -5.13625400e-08    0.00   20.78
  115  475242.17        3.46482300e+01       -4.19418400e-08    0.00   20.78
  116  475242.42        3.49218200e+01       -5.49573400e-08    0.00   20.78
  117  475242.68        3.52077900e+01       -1.07453240e-07    0.00   20.78
  118  475243.02        3.55487600e+01       -5.87380400e-08    0.00   21.23
  119  475243.31        3.58756600e+01       -3.09716400e-08    0.00   21.23
  120  475243.56        3.61054400e+01       -3.74174400e-08    0.00   21.23
  121  475243.84        3.64747900e+01       -2.22946400e-08    0.00   20.83
  122  475244.09        3.67589600e+01       -4.80777400e-08    0.00   20.83
  123  475244.34        3.70346400e+01       -8.53887400e-08    0.00   20.83
  124  475244.59        3.73181100e+01        5.22436000e-09    0.00   20.83
  125  475244.90        3.76796000e+01        4.74323600e-08    0.00   21.03
  126  475245.18        3.79461500e+01        1.91700600e-08    0.00   21.03
  127  475245.42        3.82286600e+01        1.02779260e-07    0.00   21.03
  128  475245.66        3.85216400e+01        1.18707760e-07    0.00   21.03
  129  475245.95        3.88638300e+01        1.64447960e-07    0.00   21.13
  130  475246.23        3.91393100e+01        2.53759060e-07    0.00   21.13
  131  475246.48        3.94297300e+01        2.51837760e-07    0.00   21.13
  132  475246.72        3.97310200e+01        3.09043960e-07    0.00   21.13
  133  475247.08        4.00518200e+01        4.28228860e-07    0.00   20.78
  134  475247.34        4.03020400e+01        4.46326560e-07    0.00   20.78
  135  475247.59        4.06508600e+01        5.96314860e-07    0.00   20.78
  136  475247.85        4.09611000e+01        7.95514060e-07    0.00   21.24
  137  475248.19        4.12673600e+01        9.95766860e-07    0.00   21.24
  138  475248.44        4.14849800e+01        1.10763826e-06    0.00   21.24
  139  475248.68        4.17725700e+01        1.35716416e-06    0.00   21.24
  140  475249.06        4.21307800e+01        1.54279006e-06    0.00   20.82
  141  475249.30        4.23895900e+01        1.94899776e-06    0.00   20.82
  142  475249.55        4.26903700e+01        2.35551546e-06    0.00   20.82
  143  475249.83        4.30504800e+01        2.72930836e-06    0.00   21.05
  144  475250.15        4.33384000e+01        3.36341146e-06    0.00   21.05
  145  475250.41        4.35897000e+01        4.65560216e-06    0.00   21.05
  146  475250.66        4.38916300e+01        4.84538066e-06    0.00   21.05
  147  475251.02        4.42333500e+01        6.57402596e-06    0.00   21.12
  148  475251.29        4.44782300e+01        7.56958826e-06    0.00   21.12
  149  475251.53        4.47925400e+01        9.14167566e-06    0.00   21.12
  150  475251.82        4.51562500e+01        1.04181251e-05    0.00   21.12
  151  475252.08        4.54462200e+01        1.32885402e-05    0.00   20.79
  152  475252.34        4.57328700e+01        1.52955934e-05    0.00   20.79
  153  475252.60        4.60072100e+01        1.74699269e-05    0.00   20.79
  154  475252.98        4.63651200e+01        2.25147425e-05    0.00   21.24
