Repository: shortlab/2024-CryoHTS-Facility

# 2024-CryoHTS-Facility
Data repository for Alexis' RSI paper on the cryogenic HTS irradiation facility

File: data/figure09/Ic_2021-10-10_10-51-40549795_anneal289K.txt
# Ic = 38.93 A, n = 26.86 , Tavg = 0.00 K, Anneal289_00K___3600s
#idx    t_s     iHTS_A                vHTS_V                tHTS_K  tTAR_K
    0  475262.86        7.65862200e-02       -5.32335000e-09    0.00   21.25
    1  475263.12        3.90765500e-01       -5.35426500e-08    0.00   21.25
    2  475263.48        7.20750800e-01       -3.44532500e-08    0.00   21.12
    3  475263.79        1.03360100e+00       -2.23674500e-08    0.00   21.12
    4  475264.03        1.28407300e+00       -2.49705500e-08    0.00   21.12
    5  475264.32        1.62082000e+00       -6.65581500e-08    0.00   21.12
    6  475264.58        1.90921400e+00       -4.36260500e-08    0.00   20.81
    7  475264.92        2.20975900e+00        5.08905000e-09    0.00   20.81
    8  475265.16        2.49117200e+00       -4.18287500e-08    0.00   20.81
    9  475265.53        2.81483500e+00        4.71715000e-09    0.00   21.25
   10  475265.79        3.13997700e+00        2.83310500e-08    0.00   21.25
   11  475266.03        3.40500800e+00       -4.49276500e-08    0.00   21.25
   12  475266.32        3.73864700e+00        3.47765000e-09    0.00   21.25
   13  475266.58        4.02329500e+00       -2.10039500e-08    0.00   20.82
   14  475266.86        4.33275700e+00       -6.38930500e-08    0.00   20.82
   15  475267.10        4.60834800e+00       -1.39383500e-08    0.00   20.82
   16  475267.37        4.93605400e+00       -2.11278500e-08    0.00   21.08
   17  475267.70        5.27836900e+00       -4.56102500e-08    0.00   21.08
   18  475267.97        5.51027500e+00       -1.02254500e-08    0.00   21.08
   19  475268.22        5.80373800e+00       -1.10335500e-08    0.00   21.08
   20  475268.52        6.13821500e+00       -6.52028500e-08    0.00   21.11
   21  475268.76        6.42216500e+00       -5.06378500e-08    0.00   21.11
   22  475269.01        6.73197300e+00       -5.30550500e-08    0.00   21.11
   23  475269.26        7.07945700e+00       -1.09393550e-07    0.00   21.11
   24  475269.56        7.35649400e+00       -3.21682500e-08    0.00   20.80
   25  475269.81        7.63596000e+00       -4.49978500e-08    0.00   20.80
   26  475270.06        7.91130400e+00       -2.85735500e-08    0.00   20.80
   27  475270.34        8.28500000e+00       -3.38417500e-08    0.00   21.25
   28  475270.63        8.56786300e+00       -4.86545500e-08    0.00   21.25
   29  475270.89        8.89014900e+00       -3.17964500e-08    0.00   21.25
   30  475271.13        9.12677600e+00       -6.72481500e-08    0.00   21.25
   31  475271.49        9.45399900e+00       -1.15963350e-07    0.00   20.81
   32  475271.74        9.72490300e+00       -9.97249500e-08    0.00   20.81
   33  475271.98        1.00067000e+01       -6.58226500e-08    0.00   20.81
   34  475272.23        1.03337100e+01       -7.36319500e-08    0.00   20.81
   35  475272.48        1.06563500e+01        1.18984500e-08    0.00   21.08
   36  475272.74        1.09260800e+01       -1.12195500e-08    0.00   21.08
   37  475272.98        1.11993200e+01       -3.65815000e-09    0.00   21.08
   38  475273.23        1.15203000e+01       -3.04328500e-08    0.00   21.08
   39  475273.55        1.18447600e+01       -1.10695950e-07    0.00   21.10
   40  475273.80        1.20822700e+01       -4.68003500e-08    0.00   21.10
   41  475274.04        1.23837600e+01       -1.90993500e-08    0.00   21.10
   42  475274.38        1.27497900e+01       -9.27919500e-08    0.00   20.80
   43  475274.66        1.30330100e+01       -8.58503500e-08    0.00   20.80
   44  475274.90        1.32802800e+01       -7.81649500e-08    0.00   20.80
   45  475275.14        1.35852700e+01       -8.86393500e-08    0.00   20.80
   46  475275.40        1.39527500e+01       -3.47179500e-08    0.00   21.24
   47  475275.71        1.42402100e+01       -7.03556500e-08    0.00   21.24
   48  475275.96        1.44787300e+01       -6.73806500e-08    0.00   21.24
   49  475276.20        1.47836100e+01       -9.61665000e-09    0.00   21.24
   50  475276.52        1.51199500e+01       -9.48991500e-08    0.00   20.80
   51  475276.77        1.53765700e+01       -1.37292550e-07    0.00   20.80
   52  475277.01        1.56789300e+01       -9.60148500e-08    0.00   20.80
   53  475277.26        1.60397300e+01       -9.04987500e-08    0.00   20.80
   54  475277.52        1.63129000e+01       -6.31661500e-08    0.00   21.07
   55  475277.77        1.66389300e+01       -1.15662050e-07    0.00   21.07
   56  475278.02        1.68887300e+01       -1.25702550e-07    0.00   21.07
   57  475278.32        1.72571400e+01       -4.51303500e-08    0.00   21.09
   58  475278.60        1.75630000e+01       -5.90755500e-08    0.00   21.09
   59  475278.86        1.78404800e+01       -7.13473500e-08    0.00   21.09
   60  475279.10        1.81097800e+01       -5.26297500e-08    0.00   21.09
   61  475279.43        1.84162700e+01       -1.28181150e-07    0.00   20.79
   62  475279.73        1.87451600e+01       -1.57741950e-07    0.00   20.79
   63  475279.97        1.90022100e+01       -7.08464500e-08    0.00   20.79
   64  475280.21        1.92844300e+01       -1.12681950e-07    0.00   20.79
   65  475280.57        1.96161400e+01       -6.94829500e-08    0.00   21.23
   66  475280.83        1.98961000e+01       -2.61598500e-08    0.00   21.23
   67  475281.08        2.02003800e+01       -7.44411500e-08    0.00   21.23
   68  475281.41        2.05477500e+01       -5.39262500e-08    0.00   20.80
   69  475281.67        2.08261000e+01       -1.65531500e-08    0.00   20.80
   70  475281.91        2.11005200e+01       -6.89870500e-08    0.00   20.80
   71  475282.17        2.13820700e+01       -7.56187500e-08    0.00   20.80
   72  475282.52        2.17253500e+01       -4.42576500e-08    0.00   21.07
   73  475282.80        2.20493000e+01       -7.02266500e-08    0.00   21.07
   74  475283.04        2.23060900e+01       -9.91706500e-08    0.00   21.07
   75  475283.32        2.26506500e+01       -4.48154500e-08    0.00   21.07
   76  475283.59        2.29299000e+01       -6.23553500e-08    0.00   21.08
   77  475283.87        2.32600900e+01       -6.54543500e-08    0.00   21.08
   78  475284.11        2.34909100e+01       -5.49179500e-08    0.00   21.08
   79  475284.44        2.38451300e+01       -1.32453150e-07    0.00   20.79
   80  475284.69        2.41083800e+01       -1.43485350e-07    0.00   20.79
   81  475284.94        2.44089500e+01       -9.61337500e-08    0.00   20.79
   82  475285.19        2.46891000e+01       -8.44197500e-08    0.00   20.79
   83  475285.48        2.50305500e+01       -6.13625500e-08    0.00   21.24
   84  475285.76        2.53578200e+01       -9.15446500e-08    0.00   21.24
   85  475286.01        2.55796300e+01       -1.06295250e-07    0.00   21.24
   86  475286.27        2.59590100e+01       -4.76635500e-08    0.00   21.24
   87  475286.57        2.62327000e+01       -3.59495500e-08    0.00   20.80
   88  475286.83        2.65014800e+01       -6.08029500e-08    0.00   20.80
   89  475287.07        2.67832400e+01       -4.53703500e-08    0.00   20.80
   90  475287.38        2.71447300e+01       -9.97255500e-08    0.00   21.07
   91  475287.69        2.74568500e+01       -1.16831650e-07    0.00   21.07
   92  475287.94        2.76759200e+01       -8.31772500e-08    0.00   21.07
   93  475288.19        2.79882900e+01       -8.76397500e-08    0.00   21.07
   94  475288.51        2.83244800e+01       -7.20830500e-08    0.00   21.08
   95  475288.76        2.86004300e+01       -8.31772500e-08    0.00   21.08
   96  475289.00        2.88820800e+01       -1.09146250e-07    0.00   21.08
   97  475289.25        2.92362700e+01       -1.62075950e-07    0.00   21.08
   98  475289.49        2.95407100e+01       -1.27429950e-07    0.00   20.79
   99  475289.74        2.97861500e+01       -9.24740500e-08    0.00   20.79
  100  475289.99        3.00892100e+01        2.56571500e-08    0.00   20.79
  101  475290.25        3.04568300e+01       -3.69412500e-08    0.00   20.79
  102  475290.59        3.07955400e+01       -1.21356050e-07    0.00   21.23
  103  475290.84        3.09945200e+01       -6.55753500e-08    0.00   21.23
  104  475291.08        3.13054100e+01       -7.51820500e-08    0.00   21.23
  105  475291.36        3.17245800e+01       -8.16272500e-08    0.00   20.79
  106  475291.61        3.19507300e+01       -5.64011500e-08    0.00   20.79
  107  475291.89        3.22130000e+01       -9.56334500e-08    0.00   20.79
  108  475292.13        3.25221500e+01       -1.07161450e-07    0.00   20.79
  109  475292.52        3.28583700e+01       -1.11809850e-07    0.00   21.07
  110  475292.77        3.31055900e+01       -1.43171050e-07    0.00   21.07
  111  475293.01        3.34151000e+01       -1.25693050e-07    0.00   21.07
  112  475293.28        3.37859900e+01       -5.18146500e-08    0.00   21.07
  113  475293.58        3.40327500e+01       -1.25755050e-07    0.00   21.08
  114  475293.82        3.43098900e+01       -6.32186500e-08    0.00   21.08
  115  475294.07        3.46218000e+01       -4.03485500e-08    0.00   21.08
  116  475294.35        3.49878300e+01       -1.02327150e-07    0.00   20.79
  117  475294.68        3.52748200e+01       -5.29302500e-08    0.00   20.79
  118  475294.92        3.55153100e+01       -4.44391500e-08    0.00   20.79
  119  475295.17        3.58245700e+01       -1.26994650e-07    0.00   20.79
  120  475295.45        3.61435500e+01       -4.84677500e-08    0.00   21.23
  121  475295.70        3.64437800e+01       -3.57002500e-08    0.00   21.23
  122  475295.95        3.67286200e+01       -3.62580500e-08    0.00   21.23
  123  475296.21        3.70430900e+01        4.82807500e-08    0.00   21.23
  124  475296.55        3.73579300e+01       -2.43581500e-08    0.00   20.80
  125  475296.80        3.76390600e+01       -1.77264500e-08    0.00   20.80
  126  475297.06        3.79394100e+01        5.33635500e-08    0.00   20.80
  127  475297.40        3.82721800e+01        6.05558500e-08    0.00   21.07
  128  475297.66        3.85513700e+01        1.01959750e-07    0.00   21.07
  129  475297.91        3.88404300e+01        1.82903750e-07    0.00   21.07
  130  475298.15        3.91365800e+01        1.69516350e-07    0.00   21.07
  131  475298.52        3.94501400e+01        2.20586750e-07    0.00   21.09
  132  475298.78        3.97214100e+01        3.62641550e-07    0.00   21.09
  133  475299.02        4.00102300e+01        4.51518850e-07    0.00   21.09
  134  475299.31        4.03690200e+01        4.94779850e-07    0.00   20.79
  135  475299.67        4.06461800e+01        6.90012250e-07    0.00   20.79
  136  475299.91        4.09123900e+01        8.29402050e-07    0.00   20.79
  137  475300.15        4.12200700e+01        9.09540350e-07    0.00   20.79
  138  475300.47        4.15212500e+01        1.12274655e-06    0.00   21.24
  139  475300.73        4.17915000e+01        1.37537115e-06    0.00   21.24
  140  475300.97        4.21125500e+01        1.58064415e-06    0.00   21.24
  141  475301.22        4.23897000e+01        1.97637725e-06    0.00   21.24
  142  475301.53        4.27208000e+01        2.30046315e-06    0.00   20.80
  143  475301.78        4.29987500e+01        2.84568845e-06    0.00   20.80
  144  475302.03        4.33093800e+01        3.31846095e-06    0.00   20.80
  145  475302.27        4.36434200e+01        3.78683285e-06    0.00   20.80
  146  475302.55        4.39354000e+01        5.58414905e-06    0.00   21.07
  147  475302.82        4.42079800e+01        6.58095015e-06    0.00   21.07
  148  475303.06        4.44828600e+01        6.74568465e-06    0.00   21.07
  149  475303.34        4.48357400e+01        9.06095035e-06    0.00   21.10
  150  475303.68        4.51515300e+01        1.11135578e-05    0.00   21.10
  151  475303.93        4.54142300e+01        1.24148605e-05    0.00   21.10
  152  475304.17        4.57155000e+01        1.51136569e-05    0.00   21.10
  153  475304.47        4.60891400e+01        1.87718821e-05    0.00   20.80
  154  475304.73        4.63795700e+01        2.19043434e-05    0.00   20.80

File: data/figure09/Ic_2021-10-10_14-44-32862069_anneal292K.txt
# Ic = 38.84 A, n = 26.63 , Tavg = 0.00 K, Anneal292_00K___3600s
#idx    t_s     iHTS_A                vHTS_V                tHTS_K  tTAR_K
    0  12094.44        6.31498500e-02        9.71207000e-09    0.00   20.86
    1  12094.69        4.07872700e-01       -2.33225300e-08    0.00   21.04
    2  12094.97        6.84588000e-01        4.88205700e-08    0.00   21.04
    3  12095.22        9.60536300e-01        2.56405700e-08    0.00   21.04
    4  12095.46        1.26602300e+00        4.65273700e-08    0.00   21.04
    5  12095.71        1.54144300e+00        4.49159700e-08    0.00   21.16
    6  12096.03        1.88768300e+00       -3.90031300e-08    0.00   21.16
    7  12096.27        2.16492100e+00       -1.14228300e-08    0.00   21.16
    8  12096.52        2.47287500e+00       -1.55756300e-08    0.00   21.16
    9  12096.81        2.79708900e+00       -3.89416300e-08    0.00   20.80
   10  12097.07        3.08004300e+00        2.36568700e-08    0.00   20.80
   11  12097.31        3.37752200e+00        6.24087000e-09    0.00   20.80
   12  12097.56        3.65989100e+00        5.74497000e-09    0.00   20.80
   13  12097.88        3.95865900e+00        4.39238700e-08    0.00   21.26
   14  12098.13        4.28369800e+00        1.28725700e-08    0.00   21.26
   15  12098.38        4.58782300e+00        2.72515700e-08    0.00   21.26
   16  12098.65        4.87400500e+00        1.90703700e-08    0.00   21.26
   17  12098.93        5.21424300e+00       -4.71847300e-08    0.00   20.87
   18  12099.19        5.49403500e+00       -1.18569300e-08    0.00   20.87
   19  12099.44        5.77305300e+00       -4.85333000e-09    0.00   20.87
   20  12099.73        6.11802500e+00       -2.74755300e-08    0.00   21.04
   21  12099.99        6.43849000e+00        1.47938700e-08    0.00   21.04
   22  12100.25        6.71103800e+00       -4.29553000e-09    0.00   21.04
   23  12100.50        6.99116200e+00       -4.41953000e-09    0.00   21.04
   24  12100.84        7.33837500e+00        5.80697000e-09    0.00   21.17
   25  12101.10        7.62110900e+00       -5.19571300e-08    0.00   21.17
   26  12101.35        7.89699900e+00       -6.03242300e-08    0.00   21.17
   27  12101.61        8.20872300e+00        6.61267000e-09    0.00   21.17
   28  12101.92        8.55081400e+00       -4.97259300e-08    0.00   21.17
   29  12102.19        8.81717400e+00       -6.42887300e-08    0.00   20.81
   30  12102.44        9.09896600e+00        2.27926700e-08    0.00   20.81
   31  12102.77        9.39553400e+00        6.04270000e-10    0.00   20.81
   32  12103.05        9.74089100e+00       -4.51979300e-08    0.00   21.26
   33  12103.30        9.99262300e+00       -2.95793300e-08    0.00   21.26
   34  12103.55        1.02780700e+01       -3.93099300e-08    0.00   21.26
   35  12103.89        1.06370900e+01       -6.75722300e-08    0.00   20.86
   36  12104.16        1.09103200e+01       -2.33194300e-08    0.00   20.86
   37  12104.40        1.11743500e+01       -2.52408300e-08    0.00   20.86
   38  12104.68        1.14755600e+01       -1.84851300e-08    0.00   20.86
   39  12104.95        1.18315600e+01        2.64493700e-08    0.00   21.04
   40  12105.20        1.20690400e+01       -1.46424300e-08    0.00   21.04
   41  12105.44        1.23525000e+01       -3.64589300e-08    0.00   21.04
   42  12105.78        1.27145300e+01       -3.01991300e-08    0.00   21.16
   43  12106.03        1.30182800e+01       -6.59608300e-08    0.00   21.16
   44  12106.28        1.32666700e+01       -1.83612300e-08    0.00   21.16
   45  12106.53        1.35503000e+01        4.07507000e-09    0.00   21.16
   46  12106.84        1.39125800e+01       -6.36056300e-08    0.00   20.80
   47  12107.10        1.41583300e+01       -5.59363000e-09    0.00   20.80
   48  12107.35        1.44621900e+01        9.09537000e-09    0.00   20.80
   49  12107.60        1.47460500e+01       -4.38344300e-08    0.00   20.80
   50  12107.88        1.51117900e+01        1.23849700e-08    0.00   21.26
   51  12108.13        1.53631700e+01       -5.39093000e-09    0.00   21.26
   52  12108.37        1.56653700e+01        1.99034700e-08    0.00   21.26
   53  12108.61        1.59511000e+01        7.03700000e-11    0.00   21.26
   54  12108.90        1.62924400e+01       -8.85590300e-08    0.00   20.86
   55  12109.17        1.65654400e+01       -5.96770300e-08    0.00   20.86
   56  12109.41        1.68716900e+01       -6.81060300e-08    0.00   20.86
   57  12109.68        1.72168000e+01       -6.42634300e-08    0.00   20.86
   58  12109.98        1.74991300e+01       -2.34683000e-09    0.00   21.05
   59  12110.23        1.77747900e+01       -5.03182300e-08    0.00   21.05
   60  12110.47        1.80882500e+01       -1.80274300e-08    0.00   21.05
   61  12110.80        1.84050400e+01        8.43747000e-09    0.00   21.15
   62  12111.09        1.86585500e+01       -3.91620300e-08    0.00   21.15
   63  12111.33        1.89591200e+01       -6.90357300e-08    0.00   21.15
   64  12111.58        1.92395500e+01       -3.44517300e-08    0.00   21.15
   65  12111.86        1.96008200e+01       -3.75506300e-08    0.00   20.80
   66  12112.13        1.98857300e+01       -5.11239300e-08    0.00   20.80
   67  12112.37        2.01863500e+01       -5.51525300e-08    0.00   20.80
   68  12112.63        2.04612100e+01       -6.28998300e-08    0.00   20.80
   69  12112.92        2.08116600e+01        1.86019700e-08    0.00   21.25
   70  12113.19        2.10806700e+01       -1.12717300e-08    0.00   21.25
   71  12113.43        2.13648000e+01       -6.66805300e-08    0.00   21.25
   72  12113.73        2.17099700e+01       -2.62084300e-08    0.00   20.85
   73  12114.00        2.19865500e+01       -6.51920300e-08    0.00   20.85
   74  12114.25        2.22719900e+01       -8.97968300e-08    0.00   20.85
   75  12114.50        2.25512000e+01       -4.61020300e-08    0.00   20.85
   76  12114.82        2.29123600e+01       -7.87647300e-08    0.00   21.04
   77  12115.09        2.31927400e+01       -9.74202300e-08    0.00   21.04
   78  12115.34        2.34735000e+01       -4.00281300e-08    0.00   21.04
   79  12115.58        2.37585800e+01       -6.25883300e-08    0.00   21.04
   80  12115.84        2.41170700e+01       -5.50603000e-09    0.00   20.80
   81  12116.11        2.43996400e+01       -1.01544300e-08    0.00   20.80
   82  12116.35        2.46726200e+01       -1.91413300e-08    0.00   20.80
   83  12116.61        2.49572200e+01       -2.79422300e-08    0.00   20.80
   84  12116.85        2.53143400e+01       -7.51699300e-08    0.00   20.80
   85  12117.10        2.55738400e+01       -7.87647300e-08    0.00   20.80
   86  12117.34        2.58730500e+01       -8.15537300e-08    0.00   20.80
   87  12117.58        2.61623800e+01       -9.38874300e-08    0.00   20.80
   88  12117.83        2.65160100e+01       -2.48433300e-08    0.00   21.25
   89  12118.09        2.67714800e+01       -3.89744300e-08    0.00   21.25
   90  12118.33        2.70703000e+01       -9.10073000e-09    0.00   21.25
   91  12118.59        2.73552300e+01       -3.07313300e-08    0.00   21.25
   92  12118.84        2.76913800e+01       -7.36204300e-08    0.00   20.84
   93  12119.11        2.79723500e+01       -1.03403300e-08    0.00   20.84
   94  12119.37        2.82778900e+01       -3.27766300e-08    0.00   20.84
   95  12119.61        2.85655700e+01       -6.20944300e-08    0.00   20.84
   96  12119.85        2.89028700e+01       -6.20363300e-08    0.00   21.03
   97  12120.14        2.91839600e+01       -5.81356300e-08    0.00   21.03
   98  12120.38        2.94883200e+01       -5.01993000e-09    0.00   21.03
   99  12120.64        2.97541900e+01       -6.45193300e-08    0.00   21.03
  100  12120.95        3.01078400e+01       -1.07780430e-07    0.00   21.14
  101  12121.19        3.03874400e+01       -2.90676300e-08    0.00   21.14
  102  12121.44        3.06990000e+01       -6.69365300e-08    0.00   21.14
  103  12121.68        3.09651800e+01       -1.45646300e-08    0.00   20.79
  104  12121.97        3.13256500e+01       -4.43763300e-08    0.00   20.79
  105  12122.24        3.16083700e+01       -9.44550300e-08    0.00   20.79
  106  12122.48        3.18743300e+01       -2.29283000e-09    0.00   20.79
  107  12122.75        3.22302500e+01       -2.50390300e-08    0.00   21.24
  108  12122.99        3.25383500e+01       -9.05504300e-08    0.00   21.24
  109  12123.24        3.28121800e+01       -3.71248300e-08    0.00   21.24
  110  12123.48        3.30683500e+01       -8.23072300e-08    0.00   21.24
  111  12123.82        3.34372800e+01       -5.03882300e-08    0.00   20.83
  112  12124.10        3.37149900e+01       -4.74133300e-08    0.00   20.83
  113  12124.34        3.39945300e+01       -8.48483300e-08    0.00   20.83
  114  12124.59        3.42748900e+01       -6.20402300e-08    0.00   20.83
  115  12124.89        3.46350600e+01       -6.78662300e-08    0.00   21.03
  116  12125.16        3.49174900e+01       -6.14824300e-08    0.00   21.03
  117  12125.40        3.51985000e+01        2.42339700e-08    0.00   21.03
  118  12125.67        3.55387300e+01        1.61407000e-09    0.00   21.03
  119  12125.92        3.58518100e+01       -3.29671300e-08    0.00   21.14
  120  12126.18        3.60954600e+01        3.15530700e-08    0.00   21.14
  121  12126.43        3.63864400e+01       -1.91453300e-08    0.00   21.14
  122  12126.75        3.67611100e+01        8.99287000e-09    0.00   21.14
  123  12127.00        3.70453000e+01        5.12622700e-08    0.00   20.79
  124  12127.26        3.72939700e+01        1.63063700e-08    0.00   20.79
  125  12127.50        3.76006800e+01        6.24804700e-08    0.00   20.79
  126  12127.82        3.79624200e+01        7.09094700e-08    0.00   21.25
  127  12128.07        3.82180000e+01        9.09905700e-08    0.00   21.25
  128  12128.32        3.85163600e+01        1.78938170e-07    0.00   21.25
  129  12128.58        3.88224400e+01        1.99267170e-07    0.00   21.25
  130  12128.87        3.91690700e+01        1.98771370e-07    0.00   21.20
  131  12129.11        3.94135900e+01        2.78103870e-07    0.00   21.20
  132  12129.36        3.96943600e+01        2.91367370e-07    0.00   21.20
  133  12129.60        4.00194300e+01        4.30509270e-07    0.00   21.20
  134  12129.88        4.03332400e+01        5.51987270e-07    0.00   21.04
  135  12130.13        4.06075200e+01        6.51524870e-07    0.00   21.04
  136  12130.38        4.08963200e+01        8.67706170e-07    0.00   21.04
  137  12130.63        4.12173900e+01        9.82986270e-07    0.00   21.04
  138  12130.94        4.14726700e+01        1.14766337e-06    0.00   21.14
  139  12131.20        4.17976900e+01        1.40004017e-06    0.00   21.14
  140  12131.44        4.20947500e+01        1.59154957e-06    0.00   21.14
  141  12131.69        4.24104900e+01        1.93571077e-06    0.00   20.79
  142  12131.94        4.27254100e+01        2.36025987e-06    0.00   20.79
  143  12132.20        4.29903900e+01        2.81945957e-06    0.00   20.79
  144  12132.44        4.32980600e+01        4.06492007e-06    0.00   20.79
  145  12132.73        4.36074400e+01        4.19464127e-06    0.00   20.79
  146  12133.03        4.39294100e+01        5.65498167e-06    0.00   21.25
  147  12133.28        4.41970700e+01        6.61608427e-06    0.00   21.25
  148  12133.53        4.44541300e+01        6.81261847e-06    0.00   21.25
  149  12133.82        4.48190900e+01        8.90136017e-06    0.00   20.84
  150  12134.08        4.50886300e+01        1.11565145e-05    0.00   20.84
  151  12134.33        4.53978000e+01        1.25380801e-05    0.00   20.84
  152  12134.58        4.56655500e+01        1.50174111e-05    0.00   20.84
  153  12134.86        4.60308300e+01        1.79023922e-05    0.00   21.04
  154  12135.11        4.63187900e+01        2.22389754e-05    0.00   21.04

File: data/figure09/Ic_2021-10-11_14-58-36154128_Anneal295.txt
# Ic = 38.85 A, n = 26.91 , Tavg = 0.00 K, Anneal295_00K___3600s
#idx    t_s     iHTS_A                vHTS_V                tHTS_K  tTAR_K
    0  99337.06        3.68807600e-02        1.31386710e-07    0.00   20.81
    1  99337.31        3.45107300e-01        5.36592100e-08    0.00   20.81
    2  99337.56        6.07291600e-01        5.76259100e-08    0.00   20.81
    3  99337.80        9.64219500e-01        9.94614100e-08    0.00   21.19
    4  99338.06        1.24336700e+00        8.68178100e-08    0.00   21.19
    5  99338.30        1.52187100e+00        1.02436410e-07    0.00   21.19
    6  99338.55        1.81032800e+00        6.87200100e-08    0.00   21.19
    7  99338.85        2.17155500e+00        4.82671100e-08    0.00   21.03
    8  99339.10        2.45024400e+00        9.74781100e-08    0.00   21.03
    9  99339.35        2.73215000e+00        4.21932100e-08    0.00   21.03
   10  99339.59        3.04864900e+00        9.94614100e-08    0.00   21.03
   11  99339.89        3.38910500e+00        6.60549100e-08    0.00   20.88
   12  99340.14        3.64119200e+00        2.06246100e-08    0.00   20.88
   13  99340.39        3.92688800e+00        6.65508100e-08    0.00   20.88
   14  99340.64        4.27218400e+00        4.69655100e-08    0.00   20.88
   15  99340.92        4.60167500e+00        1.61002100e-08    0.00   20.98
   16  99341.18        4.84580800e+00        4.32468100e-08    0.00   20.98
   17  99341.44        5.13585900e+00       -3.24090000e-10    0.00   20.98
   18  99341.79        5.50923100e+00       -1.41900000e-11    0.00   20.94
   19  99342.07        5.76480500e+00        5.92373100e-08    0.00   20.94
   20  99342.32        6.06637500e+00        1.36211100e-08    0.00   20.94
   21  99342.56        6.35272100e+00        4.75228100e-08    0.00   20.94
   22  99342.86        6.72180900e+00        5.29127100e-08    0.00   21.24
   23  99343.14        6.96811100e+00        2.26025100e-08    0.00   21.24
   24  99343.38        7.28551400e+00        7.35571000e-09    0.00   21.24
   25  99343.63        7.57714800e+00        1.99993100e-08    0.00   21.24
   26  99343.92        7.91294400e+00       -1.94809900e-08    0.00   21.02
   27  99344.18        8.18327900e+00        2.85524100e-08    0.00   21.02
   28  99344.42        8.49020400e+00        4.37991100e-08    0.00   21.02
   29  99344.71        8.83591400e+00       -3.15048900e-08    0.00   20.89
   30  99344.99        9.07497700e+00       -2.64225900e-08    0.00   20.89
   31  99345.24        9.38133200e+00        5.12451000e-09    0.00   20.89
   32  99345.49        9.68084800e+00       -1.14857900e-08    0.00   20.89
   33  99345.76        1.00048800e+01        9.58691000e-09    0.00   21.26
   34  99346.01        1.02755800e+01       -2.92116900e-08    0.00   21.26
   35  99346.26        1.05540500e+01       -3.91281900e-08    0.00   21.26
   36  99346.50        1.08619200e+01       -1.30351900e-08    0.00   21.26
   37  99346.90        1.11946900e+01       -2.46251900e-08    0.00   20.81
   38  99347.15        1.14592700e+01       -6.52749000e-09    0.00   20.81
   39  99347.40        1.17623900e+01        2.22306100e-08    0.00   20.81
   40  99347.70        1.20289700e+01        1.15083100e-08    0.00   21.20
   41  99347.96        1.23773600e+01        1.03391000e-09    0.00   21.20
   42  99348.22        1.26564100e+01        2.53915100e-08    0.00   21.20
   43  99348.48        1.29510600e+01        2.64505100e-08    0.00   21.20
   44  99348.77        1.32284000e+01        2.60894100e-08    0.00   21.02
   45  99349.06        1.35795700e+01       -2.65196900e-08    0.00   21.02
   46  99349.31        1.38507100e+01        7.19661000e-09    0.00   21.02
   47  99349.55        1.41055100e+01        3.63885100e-08    0.00   21.02
   48  99349.86        1.44680300e+01       -1.26364900e-08    0.00   20.89
   49  99350.10        1.47416900e+01       -6.22192900e-08    0.00   20.89
   50  99350.35        1.50478500e+01        5.33731000e-09    0.00   20.89
   51  99350.59        1.53081700e+01       -8.11209000e-09    0.00   20.89
   52  99350.95        1.56797000e+01       -6.56280900e-08    0.00   20.96
   53  99351.20        1.59468800e+01       -6.99649000e-09    0.00   20.96
   54  99351.45        1.62077100e+01       -3.62502900e-08    0.00   20.96
   55  99351.74        1.65747500e+01       -7.65982900e-08    0.00   20.80
   56  99352.04        1.68676600e+01       -2.52180900e-08    0.00   20.80
   57  99352.29        1.71531400e+01       -1.07151900e-08    0.00   20.80
   58  99352.55        1.74155200e+01       -6.00479000e-09    0.00   20.80
   59  99352.92        1.77838500e+01        3.67604100e-08    0.00   20.80
   60  99353.18        1.80593200e+01        2.18855100e-08    0.00   21.23
   61  99353.43        1.83259400e+01       -2.61477900e-08    0.00   21.23
   62  99353.70        1.86366600e+01       -3.71179900e-08    0.00   21.01
   63  99353.95        1.89893600e+01       -7.30655900e-08    0.00   21.01
   64  99354.21        1.92363400e+01       -6.75494900e-08    0.00   21.01
   65  99354.47        1.95224400e+01       -5.67082900e-08    0.00   21.01
   66  99354.77        1.98883000e+01       -1.20179390e-07    0.00   20.89
   67  99355.06        2.01743200e+01       -1.16029390e-07    0.00   20.89
   68  99355.31        2.04436200e+01       -8.64655900e-08    0.00   20.89
   69  99355.55        2.07264800e+01       -8.42962900e-08    0.00   20.89
   70  99355.82        2.10974900e+01       -9.24029000e-09    0.00   21.25
   71  99356.07        2.13437600e+01       -3.18004900e-08    0.00   21.25
   72  99356.31        2.16515100e+01       -1.62438900e-08    0.00   21.25
   73  99356.56        2.19379500e+01       -1.86609900e-08    0.00   21.25
   74  99356.90        2.23040600e+01       -5.46705900e-08    0.00   20.80
   75  99357.16        2.25494300e+01       -7.08469900e-08    0.00   20.80
   76  99357.40        2.28596300e+01       -6.44631900e-08    0.00   20.80
   77  99357.64        2.31552900e+01       -1.14665790e-07    0.00   20.80
   78  99357.96        2.34787600e+01       -1.52410790e-07    0.00   21.21
   79  99358.21        2.37561600e+01       -1.18198590e-07    0.00   21.21
   80  99358.46        2.40607500e+01       -1.34684890e-07    0.00   21.21
   81  99358.83        2.43814100e+01       -7.08469900e-08    0.00   21.21
   82  99359.15        2.46485100e+01       -5.41127900e-08    0.00   21.03
   83  99359.39        2.49552400e+01       -6.49589900e-08    0.00   21.03
   84  99359.64        2.52501200e+01       -6.77480900e-08    0.00   21.03
   85  99359.92        2.55708200e+01       -4.50018900e-08    0.00   20.90
   86  99360.17        2.58469900e+01       -6.91735900e-08    0.00   20.90
   87  99360.42        2.61507000e+01       -6.02453900e-08    0.00   20.90
   88  99360.70        2.64609900e+01       -1.00589290e-07    0.00   21.25
   89  99361.02        2.67609700e+01       -6.71199900e-08    0.00   21.25
   90  99361.26        2.70513700e+01       -4.74727900e-08    0.00   21.25
   91  99361.51        2.73312400e+01       -8.31724900e-08    0.00   21.25
   92  99361.80        2.76720800e+01       -1.30524090e-07    0.00   20.80
   93  99362.07        2.79460800e+01       -1.07963890e-07    0.00   20.80
   94  99362.33        2.82501500e+01       -1.09389390e-07    0.00   20.80
   95  99362.57        2.85406100e+01       -1.67649190e-07    0.00   20.80
   96  99362.90        2.88751700e+01       -1.32693290e-07    0.00   21.22
   97  99363.15        2.91507600e+01       -7.06527900e-08    0.00   21.22
   98  99363.40        2.94583500e+01       -6.37111900e-08    0.00   21.22
   99  99363.68        2.97764600e+01       -6.73679900e-08    0.00   21.22
  100  99363.98        3.00764700e+01       -6.09841900e-08    0.00   20.99
  101  99364.23        3.03658200e+01       -1.25131990e-07    0.00   20.99
  102  99364.47        3.06505500e+01       -1.17136690e-07    0.00   20.99
  103  99364.82        3.09878000e+01       -1.38333390e-07    0.00   21.25
  104  99365.07        3.12685900e+01       -1.03749390e-07    0.00   21.25
  105  99365.32        3.15772800e+01       -6.05502900e-08    0.00   21.25
  106  99365.58        3.18427300e+01       -5.44763900e-08    0.00   21.25
  107  99365.91        3.21998600e+01       -5.22451900e-08    0.00   21.24
  108  99366.16        3.24746500e+01       -4.74723900e-08    0.00   21.24
  109  99366.41        3.27869300e+01       -9.21579900e-08    0.00   21.24
  110  99366.69        3.30554500e+01       -4.23262900e-08    0.00   21.24
  111  99366.96        3.34064600e+01       -3.67482900e-08    0.00   20.80
  112  99367.21        3.36908700e+01       -1.27980690e-07    0.00   20.80
  113  99367.45        3.39668300e+01       -1.20977090e-07    0.00   20.80
  114  99367.79        3.43097300e+01       -1.05792290e-07    0.00   21.21
  115  99368.08        3.45819100e+01       -7.52368900e-08    0.00   21.21
  116  99368.32        3.48752700e+01       -4.44955900e-08    0.00   21.21
  117  99368.57        3.51494300e+01       -7.21379900e-08    0.00   21.21
  118  99368.82        3.55100600e+01       -1.67291900e-08    0.00   20.98
  119  99369.08        3.57960300e+01        2.41147100e-08    0.00   20.98
  120  99369.32        3.60820800e+01       -4.50533900e-08    0.00   20.98
  121  99369.58        3.63624700e+01       -2.67076900e-08    0.00   20.98
  122  99369.86        3.67203900e+01       -1.82786900e-08    0.00   20.92
  123  99370.12        3.69968300e+01       -7.08983900e-08    0.00   20.92
  124  99370.36        3.72829200e+01       -4.49913900e-08    0.00   20.92
  125  99370.60        3.75666500e+01       -1.17259000e-09    0.00   20.92
  126  99370.85        3.79346800e+01        2.31230100e-08    0.00   21.24
  127  99371.09        3.81894000e+01        1.19809510e-07    0.00   21.24
  128  99371.35        3.84941800e+01        9.74973100e-08    0.00   21.24
  129  99371.59        3.87853900e+01        1.83523510e-07    0.00   21.24
  130  99371.88        3.91429100e+01        2.17673610e-07    0.00   20.80
  131  99372.15        3.93839800e+01        2.54852210e-07    0.00   20.80
  132  99372.40        3.96835200e+01        3.06469110e-07    0.00   20.80
  133  99372.68        4.00205000e+01        4.16658510e-07    0.00   20.80
  134  99372.98        4.02855900e+01        5.85178410e-07    0.00   21.22
  135  99373.23        4.05606700e+01        7.65660110e-07    0.00   21.22
  136  99373.48        4.08682700e+01        7.82270410e-07    0.00   21.22
  137  99373.81        4.12197100e+01        9.35481510e-07    0.00   20.98
  138  99374.06        4.14437000e+01        1.17298361e-06    0.00   20.98
  139  99374.30        4.17564800e+01        1.30648551e-06    0.00   20.98
  140  99374.56        4.20662300e+01        1.60956101e-06    0.00   20.98
  141  99374.90        4.23455400e+01        1.91158281e-06    0.00   20.93
  142  99375.19        4.26550900e+01        2.48494701e-06    0.00   20.93
  143  99375.43        4.29697900e+01        2.81907371e-06    0.00   20.93
  144  99375.74        4.32624800e+01        4.03788321e-06    0.00   21.25
  145  99376.04        4.35866000e+01        4.23881791e-06    0.00   21.25
  146  99376.29        4.38767200e+01        4.79272081e-06    0.00   21.25
  147  99376.54        4.41537400e+01        6.32966651e-06    0.00   21.25
  148  99376.85        4.44817400e+01        7.93838351e-06    0.00   20.81
  149  99377.11        4.47552400e+01        9.06602251e-06    0.00   20.81
  150  99377.36        4.50625500e+01        1.11970333e-05    0.00   20.81
  151  99377.61        4.53748000e+01        1.26435523e-05    0.00   20.81
  152  99377.88        4.57027200e+01        1.62522573e-05    0.00   21.23
  153  99378.14        4.59659100e+01        1.94557483e-05    0.00   21.23
  154  99378.38        4.62449400e+01        2.21404741e-05    0.00   21.23
