Repository: shortlab/2024-CryoHTS-Facility

# 2024-CryoHTS-Facility
Data repository for Alexis' RSI paper on the cryogenic HTS irradiation facility

File: data/figure09/Ic_2021-10-11_15-00-06022245_Anneal295.txt
# Ic = 38.76 A, n = 26.46 , Tavg = 0.00 K, Anneal295_00K___3600s
#idx    t_s     iHTS_A                vHTS_V                tHTS_K  tTAR_K
    0  99426.16        5.85623300e-02        6.09620700e-08    0.00   20.87
    1  99426.40        3.63492300e-01        3.33196700e-08    0.00   20.87
    2  99426.64        6.40011400e-01        5.82350700e-08    0.00   20.87
    3  99426.94        9.86281400e-01        4.00133700e-08    0.00   21.07
    4  99427.20        1.25366100e+00        2.56343700e-08    0.00   21.07
    5  99427.44        1.53251700e+00        8.54436700e-08    0.00   21.07
    6  99427.71        1.85754500e+00        7.25520700e-08    0.00   21.25
    7  99428.02        2.17977500e+00        4.95580700e-08    0.00   21.25
    8  99428.27        2.46120100e+00        5.09835700e-08    0.00   21.25
    9  99428.53        2.72569200e+00        5.46402700e-08    0.00   21.25
   10  99428.84        3.09527100e+00        5.73053700e-08    0.00   20.91
   11  99429.10        3.36594300e+00        7.34197700e-08    0.00   20.91
   12  99429.35        3.65133600e+00        6.46188700e-08    0.00   20.91
   13  99429.60        3.93638100e+00        6.60443700e-08    0.00   20.91
   14  99429.91        4.30104000e+00        7.96796700e-08    0.00   21.00
   15  99430.16        4.57805700e+00        9.64387000e-09    0.00   21.00
   16  99430.41        4.86116600e+00        7.72257000e-09    0.00   21.00
   17  99430.67        5.20594900e+00        1.30526700e-08    0.00   21.21
   18  99430.98        5.52501200e+00       -1.01829300e-08    0.00   21.21
   19  99431.22        5.77540800e+00        5.14300700e-08    0.00   21.21
   20  99431.46        6.08504900e+00        4.46744700e-08    0.00   21.21
   21  99431.78        6.42380200e+00        3.45719700e-08    0.00   20.81
   22  99432.05        6.70859800e+00        5.07482700e-08    0.00   20.81
   23  99432.29        6.98143700e+00        4.30009700e-08    0.00   20.81
   24  99432.53        7.29462500e+00        1.07721700e-08    0.00   20.81
   25  99432.85        7.59793800e+00        3.22167700e-08    0.00   21.25
   26  99433.11        7.88669200e+00        3.24026700e-08    0.00   21.25
   27  99433.35        8.19258900e+00        4.16994700e-08    0.00   21.25
   28  99433.60        8.47913500e+00        3.33323700e-08    0.00   21.25
   29  99433.88        8.84316900e+00       -3.17451300e-08    0.00   20.90
   30  99434.14        9.08355000e+00       -3.98023300e-08    0.00   20.90
   31  99434.38        9.38944700e+00       -3.34805300e-08    0.00   20.90
   32  99434.63        9.67427600e+00       -8.87503000e-09    0.00   20.90
   33  99434.93        1.00419700e+01        1.06405070e-07    0.00   21.27
   34  99435.19        1.02854300e+01        5.45289700e-08    0.00   21.27
   35  99435.44        1.05873100e+01        7.16350700e-08    0.00   21.27
   36  99435.79        1.09170400e+01        8.57041700e-08    0.00   21.20
   37  99436.03        1.12007100e+01        4.62858700e-08    0.00   21.20
   38  99436.27        1.14709300e+01        5.20498700e-08    0.00   21.20
   39  99436.52        1.17538100e+01        4.05218700e-08    0.00   21.20
   40  99436.85        1.20833700e+01       -1.27174300e-08    0.00   20.81
   41  99437.11        1.23559600e+01        4.93853700e-08    0.00   20.81
   42  99437.36        1.26691900e+01        3.87871700e-08    0.00   20.81
   43  99437.61        1.29707500e+01       -4.16609300e-08    0.00   20.81
   44  99437.86        1.32819600e+01       -1.25930300e-08    0.00   21.25
   45  99438.12        1.35544400e+01        4.84470000e-10    0.00   21.25
   46  99438.37        1.38413800e+01       -2.66002300e-08    0.00   21.25
   47  99438.64        1.41405500e+01        1.44915700e-08    0.00   21.25
   48  99438.90        1.44809900e+01       -1.87289300e-08    0.00   20.90
   49  99439.18        1.47549900e+01        1.17025700e-08    0.00   20.90
   50  99439.43        1.50614400e+01        6.50040700e-08    0.00   20.90
   51  99439.75        1.53769800e+01       -1.24071300e-08    0.00   20.90
   52  99440.01        1.56590200e+01       -2.90793300e-08    0.00   21.26
   53  99440.26        1.59573000e+01       -5.71343000e-09    0.00   21.26
   54  99440.50        1.62413200e+01       -2.42853000e-09    0.00   21.26
   55  99440.94        1.65376200e+01        5.36000700e-08    0.00   21.20
   56  99441.19        1.68604600e+01        7.25034700e-08    0.00   21.20
   57  99441.43        1.71707600e+01        5.12448700e-08    0.00   21.20
   58  99441.80        1.74887800e+01       -5.15775300e-08    0.00   20.80
   59  99442.06        1.77798800e+01       -6.06883300e-08    0.00   20.80
   60  99442.30        1.80702900e+01       -1.51341300e-08    0.00   20.80
   61  99442.55        1.83369500e+01        3.27387000e-09    0.00   20.80
   62  99442.91        1.86972700e+01        3.33961700e-08    0.00   21.25
   63  99443.17        1.89716000e+01       -2.55063000e-09    0.00   21.25
   64  99443.42        1.92367000e+01       -2.48629300e-08    0.00   21.25
   65  99443.73        1.95965200e+01        5.05029700e-08    0.00   20.89
   66  99444.00        1.98840400e+01        3.28390700e-08    0.00   20.89
   67  99444.24        2.01764900e+01       -3.23623300e-08    0.00   20.89
   68  99444.49        2.04534400e+01       -2.18259300e-08    0.00   20.89
   69  99444.90        2.07958700e+01       -2.33754300e-08    0.00   20.99
   70  99445.17        2.10524500e+01       -4.71993000e-09    0.00   20.99
   71  99445.42        2.13524500e+01        2.08152700e-08    0.00   20.99
   72  99445.71        2.17043800e+01       -5.40163000e-09    0.00   21.19
   73  99446.01        2.19609100e+01       -2.80858300e-08    0.00   21.19
   74  99446.26        2.22573900e+01       -2.96972300e-08    0.00   21.19
   75  99446.50        2.25633500e+01       -1.53802300e-08    0.00   21.19
   76  99446.90        2.28985400e+01        6.00237000e-09    0.00   20.80
   77  99447.16        2.31567300e+01       -3.22383300e-08    0.00   20.80
   78  99447.41        2.34594100e+01       -1.17854300e-08    0.00   20.80
   79  99447.69        2.38061900e+01       -2.90154300e-08    0.00   21.24
   80  99447.99        2.41056400e+01       -6.22979300e-08    0.00   21.24
   81  99448.24        2.43829500e+01       -8.50053000e-09    0.00   21.24
   82  99448.48        2.46662500e+01       -1.95323300e-08    0.00   21.24
   83  99448.92        2.49857000e+01        9.22617000e-09    0.00   20.89
   84  99449.18        2.52790300e+01       -1.05446300e-08    0.00   20.89
   85  99449.43        2.55576700e+01        3.52457000e-09    0.00   20.89
   86  99449.71        2.58511400e+01       -6.99820300e-08    0.00   21.00
   87  99449.97        2.61959400e+01       -8.61584300e-08    0.00   21.00
   88  99450.22        2.64685600e+01       -7.90928300e-08    0.00   21.00
   89  99450.47        2.67312100e+01       -4.06661300e-08    0.00   21.00
   90  99450.76        2.70907200e+01       -4.65663000e-09    0.00   21.19
   91  99451.07        2.73688400e+01       -4.16578300e-08    0.00   21.19
   92  99451.33        2.76479900e+01       -3.57698300e-08    0.00   21.19
   93  99451.57        2.79353700e+01        9.04057000e-09    0.00   21.19
   94  99451.90        2.82934400e+01       -2.91381300e-08    0.00   20.80
   95  99452.16        2.85785900e+01       -8.39271300e-08    0.00   20.80
   96  99452.41        2.88528600e+01       -7.28330300e-08    0.00   20.80
   97  99452.76        2.91497300e+01       -8.28735300e-08    0.00   20.80
   98  99453.06        2.94997700e+01       -1.00475430e-07    0.00   21.24
   99  99453.30        2.97611200e+01       -3.06256300e-08    0.00   21.24
  100  99453.55        3.00504600e+01       -1.76721300e-08    0.00   21.24
  101  99453.86        3.04029900e+01       -4.58723300e-08    0.00   20.88
  102  99454.12        3.06867600e+01       -8.13930000e-10    0.00   20.88
  103  99454.37        3.09640300e+01        9.71637000e-09    0.00   20.88
  104  99454.61        3.12802100e+01        1.34127000e-09    0.00   20.88
  105  99454.95        3.16263600e+01       -1.44072300e-08    0.00   20.99
  106  99455.19        3.18664200e+01       -4.12440300e-08    0.00   20.99
  107  99455.44        3.21793900e+01       -3.76492300e-08    0.00   20.99
  108  99455.70        3.25266700e+01       -2.88483300e-08    0.00   21.18
  109  99456.02        3.28306300e+01       -9.28721300e-08    0.00   21.18
  110  99456.26        3.30782400e+01       -8.07863300e-08    0.00   21.18
  111  99456.51        3.33847000e+01       -5.81021300e-08    0.00   21.18
  112  99456.91        3.37393200e+01       -1.04400130e-07    0.00   20.80
  113  99457.16        3.39753400e+01       -9.38018300e-08    0.00   20.80
  114  99457.40        3.42853600e+01       -3.94466300e-08    0.00   20.80
  115  99457.65        3.45796500e+01       -7.33489300e-08    0.00   20.80
  116  99457.94        3.49327000e+01       -4.36611300e-08    0.00   21.25
  117  99458.19        3.51872300e+01       -3.00323000e-09    0.00   21.25
  118  99458.44        3.54770900e+01       -3.98804300e-08    0.00   21.25
  119  99458.76        3.58339600e+01        2.14097000e-09    0.00   20.81
  120  99459.06        3.60925900e+01       -3.80893000e-09    0.00   20.81
  121  99459.30        3.63950900e+01       -4.39710300e-08    0.00   20.81
  122  99459.54        3.66796700e+01       -2.45717300e-08    0.00   20.81
  123  99459.85        3.70497000e+01        8.71077000e-09    0.00   21.00
  124  99460.12        3.72960500e+01       -1.01993000e-09    0.00   21.00
  125  99460.37        3.75861500e+01        5.33367700e-08    0.00   21.00
  126  99460.62        3.79171300e+01        1.17237970e-07    0.00   21.00
  127  99460.90        3.82263700e+01        1.25977270e-07    0.00   21.18
  128  99461.19        3.84779600e+01        1.85352670e-07    0.00   21.18
  129  99461.44        3.88118900e+01        2.22973670e-07    0.00   21.18
  130  99461.75        3.91511100e+01        2.29233470e-07    0.00   21.18
  131  99462.13        3.93850300e+01        3.08813970e-07    0.00   20.80
  132  99462.37        3.97011600e+01        3.75254970e-07    0.00   20.80
  133  99462.64        4.00032100e+01        4.22482670e-07    0.00   20.80
  134  99462.91        4.03004200e+01        5.52141770e-07    0.00   21.25
  135  99463.19        4.05737300e+01        6.99836670e-07    0.00   21.25
  136  99463.43        4.08824900e+01        7.93796170e-07    0.00   21.25
  137  99463.71        4.11751600e+01        1.00427537e-06    0.00   20.88
  138  99464.01        4.14962900e+01        1.22020867e-06    0.00   20.88
  139  99464.28        4.17678000e+01        1.47996077e-06    0.00   20.88
  140  99464.52        4.20597800e+01        1.73618017e-06    0.00   20.88
  141  99464.87        4.23867500e+01        2.10352707e-06    0.00   21.01
  142  99465.11        4.26598800e+01        2.48004687e-06    0.00   21.01
  143  99465.36        4.29733800e+01        2.95275727e-06    0.00   21.01
  144  99465.60        4.32625000e+01        4.08225457e-06    0.00   21.01
  145  99465.92        4.35991800e+01        4.29149417e-06    0.00   21.18
  146  99466.18        4.38743300e+01        5.76237667e-06    0.00   21.18
  147  99466.42        4.41814200e+01        5.91422407e-06    0.00   21.18
  148  99466.69        4.44436400e+01        7.49789947e-06    0.00   20.80
  149  99466.96        4.48025300e+01        9.59952947e-06    0.00   20.80
  150  99467.23        4.50836800e+01        1.06794435e-05    0.00   20.80
  151  99467.47        4.53527400e+01        1.30951187e-05    0.00   20.80
  152  99467.75        4.56529400e+01        1.51135116e-05    0.00   21.25
  153  99467.99        4.60078000e+01        1.84709506e-05    0.00   21.25
  154  99468.25        4.62877100e+01        2.17062919e-05    0.00   21.25

File: data/figure09/Ic_2021-10-11_18-25-45442991_Anneal298.txt
# Ic = 39.38 A, n = 28.67 , Tavg = 0.00 K, Anneal298_00K___3600s
#idx    t_s     iHTS_A                vHTS_V                tHTS_K  tTAR_K
    0  111766.45        8.10841600e-02        1.19866000e-08    0.00   21.08
    1  111766.71        3.61411600e-01       -4.71000000e-10    0.00   21.08
    2  111766.95        6.35211600e-01        1.86803000e-08    0.00   21.08
    3  111767.31        9.83166400e-01        5.78880000e-09    0.00   20.87
    4  111767.55        1.26323000e+00        1.39696000e-08    0.00   20.87
    5  111767.79        1.52834000e+00        1.26055000e-08    0.00   20.87
    6  111768.04        1.82057100e+00        2.15917000e-08    0.00   20.87
    7  111768.37        2.18159800e+00        6.57204000e-08    0.00   21.27
    8  111768.63        2.45661600e+00        4.54534000e-08    0.00   21.27
    9  111768.88        2.72041500e+00        1.14272000e-08    0.00   21.27
   10  111769.12        3.06961700e+00        4.74368000e-08    0.00   21.27
   11  111769.37        3.39837500e+00       -5.12100000e-09    0.00   20.82
   12  111769.62        3.65114900e+00        2.82234000e-08    0.00   20.82
   13  111769.88        3.95778600e+00        2.52484000e-08    0.00   20.82
   14  111770.14        4.27515700e+00        1.20080000e-09    0.00   20.82
   15  111770.41        4.61302400e+00        5.12794000e-08    0.00   21.17
   16  111770.67        4.85476500e+00        2.83474000e-08    0.00   21.17
   17  111770.91        5.16375700e+00       -1.62800000e-10    0.00   21.17
   18  111771.16        5.51637100e+00        2.50230000e-09    0.00   21.17
   19  111771.46        5.80207900e+00       -2.86109000e-08    0.00   21.10
   20  111771.72        6.07389700e+00       -1.27840000e-09    0.00   21.10
   21  111771.97        6.38508200e+00        2.79755000e-08    0.00   21.10
   22  111772.32        6.72534100e+00       -1.88183000e-08    0.00   20.86
   23  111772.59        6.98236200e+00       -6.92688000e-08    0.00   20.86
   24  111772.84        7.29012600e+00       -5.73070000e-08    0.00   20.86
   25  111773.08        7.58363100e+00       -9.95763000e-08    0.00   20.86
   26  111773.36        7.91646800e+00       -3.09041000e-08    0.00   21.28
   27  111773.61        8.19196800e+00       -4.06330000e-09    0.00   21.28
   28  111773.87        8.49709900e+00       -3.33138000e-08    0.00   21.28
   29  111774.12        8.80516200e+00        7.13200000e-10    0.00   21.28
   30  111774.38        9.11411800e+00       -2.66813000e-08    0.00   20.81
   31  111774.65        9.38884800e+00       -2.51938000e-08    0.00   20.81
   32  111774.89        9.69634500e+00       -1.45610000e-09    0.00   20.81
   33  111775.18        1.00096900e+01       -4.49650000e-08    0.00   20.81
   34  111775.44        1.02694000e+01       -3.52963000e-08    0.00   21.16
   35  111775.70        1.05849400e+01       -4.93035000e-08    0.00   21.16
   36  111775.94        1.08922600e+01       -9.77087000e-08    0.00   21.16
   37  111776.21        1.12145100e+01       -4.12463000e-08    0.00   21.09
   38  111776.49        1.14971400e+01       -4.62045000e-08    0.00   21.09
   39  111776.77        1.17752300e+01       -5.15967000e-08    0.00   21.09
   40  111777.02        1.20496600e+01        6.22930000e-09    0.00   21.09
   41  111777.35        1.23879400e+01       -3.56682000e-08    0.00   20.86
   42  111777.60        1.26636200e+01       -8.38875000e-08    0.00   20.86
   43  111777.85        1.29522400e+01       -6.49220000e-08    0.00   20.86
   44  111778.09        1.32485100e+01       -9.55394000e-08    0.00   20.86
   45  111778.39        1.35915000e+01       -6.16372000e-08    0.00   21.27
   46  111778.65        1.38622600e+01       -5.91580000e-08    0.00   21.27
   47  111778.89        1.41372400e+01       -1.47167500e-07    0.00   21.27
   48  111779.15        1.44712600e+01       -6.42403000e-08    0.00   21.27
   49  111779.44        1.47398700e+01       -5.70517000e-08    0.00   20.82
   50  111779.71        1.50612400e+01       -1.19775000e-07    0.00   20.82
   51  111779.95        1.53424600e+01       -8.46954000e-08    0.00   20.82
   52  111780.25        1.56472000e+01       -8.11626000e-08    0.00   21.14
   53  111780.54        1.59813100e+01       -7.64522000e-08    0.00   21.14
   54  111780.79        1.62439100e+01       -4.37120000e-09    0.00   21.14
   55  111781.04        1.65257000e+01       -8.14105000e-08    0.00   21.14
   56  111781.38        1.68885900e+01       -9.91364000e-08    0.00   21.10
   57  111781.64        1.71686500e+01       -9.52937000e-08    0.00   21.10
   58  111781.88        1.74311900e+01       -1.40847900e-07    0.00   21.10
   59  111782.13        1.77359900e+01       -1.02111300e-07    0.00   21.10
   60  111782.41        1.81054500e+01       -6.76513000e-08    0.00   20.84
   61  111782.66        1.83517700e+01       -1.40785900e-07    0.00   20.84
   62  111782.90        1.86373000e+01       -1.08929000e-07    0.00   20.84
   63  111783.19        1.89860700e+01       -1.21014800e-07    0.00   21.27
   64  111783.53        1.92760300e+01       -1.67002800e-07    0.00   21.27
   65  111783.77        1.95570600e+01       -1.28390200e-07    0.00   21.27
   66  111784.02        1.98415300e+01       -1.17606000e-07    0.00   21.27
   67  111784.41        2.02037400e+01       -1.49215000e-07    0.00   20.81
   68  111784.65        2.04484300e+01       -1.12151900e-07    0.00   20.81
   69  111784.90        2.07393100e+01       -1.21076800e-07    0.00   20.81
   70  111785.18        2.11044400e+01       -1.76053300e-07    0.00   20.81
   71  111785.49        2.13772700e+01       -1.03918200e-07    0.00   21.14
   72  111785.73        2.16585300e+01       -1.20658800e-07    0.00   21.14
   73  111785.97        2.19692700e+01       -1.59519400e-07    0.00   21.14
   74  111786.31        2.23077000e+01       -9.80367000e-08    0.00   21.09
   75  111786.56        2.25601800e+01       -1.23447900e-07    0.00   21.09
   76  111786.81        2.28709500e+01       -2.05941300e-07    0.00   21.09
   77  111787.05        2.31697700e+01       -1.53259600e-07    0.00   21.09
   78  111787.43        2.34825500e+01       -1.47371600e-07    0.00   20.84
   79  111787.68        2.37680200e+01       -1.67514600e-07    0.00   20.84
   80  111787.92        2.40728700e+01       -1.26546800e-07    0.00   20.84
   81  111788.20        2.43697200e+01       -1.70737500e-07    0.00   21.26
   82  111788.47        2.46981900e+01       -1.94537300e-07    0.00   21.26
   83  111788.72        2.49599400e+01       -1.61006900e-07    0.00   21.26
   84  111788.97        2.52521300e+01       -2.01540900e-07    0.00   21.26
   85  111789.28        2.55848600e+01       -1.50036700e-07    0.00   20.81
   86  111789.54        2.58588900e+01       -1.24005700e-07    0.00   20.81
   87  111789.78        2.61518700e+01       -2.05321600e-07    0.00   20.81
   88  111790.04        2.64670400e+01       -1.69869800e-07    0.00   20.81
   89  111790.37        2.67800300e+01       -1.85922300e-07    0.00   21.12
   90  111790.63        2.70352100e+01       -2.47157100e-07    0.00   21.12
   91  111790.87        2.73661600e+01       -2.72630300e-07    0.00   21.12
   92  111791.11        2.76487000e+01       -2.58808200e-07    0.00   21.12
   93  111791.39        2.79873700e+01       -2.22425600e-07    0.00   21.10
   94  111791.64        2.82546300e+01       -1.33423500e-07    0.00   21.10
   95  111791.88        2.85687900e+01       -1.73213700e-07    0.00   21.10
   96  111792.14        2.88645000e+01       -1.36832300e-07    0.00   21.10
   97  111792.39        2.91802700e+01       -1.83936000e-07    0.00   20.83
   98  111792.64        2.94456000e+01       -2.19139800e-07    0.00   20.83
   99  111792.88        2.97503200e+01       -1.82882300e-07    0.00   20.83
  100  111793.14        3.00731100e+01       -2.09285200e-07    0.00   20.83
  101  111793.46        3.03810700e+01       -2.04698800e-07    0.00   21.26
  102  111793.74        3.06789700e+01       -1.86229200e-07    0.00   21.26
  103  111793.99        3.09706200e+01       -2.21866900e-07    0.00   21.26
  104  111794.39        3.13094300e+01       -2.76841800e-07    0.00   20.80
  105  111794.66        3.15892400e+01       -2.65437800e-07    0.00   20.80
  106  111794.91        3.18607000e+01       -2.08293600e-07    0.00   20.80
  107  111795.21        3.21658500e+01       -2.68970600e-07    0.00   20.80
  108  111795.48        3.25079000e+01       -2.06248300e-07    0.00   21.13
  109  111795.77        3.27933400e+01       -1.08446100e-07    0.00   21.13
  110  111796.02        3.30700500e+01       -1.98810800e-07    0.00   21.13
  111  111796.33        3.34513500e+01       -2.32899000e-07    0.00   21.09
  112  111796.59        3.37003300e+01       -2.39096900e-07    0.00   21.09
  113  111796.83        3.39911700e+01       -2.89547400e-07    0.00   21.09
  114  111797.08        3.42820100e+01       -2.14868200e-07    0.00   21.09
  115  111797.34        3.46177400e+01       -1.73782600e-07    0.00   20.83
  116  111797.60        3.48797100e+01       -1.97707500e-07    0.00   20.83
  117  111797.85        3.51761400e+01       -2.03223600e-07    0.00   20.83
  118  111798.10        3.54878600e+01       -1.95538300e-07    0.00   20.83
  119  111798.37        3.58649700e+01       -1.81655100e-07    0.00   21.25
  120  111798.63        3.60650400e+01       -1.98575200e-07    0.00   21.25
  121  111798.88        3.64012400e+01       -1.84878000e-07    0.00   21.25
  122  111799.14        3.67318900e+01       -1.71056700e-07    0.00   21.25
  123  111799.43        3.70471400e+01       -1.83204500e-07    0.00   20.81
  124  111799.70        3.72857600e+01       -1.79052000e-07    0.00   20.81
  125  111799.95        3.76109700e+01       -1.25626400e-07    0.00   20.81
  126  111800.24        3.79790600e+01       -1.17445200e-07    0.00   21.11
  127  111800.48        3.82289100e+01       -6.87301000e-08    0.00   21.11
  128  111800.73        3.85068100e+01       -3.71450000e-09    0.00   21.11
  129  111800.97        3.87782000e+01       -1.70399000e-08    0.00   21.11
  130  111801.31        3.91466300e+01        4.75418000e-08    0.00   21.10
  131  111801.60        3.93869600e+01        1.03880300e-07    0.00   21.10
  132  111801.84        3.96903200e+01        1.06111600e-07    0.00   21.10
  133  111802.09        3.99999600e+01        2.30812500e-07    0.00   21.10
  134  111802.38        4.03013700e+01        3.30908000e-07    0.00   20.83
  135  111802.64        4.05782000e+01        4.05220300e-07    0.00   20.83
  136  111802.88        4.08801400e+01        6.07953000e-07    0.00   20.83
  137  111803.13        4.11875800e+01        7.03401100e-07    0.00   20.83
  138  111803.38        4.14960700e+01        9.16050400e-07    0.00   21.27
  139  111803.63        4.17580500e+01        1.09293730e-06    0.00   21.27
  140  111803.88        4.20632100e+01        1.33738080e-06    0.00   21.27
  141  111804.12        4.23324500e+01        1.66834650e-06    0.00   21.27
  142  111804.39        4.26965600e+01        1.95642300e-06    0.00   20.81
  143  111804.66        4.29707000e+01        2.41934110e-06    0.00   20.81
  144  111804.91        4.33339900e+01        2.88554400e-06    0.00   20.81
  145  111805.21        4.36263900e+01        3.45624290e-06    0.00   21.13
  146  111805.46        4.39305200e+01        5.23558630e-06    0.00   21.13
  147  111805.71        4.42201500e+01        5.44637550e-06    0.00   21.13
  148  111805.96        4.44864700e+01        6.81653616e-06    0.00   21.13
  149  111806.38        4.48057800e+01        8.49002009e-06    0.00   21.10
  150  111806.63        4.50806900e+01        1.01695159e-05    0.00   21.10
  151  111806.88        4.53898500e+01        1.15293882e-05    0.00   21.10
  152  111807.12        4.56772200e+01        1.38440407e-05    0.00   21.10
  153  111807.42        4.60129100e+01        1.69034933e-05    0.00   20.84
  154  111807.68        4.62802100e+01        2.01475343e-05    0.00   20.84

File: data/figure09/Ic_2021-10-11_21-55-51032725_Anneal301.txt
# Ic = 39.17 A, n = 29.30 , Tavg = 0.00 K, Anneal301_00K___3600s
#idx    t_s     iHTS_A                vHTS_V                tHTS_K  tTAR_K
    0  124372.06        3.96882100e-02       -7.48631500e-08    0.00   21.22
    1  124372.32        3.50898800e-01       -3.42051500e-08    0.00   21.22
    2  124372.56        6.08765100e-01       -3.14160500e-08    0.00   21.22
    3  124372.94        9.73256700e-01       -6.62479500e-08    0.00   21.00
    4  124373.19        1.25006300e+00       -8.39118500e-08    0.00   21.00
    5  124373.44        1.52278800e+00       -7.41811500e-08    0.00   21.00
    6  124373.70        1.87466700e+00       -8.11847500e-08    0.00   21.00
    7  124373.97        2.17494100e+00       -4.35638500e-08    0.00   20.92
    8  124374.22        2.45417900e+00       -7.15780500e-08    0.00   20.92
    9  124374.47        2.71735600e+00       -6.06079500e-08    0.00   20.92
   10  124374.83        3.08623200e+00       -2.67676500e-08    0.00   21.26
   11  124375.11        3.36175600e+00       -8.71966500e-08    0.00   21.26
   12  124375.36        3.64398700e+00       -1.06038150e-07    0.00   21.26
   13  124375.62        3.95384500e+00       -8.52133500e-08    0.00   21.26
   14  124375.88        4.29350500e+00       -9.01716500e-08    0.00   20.81
   15  124376.15        4.54895400e+00       -7.74660500e-08    0.00   20.81
   16  124376.39        4.85364600e+00       -6.24672500e-08    0.00   20.81
   17  124376.65        5.18968200e+00       -1.35229950e-07    0.00   20.81
   18  124376.92        5.51112700e+00       -1.20231150e-07    0.00   21.23
   19  124377.17        5.74001400e+00       -7.67842500e-08    0.00   21.23
   20  124377.43        6.09356200e+00       -1.12421850e-07    0.00   21.23
   21  124377.76        6.41998500e+00       -1.26243550e-07    0.00   21.23
   22  124378.03        6.67422400e+00       -1.32442050e-07    0.00   20.99
   23  124378.28        6.95176600e+00       -1.52213150e-07    0.00   20.99
   24  124378.53        7.28753500e+00       -1.31512350e-07    0.00   20.99
   25  124378.78        7.63104600e+00       -1.42916350e-07    0.00   20.93
   26  124379.06        7.87882000e+00       -1.26120250e-07    0.00   20.93
   27  124379.31        8.16202300e+00       -9.38914500e-08    0.00   20.93
   28  124379.55        8.49463600e+00       -1.46759050e-07    0.00   20.93
   29  124379.81        8.82762400e+00       -1.41366950e-07    0.00   21.25
   30  124380.08        9.07770500e+00       -1.45147650e-07    0.00   21.25
   31  124380.33        9.35991300e+00       -2.02477650e-07    0.00   21.25
   32  124380.58        9.68770600e+00       -1.92685050e-07    0.00   21.25
   33  124380.86        1.00040700e+01       -1.82396650e-07    0.00   20.81
   34  124381.11        1.02799100e+01       -1.64484850e-07    0.00   20.81
   35  124381.35        1.05815000e+01       -1.84627850e-07    0.00   20.81
   36  124381.60        1.08872400e+01       -1.69009350e-07    0.00   20.81
   37  124381.87        1.11976300e+01       -1.13042750e-07    0.00   21.23
   38  124382.15        1.14644500e+01       -1.27297850e-07    0.00   21.23
   39  124382.40        1.17708500e+01       -2.05142750e-07    0.00   21.23
   40  124382.69        1.20804100e+01       -2.14129650e-07    0.00   21.23
   41  124382.93        1.23821500e+01       -1.69691050e-07    0.00   20.97
   42  124383.17        1.26610300e+01       -1.59836550e-07    0.00   20.97
   43  124383.42        1.29691300e+01       -1.79360150e-07    0.00   20.97
   44  124383.71        1.32398800e+01       -2.47785950e-07    0.00   20.97
   45  124383.97        1.35876300e+01       -1.99692750e-07    0.00   20.93
   46  124384.23        1.38584900e+01       -1.87978750e-07    0.00   20.93
   47  124384.47        1.41369200e+01       -2.23616350e-07    0.00   20.93
   48  124384.74        1.44848000e+01       -1.97709350e-07    0.00   21.24
   49  124385.03        1.47491800e+01       -2.08989450e-07    0.00   21.24
   50  124385.28        1.50559600e+01       -2.30000150e-07    0.00   21.24
   51  124385.52        1.53360200e+01       -2.26095550e-07    0.00   21.24
   52  124385.86        1.56765700e+01       -2.38987050e-07    0.00   20.80
   53  124386.11        1.59299600e+01       -1.90953750e-07    0.00   20.80
   54  124386.37        1.62084400e+01       -1.99196850e-07    0.00   20.80
   55  124386.61        1.65414500e+01       -2.00684350e-07    0.00   20.80
   56  124386.91        1.68855100e+01       -2.01366150e-07    0.00   21.23
   57  124387.17        1.71631700e+01       -2.29318450e-07    0.00   21.23
   58  124387.41        1.74453100e+01       -2.53613950e-07    0.00   21.23
   59  124387.67        1.77897500e+01       -2.58448250e-07    0.00   21.23
   60  124387.97        1.80496100e+01       -2.89499450e-07    0.00   20.96
   61  124388.23        1.83488900e+01       -2.80326650e-07    0.00   20.96
   62  124388.47        1.86571400e+01       -2.28264750e-07    0.00   20.96
   63  124388.86        1.89620400e+01       -2.53304050e-07    0.00   20.93
   64  124389.12        1.92435900e+01       -2.71091850e-07    0.00   20.93
   65  124389.38        1.95501800e+01       -2.33348550e-07    0.00   20.93
   66  124389.63        1.98438500e+01       -2.29633950e-07    0.00   20.93
   67  124389.90        2.01982800e+01       -2.44511150e-07    0.00   21.23
   68  124390.16        2.04435700e+01       -2.52816250e-07    0.00   21.23
   69  124390.40        2.07542900e+01       -2.95643350e-07    0.00   21.23
   70  124390.70        2.10452000e+01       -2.86160650e-07    0.00   21.23
   71  124390.98        2.13782800e+01       -2.63166650e-07    0.00   20.79
   72  124391.24        2.16501300e+01       -2.76058150e-07    0.00   20.79
   73  124391.49        2.19416400e+01       -2.80892550e-07    0.00   20.79
   74  124391.80        2.23112800e+01       -2.60563550e-07    0.00   21.23
   75  124392.08        2.25777700e+01       -2.65335950e-07    0.00   21.23
   76  124392.32        2.28583400e+01       -2.56968850e-07    0.00   21.23
   77  124392.57        2.31418200e+01       -3.02461050e-07    0.00   21.23
   78  124392.85        2.34818900e+01       -2.99424050e-07    0.00   20.95
   79  124393.11        2.37550500e+01       -2.50708950e-07    0.00   20.95
   80  124393.35        2.40632300e+01       -2.74632650e-07    0.00   20.95
   81  124393.59        2.43772200e+01       -2.85602850e-07    0.00   20.95
   82  124393.84        2.46899300e+01       -2.76863950e-07    0.00   20.93
   83  124394.08        2.49587300e+01       -3.14670750e-07    0.00   20.93
   84  124394.33        2.52491100e+01       -2.70790050e-07    0.00   20.93
   85  124394.59        2.55475200e+01       -2.67753050e-07    0.00   20.93
   86  124394.86        2.58838100e+01       -2.82813850e-07    0.00   21.22
   87  124395.11        2.61615500e+01       -2.98060550e-07    0.00   21.22
   88  124395.35        2.64697900e+01       -3.29173050e-07    0.00   21.22
   89  124395.60        2.67459600e+01       -3.29482350e-07    0.00   21.22
   90  124395.85        2.71002400e+01       -3.52723950e-07    0.00   20.79
   91  124396.11        2.73625800e+01       -3.68466450e-07    0.00   20.79
   92  124396.36        2.76395600e+01       -3.11694150e-07    0.00   20.79
   93  124396.60        2.79446500e+01       -3.53281750e-07    0.00   20.79
   94  124396.94        2.82912700e+01       -3.22540350e-07    0.00   21.23
   95  124397.19        2.85668200e+01       -2.79589350e-07    0.00   21.23
   96  124397.45        2.88488800e+01       -3.12004050e-07    0.00   21.23
   97  124397.79        2.91981900e+01       -3.03636950e-07    0.00   20.94
   98  124398.04        2.94933700e+01       -3.25143450e-07    0.00   20.94
   99  124398.29        2.97438400e+01       -3.95117250e-07    0.00   20.94
  100  124398.55        3.00365900e+01       -4.11231650e-07    0.00   20.94
  101  124398.92        3.03987800e+01       -3.71565350e-07    0.00   20.94
  102  124399.18        3.06800700e+01       -3.19441450e-07    0.00   20.94
  103  124399.42        3.09570700e+01       -3.07293650e-07    0.00   20.94
  104  124399.86        3.13024900e+01       -3.12128050e-07    0.00   21.22
  105  124400.12        3.15756600e+01       -3.33572550e-07    0.00   21.22
  106  124400.36        3.18445600e+01       -3.73920550e-07    0.00   21.22
  107  124400.61        3.21540200e+01       -3.58797850e-07    0.00   21.22
  108  124400.93        3.25171000e+01       -3.45658350e-07    0.00   20.79
  109  124401.19        3.27876600e+01       -3.56260650e-07    0.00   20.79
  110  124401.44        3.30772300e+01       -3.41762950e-07    0.00   20.79
  111  124401.75        3.34332300e+01       -3.25032750e-07    0.00   21.23
  112  124402.02        3.36888100e+01       -3.21747850e-07    0.00   21.23
  113  124402.27        3.39517600e+01       -3.42014850e-07    0.00   21.23
  114  124402.52        3.42729200e+01       -3.59182950e-07    0.00   21.23
  115  124402.86        3.46175500e+01       -3.47035150e-07    0.00   20.93
  116  124403.12        3.48699200e+01       -2.97762250e-07    0.00   20.93
  117  124403.38        3.51566700e+01       -3.26582250e-07    0.00   20.93
  118  124403.64        3.54935800e+01       -3.64637050e-07    0.00   20.93
  119  124403.91        3.58313200e+01       -3.36374850e-07    0.00   20.94
  120  124404.16        3.60846100e+01       -2.97824150e-07    0.00   20.94
  121  124404.40        3.63918600e+01       -2.16136450e-07    0.00   20.94
  122  124404.67        3.67412900e+01       -2.37209150e-07    0.00   20.94
  123  124405.00        3.69995300e+01       -2.87039950e-07    0.00   21.22
  124  124405.25        3.72731500e+01       -2.64975550e-07    0.00   21.22
  125  124405.51        3.75772300e+01       -2.45328350e-07    0.00   21.22
  126  124405.90        3.79465500e+01       -1.56389150e-07    0.00   20.80
  127  124406.14        3.81955600e+01       -1.48641850e-07    0.00   20.80
  128  124406.39        3.84826500e+01       -1.24470150e-07    0.00   20.80
  129  124406.63        3.87916400e+01       -1.39035150e-07    0.00   20.80
  130  124406.98        3.91553800e+01       -2.10900500e-08    0.00   21.18
  131  124407.23        3.93981300e+01        9.36316500e-08    0.00   21.18
  132  124407.47        3.96673700e+01        8.32808500e-08    0.00   21.18
  133  124407.84        4.00335500e+01        2.24653950e-07    0.00   20.92
  134  124408.09        4.02723900e+01        3.83380950e-07    0.00   20.92
  135  124408.34        4.05822300e+01        4.22861350e-07    0.00   20.92
  136  124408.60        4.08728900e+01        5.34980550e-07    0.00   20.92
  137  124408.87        4.12253600e+01        7.46885150e-07    0.00   20.96
  138  124409.12        4.14627700e+01        9.93683750e-07    0.00   20.96
  139  124409.36        4.17575300e+01        1.29136675e-06    0.00   20.96
  140  124409.62        4.20668000e+01        1.49124755e-06    0.00   20.96
  141  124409.91        4.23321500e+01        1.91040845e-06    0.00   21.22
  142  124410.16        4.26632900e+01        3.06965535e-06    0.00   21.22
  143  124410.41        4.29735200e+01        3.10467315e-06    0.00   21.22
  144  124410.74        4.32786400e+01        4.34504992e-06    0.00   21.22
  145  124411.03        4.36021500e+01        5.25948145e-06    0.00   20.80
  146  124411.28        4.38738100e+01        5.38858277e-06    0.00   20.80
  147  124411.54        4.41568900e+01        7.17548636e-06    0.00   20.80
  148  124411.92        4.44912100e+01        8.45676894e-06    0.00   21.25
  149  124412.18        4.47719000e+01        9.79817071e-06    0.00   21.25
  150  124412.42        4.50569800e+01        1.18452602e-05    0.00   21.25
  151  124412.76        4.54251500e+01        1.29226994e-05    0.00   20.93
  152  124413.00        4.56954800e+01        1.77627521e-05    0.00   20.93
  153  124413.24        4.59675900e+01        2.09770402e-05    0.00   20.93

File: data/figure09/Ic_2021-10-11_21-59-38088243_anneal301K.txt
# Ic = 38.88 A, n = 27.66 , Tavg = 0.00 K, Anneal301_00K___3600s
#idx    t_s     iHTS_A                vHTS_V                tHTS_K  tTAR_K
    0  124599.22        7.05021300e-02        4.54426900e-08    0.00   21.14
    1  124599.46        3.80449400e-01       -3.70631000e-09    0.00   21.14
    2  124599.71        6.37358100e-01       -2.59566100e-08    0.00   21.14
    3  124600.05        1.00231600e+00       -2.17421100e-08    0.00   20.88
    4  124600.30        1.27853900e+00       -4.36825100e-08    0.00   20.88
    5  124600.55        1.53361600e+00       -5.82474100e-08    0.00   20.88
    6  124600.85        1.89721900e+00       -5.15535100e-08    0.00   21.00
    7  124601.14        2.16899500e+00       -9.40761000e-09    0.00   21.00
    8  124601.38        2.48161800e+00        7.81681900e-08    0.00   21.00
    9  124601.64        2.77619400e+00        3.80060900e-08    0.00   21.00
   10  124601.92        3.10938900e+00        7.63659000e-09    0.00   21.18
   11  124602.18        3.38653700e+00        7.20279000e-09    0.00   21.18
   12  124602.43        3.66872000e+00        3.79399000e-09    0.00   21.18
   13  124602.75        4.01218400e+00        1.71193900e-08    0.00   21.18
   14  124603.09        4.28573300e+00        1.25279000e-09    0.00   20.80
   15  124603.34        4.59595900e+00        1.87259000e-09    0.00   20.80
   16  124603.59        4.87782100e+00       -1.69689100e-08    0.00   20.80
   17  124603.90        5.22350900e+00        6.01324900e-08    0.00   20.95
   18  124604.15        5.50104000e+00        4.16008900e-08    0.00   20.95
   19  124604.39        5.78536900e+00       -7.73411000e-09    0.00   20.95
   20  124604.69        6.07987000e+00       -3.59963100e-08    0.00   20.95
   21  124604.96        6.43395700e+00       -8.10591000e-09    0.00   21.21
   22  124605.21        6.71537600e+00       -3.73598100e-08    0.00   21.21
   23  124605.45        6.99681200e+00       -5.86185100e-08    0.00   21.21
   24  124605.79        7.35461800e+00       -6.20273100e-08    0.00   21.02
   25  124606.04        7.62793900e+00       -3.35791100e-08    0.00   21.02
   26  124606.29        7.88207200e+00       -1.04041000e-09    0.00   21.02
   27  124606.55        8.19059100e+00       -6.18521000e-09    0.00   21.02
   28  124606.86        8.55158700e+00        3.67636900e-08    0.00   21.22
   29  124607.11        8.81894700e+00        9.73809000e-09    0.00   21.22
   30  124607.36        9.10315800e+00       -4.71582100e-08    0.00   21.22
   31  124607.60        9.41007600e+00       -3.47625100e-08    0.00   21.22
   32  124607.85        9.74597900e+00       -4.87697100e-08    0.00   20.79
   33  124608.09        9.99673100e+00       -7.04622100e-08    0.00   20.79
   34  124608.34        1.02822600e+01       -6.37685100e-08    0.00   20.79
   35  124608.60        1.06048700e+01       -1.24569510e-07    0.00   20.79
   36  124608.87        1.09481200e+01       -1.04550410e-07    0.00   21.25
   37  124609.12        1.11896700e+01       -4.52369100e-08    0.00   21.25
   38  124609.37        1.14898600e+01       -9.59921000e-09    0.00   21.25
   39  124609.64        1.18117800e+01       -1.07768100e-08    0.00   21.25
   40  124609.91        1.20886400e+01       -5.00712100e-08    0.00   20.86
   41  124610.21        1.23762600e+01       -8.70105100e-08    0.00   20.86
   42  124610.45        1.26838800e+01       -7.54825100e-08    0.00   20.86
   43  124610.83        1.30230600e+01       -7.08960100e-08    0.00   20.78
   44  124611.14        1.32697800e+01       -5.95540100e-08    0.00   20.78
   45  124611.38        1.35736000e+01        2.73449000e-09    0.00   20.78
   46  124611.63        1.38634200e+01       -6.22810100e-08    0.00   20.78
   47  124611.93        1.41994000e+01       -2.16850100e-08    0.00   21.23
   48  124612.20        1.44667100e+01        3.26081900e-08    0.00   21.23
   49  124612.45        1.47560100e+01       -2.47825100e-08    0.00   21.23
   50  124612.82        1.51260300e+01       -3.30196100e-08    0.00   20.90
   51  124613.09        1.53627700e+01       -9.62922100e-08    0.00   20.90
   52  124613.34        1.56657100e+01       -7.46616100e-08    0.00   20.90
   53  124613.60        1.59796300e+01       -8.50121100e-08    0.00   20.90
   54  124613.84        1.62891800e+01       -6.90216100e-08    0.00   21.25
   55  124614.09        1.65673100e+01       -6.12743100e-08    0.00   21.25
   56  124614.35        1.68746000e+01       -9.45568100e-08    0.00   21.25
   57  124614.59        1.72016700e+01       -1.27467410e-07    0.00   21.25
   58  124614.92        1.75089400e+01       -7.01992100e-08    0.00   20.84
   59  124615.18        1.77817700e+01       -3.33220100e-08    0.00   20.84
   60  124615.43        1.80910500e+01       -7.80705100e-08    0.00   20.84
   61  124615.70        1.84248200e+01       -6.05925100e-08    0.00   20.78
   62  124615.94        1.87080800e+01       -5.87332100e-08    0.00   20.78
   63  124616.19        1.89900300e+01       -6.51789100e-08    0.00   20.78
   64  124616.43        1.92502000e+01       -8.58798100e-08    0.00   20.78
   65  124616.71        1.96207700e+01       -1.01684310e-07    0.00   21.22
   66  124617.01        1.99129800e+01       -7.46616100e-08    0.00   21.22
   67  124617.25        2.01974900e+01       -7.56533100e-08    0.00   21.22
   68  124617.49        2.04734600e+01       -5.89191100e-08    0.00   21.22
   69  124617.74        2.08219000e+01       -1.11910710e-07    0.00   20.89
   70  124618.01        2.10930100e+01       -7.63351100e-08    0.00   20.89
   71  124618.26        2.13469000e+01       -1.11352910e-07    0.00   20.89
   72  124618.51        2.16811700e+01       -1.15878810e-07    0.00   20.89
   73  124618.85        2.20262300e+01       -9.57995100e-08    0.00   20.89
   74  124619.12        2.22976300e+01       -9.56759100e-08    0.00   21.24
   75  124619.37        2.25822000e+01       -1.35838010e-07    0.00   21.24
   76  124619.61        2.28881500e+01       -1.05034710e-07    0.00   21.24
   77  124619.97        2.32304800e+01       -1.19661610e-07    0.00   20.83
   78  124620.22        2.34743500e+01       -1.63170610e-07    0.00   20.83
   79  124620.48        2.37861400e+01       -1.33296910e-07    0.00   20.83
   80  124620.76        2.41377500e+01       -1.26851110e-07    0.00   20.77
   81  124621.05        2.44156000e+01       -8.66271100e-08    0.00   20.77
   82  124621.30        2.46767000e+01       -6.53684100e-08    0.00   20.77
   83  124621.54        2.49639100e+01       -8.32182100e-08    0.00   20.77
   84  124621.80        2.53228800e+01       -7.77641100e-08    0.00   21.23
   85  124622.06        2.55693200e+01       -7.39215100e-08    0.00   21.23
   86  124622.30        2.58748600e+01       -1.23628310e-07    0.00   21.23
   87  124622.55        2.61830800e+01       -1.16996610e-07    0.00   21.23
   88  124622.86        2.65186700e+01       -1.41044210e-07    0.00   20.87
   89  124623.11        2.67638400e+01       -1.14641410e-07    0.00   20.87
   90  124623.35        2.70706000e+01       -7.55949100e-08    0.00   20.87
   91  124623.59        2.73824800e+01       -1.10240910e-07    0.00   20.87
   92  124623.89        2.76997700e+01       -1.03051410e-07    0.00   20.98
   93  124624.15        2.79747600e+01       -9.41884100e-08    0.00   20.98
   94  124624.39        2.82791000e+01       -9.81546100e-08    0.00   20.98
   95  124624.65        2.86179900e+01       -6.82804100e-08    0.00   20.98
   96  124624.94        2.89057300e+01       -1.54864210e-07    0.00   20.82
   97  124625.20        2.91776700e+01       -1.27407710e-07    0.00   20.82
   98  124625.45        2.94934100e+01       -7.16270100e-08    0.00   20.82
   99  124625.83        2.98157600e+01       -1.16065610e-07    0.00   20.78
  100  124626.08        3.00890700e+01       -1.78292110e-07    0.00   20.78
  101  124626.33        3.03931400e+01       -1.90563810e-07    0.00   20.78
  102  124626.57        3.06791600e+01       -1.96575710e-07    0.00   20.78
  103  124626.89        3.10160000e+01       -1.54802210e-07    0.00   21.23
  104  124627.14        3.12976300e+01       -1.05405310e-07    0.00   21.23
  105  124627.40        3.15878900e+01       -1.05405310e-07    0.00   21.23
  106  124627.65        3.18795800e+01       -1.41724710e-07    0.00   21.23
  107  124627.97        3.22329700e+01       -1.23441110e-07    0.00   20.86
  108  124628.22        3.25054300e+01       -1.05529310e-07    0.00   20.86
  109  124628.47        3.28150100e+01       -8.73696100e-08    0.00   20.86
  110  124628.81        3.31381000e+01       -1.10177710e-07    0.00   20.98
  111  124629.11        3.34122800e+01       -1.75627010e-07    0.00   20.98
  112  124629.35        3.37147700e+01       -2.08909510e-07    0.00   20.98
  113  124629.59        3.40112900e+01       -1.76618710e-07    0.00   20.98
  114  124629.87        3.43319500e+01       -1.95956010e-07    0.00   21.17
  115  124630.14        3.46101000e+01       -1.33976710e-07    0.00   21.17
  116  124630.39        3.49177900e+01       -1.45129910e-07    0.00   21.17
  117  124630.65        3.52138400e+01       -1.70227610e-07    0.00   21.17
  118  124630.95        3.55360300e+01       -1.16120410e-07    0.00   21.06
  119  124631.20        3.58204000e+01       -8.39535100e-08    0.00   21.06
  120  124631.45        3.61045500e+01       -9.28164100e-08    0.00   21.06
  121  124631.78        3.64581900e+01       -1.28825910e-07    0.00   21.24
  122  124632.07        3.67263600e+01       -1.42027410e-07    0.00   21.24
  123  124632.32        3.70257800e+01       -1.36511310e-07    0.00   21.24
  124  124632.56        3.72899700e+01       -8.78582100e-08    0.00   21.24
  125  124632.87        3.76523900e+01       -6.65375100e-08    0.00   20.84
  126  124633.12        3.79349400e+01        2.11000900e-08    0.00   20.84
  127  124633.37        3.82129200e+01        6.72120900e-08    0.00   20.84
  128  124633.61        3.85212300e+01        7.05588900e-08    0.00   20.84
  129  124633.90        3.88633400e+01        1.26587490e-07    0.00   21.01
  130  124634.16        3.91092100e+01        1.79269190e-07    0.00   21.01
  131  124634.40        3.94084500e+01        1.76852090e-07    0.00   21.01
  132  124634.69        3.97482200e+01        2.68394290e-07    0.00   21.01
  133  124635.04        4.00022300e+01        3.96069990e-07    0.00   20.80
  134  124635.28        4.03243300e+01        4.81910290e-07    0.00   20.80
  135  124635.53        4.06001300e+01        6.61647990e-07    0.00   20.80
  136  124635.82        4.09353900e+01        8.09900590e-07    0.00   20.78
  137  124636.15        4.12276000e+01        9.85790790e-07    0.00   20.78
  138  124636.40        4.14636700e+01        1.22687939e-06    0.00   20.78
  139  124636.65        4.17999600e+01        1.50038769e-06    0.00   20.78
  140  124636.97        4.21340000e+01        1.78548919e-06    0.00   21.23
  141  124637.23        4.24030900e+01        2.16095549e-06    0.00   21.23
  142  124637.48        4.26931700e+01        2.51534899e-06    0.00   21.23
  143  124637.79        4.30342200e+01        3.80964779e-06    0.00   20.85
  144  124638.10        4.33375100e+01        3.87100659e-06    0.00   20.85
  145  124638.34        4.35371800e+01        5.13499787e-06    0.00   20.85
  146  124638.59        4.38971300e+01        5.24290258e-06    0.00   20.85
  147  124638.85        4.42483700e+01        7.40316616e-06    0.00   21.25
  148  124639.11        4.44684000e+01        8.62711926e-06    0.00   21.25
  149  124639.36        4.47881100e+01        9.98488413e-06    0.00   21.25
  150  124639.61        4.51022400e+01        1.20492049e-05    0.00   21.25
  151  124639.87        4.54630500e+01        1.45613855e-05    0.00   21.16
  152  124640.13        4.57080000e+01        1.72955251e-05    0.00   21.16
  153  124640.37        4.59850700e+01        2.06301790e-05    0.00   21.16
