Repository: shortlab/2024-CryoHTS-Facility

# 2024-CryoHTS-Facility
Data repository for Alexis' RSI paper on the cryogenic HTS irradiation facility

File: data/figure9/Ic_2021-10-03_12-37-23442906_Anneal121.txt
# Ic = 37.92 A, n = 27.99 , Tavg = 0.00 K, Anneal121_00K___3600s
#idx    t_s     iHTS_A                vHTS_V                tHTS_K  tTAR_K
    0  66654.17        8.88020600e-02        5.55795000e-09    0.00   21.24
    1  66654.41        3.94010700e-01        2.01830500e-08    0.00   21.24
    2  66654.65        6.63998900e-01        1.88799500e-08    0.00   21.24
    3  66654.98        1.01111600e+00        4.31485000e-09    0.00   20.79
    4  66655.23        1.28768000e+00        4.25285000e-09    0.00   20.79
    5  66655.48        1.54251300e+00       -4.79615000e-09    0.00   20.79
    6  66655.76        1.90908300e+00       -1.03742500e-08    0.00   21.16
    7  66656.05        2.21736800e+00       -1.13935000e-09    0.00   21.16
    8  66656.29        2.47272900e+00       -4.89254500e-08    0.00   21.16
    9  66656.53        2.77684500e+00       -3.21909500e-08    0.00   21.16
   10  66656.89        3.12793500e+00       -1.06841500e-08    0.00   21.02
   11  66657.16        3.39882900e+00       -5.58051500e-08    0.00   21.02
   12  66657.40        3.68161600e+00       -4.47727500e-08    0.00   21.02
   13  66657.64        3.98574500e+00        8.03355000e-09    0.00   21.02
   14  66657.96        4.28492400e+00       -2.17164500e-08    0.00   20.85
   15  66658.21        4.61050200e+00       -4.89254500e-08    0.00   20.85
   16  66658.46        4.88764600e+00       -2.29560500e-08    0.00   20.85
   17  66658.71        5.18891700e+00       -2.72326500e-08    0.00   20.85
   18  66658.99        5.54348500e+00       -1.47128500e-08    0.00   21.25
   19  66659.25        5.80010100e+00        1.33018500e-08    0.00   21.25
   20  66659.50        6.10423100e+00       -3.00836500e-08    0.00   21.25
   21  66659.78        6.45765400e+00       -3.49800500e-08    0.00   20.78
   22  66660.07        6.76520700e+00       -7.09908500e-08    0.00   20.78
   23  66660.32        7.01018400e+00       -1.02974350e-07    0.00   20.78
   24  66660.56        7.32526400e+00       -7.09322500e-08    0.00   20.78
   25  66660.87        7.67471500e+00       -4.96114500e-08    0.00   21.17
   26  66661.12        7.93298100e+00       -8.76047500e-08    0.00   21.17
   27  66661.37        8.22199000e+00       -4.63884500e-08    0.00   21.17
   28  66661.61        8.53398500e+00       -2.35800500e-08    0.00   21.17
   29  66661.90        8.86732700e+00       -2.19066500e-08    0.00   21.02
   30  66662.19        9.11867700e+00       -2.35800500e-08    0.00   21.02
   31  66662.43        9.42235600e+00       -3.57280500e-08    0.00   21.02
   32  66662.67        9.70672100e+00       -1.51950000e-10    0.00   21.02
   33  66663.00        1.00394700e+01       -4.45291500e-08    0.00   20.85
   34  66663.28        1.03184700e+01       -4.85577500e-08    0.00   20.85
   35  66663.53        1.06195500e+01       -3.52941500e-08    0.00   20.85
   36  66663.84        1.09607200e+01       -2.59972500e-08    0.00   21.24
   37  66664.10        1.12377700e+01       -5.63051500e-08    0.00   21.24
   38  66664.35        1.14995900e+01       -4.06863500e-08    0.00   21.24
   39  66664.60        1.18104000e+01       -5.08509500e-08    0.00   21.24
   40  66664.93        1.21174800e+01       -6.35567500e-08    0.00   20.79
   41  66665.19        1.23724900e+01       -4.60166500e-08    0.00   20.79
   42  66665.44        1.27029900e+01       -7.14281500e-08    0.00   20.79
   43  66665.68        1.30082400e+01       -1.21755350e-07    0.00   20.79
   44  66665.93        1.33145500e+01       -1.05392950e-07    0.00   21.14
   45  66666.18        1.36023000e+01       -1.35515150e-07    0.00   21.14
   46  66666.43        1.38977800e+01       -8.83491500e-08    0.00   21.14
   47  66666.67        1.41708500e+01       -5.48802500e-08    0.00   21.14
   48  66666.99        1.45106300e+01       -1.25846650e-07    0.00   21.03
   49  66667.25        1.47901100e+01       -9.30595500e-08    0.00   21.03
   50  66667.49        1.50889900e+01       -6.67803500e-08    0.00   21.03
   51  66667.81        1.53642300e+01       -1.09484050e-07    0.00   20.83
   52  66668.10        1.57135600e+01       -8.49402500e-08    0.00   20.83
   53  66668.36        1.59889000e+01       -1.16673650e-07    0.00   20.83
   54  66668.60        1.62478400e+01       -1.44688350e-07    0.00   20.83
   55  66668.84        1.66137500e+01       -1.27767950e-07    0.00   21.24
   56  66669.10        1.69336100e+01       -1.24669050e-07    0.00   21.24
   57  66669.34        1.72009800e+01       -1.01054850e-07    0.00   21.24
   58  66669.58        1.74792300e+01       -9.52908500e-08    0.00   21.24
   59  66669.89        1.78299700e+01       -1.46051850e-07    0.00   20.78
   60  66670.15        1.80889900e+01       -1.19772650e-07    0.00   20.78
   61  66670.40        1.83874900e+01       -1.28201850e-07    0.00   20.78
   62  66670.64        1.86896200e+01       -1.71649350e-07    0.00   20.78
   63  66670.89        1.90334500e+01       -1.60617050e-07    0.00   21.14
   64  66671.16        1.93236300e+01       -1.62662350e-07    0.00   21.14
   65  66671.40        1.95862900e+01       -1.17975250e-07    0.00   21.14
   66  66671.64        1.98935000e+01       -1.20640350e-07    0.00   21.14
   67  66672.03        2.02358800e+01       -1.89872150e-07    0.00   21.03
   68  66672.28        2.04836800e+01       -2.10574150e-07    0.00   21.03
   69  66672.52        2.07949800e+01       -1.73200650e-07    0.00   21.03
   70  66672.88        2.11338900e+01       -1.62292350e-07    0.00   20.83
   71  66673.15        2.14301700e+01       -1.18286950e-07    0.00   20.83
   72  66673.39        2.16898000e+01       -1.30744850e-07    0.00   20.83
   73  66673.63        2.19801100e+01       -1.86650150e-07    0.00   20.83
   74  66673.99        2.23420100e+01       -1.33100050e-07    0.00   20.97
   75  66674.32        2.25919500e+01       -1.11345350e-07    0.00   20.97
   76  66674.56        2.28942800e+01       -1.61982450e-07    0.00   20.97
   77  66674.83        2.32448000e+01       -1.41405250e-07    0.00   20.97
   78  66675.10        2.35438200e+01       -1.49586550e-07    0.00   20.78
   79  66675.36        2.37962100e+01       -1.38864150e-07    0.00   20.78
   80  66675.60        2.41099400e+01       -1.14630250e-07    0.00   20.78
   81  66675.85        2.44349200e+01       -1.33595850e-07    0.00   21.12
   82  66676.12        2.47288200e+01       -1.41529250e-07    0.00   21.12
   83  66676.36        2.49955200e+01       -1.33224050e-07    0.00   21.12
   84  66676.61        2.53031900e+01       -1.55784450e-07    0.00   21.12
   85  66676.97        2.56179400e+01       -1.96442950e-07    0.00   21.12
   86  66677.22        2.58903100e+01       -1.83365250e-07    0.00   21.04
   87  66677.46        2.61939100e+01       -1.92228350e-07    0.00   21.04
   88  66677.71        2.64875900e+01       -1.82683950e-07    0.00   21.04
   89  66677.98        2.68144700e+01       -1.46303050e-07    0.00   20.81
   90  66678.24        2.70973400e+01       -2.07601550e-07    0.00   20.81
   91  66678.48        2.73953600e+01       -1.73760850e-07    0.00   20.81
   92  66678.74        2.77022000e+01       -1.63596250e-07    0.00   21.24
   93  66679.06        2.80218900e+01       -1.60435350e-07    0.00   21.24
   94  66679.32        2.82686500e+01       -1.61426950e-07    0.00   21.24
   95  66679.57        2.86029700e+01       -1.77727550e-07    0.00   21.24
   96  66679.91        2.89201400e+01       -1.93222350e-07    0.00   21.24
   97  66680.16        2.91716900e+01       -1.46180050e-07    0.00   20.78
   98  66680.40        2.95048800e+01       -2.00597950e-07    0.00   20.78
   99  66680.65        2.97798800e+01       -1.44506650e-07    0.00   20.78
  100  66680.91        3.01312900e+01       -1.52254050e-07    0.00   21.12
  101  66681.16        3.04041600e+01       -1.71467650e-07    0.00   21.12
  102  66681.41        3.07114100e+01       -1.51944150e-07    0.00   21.12
  103  66681.65        3.09919500e+01       -1.69112450e-07    0.00   21.12
  104  66681.97        3.13332000e+01       -2.07911450e-07    0.00   21.04
  105  66682.23        3.16271000e+01       -2.30347950e-07    0.00   21.04
  106  66682.47        3.19048400e+01       -2.41318350e-07    0.00   21.04
  107  66682.75        3.22461200e+01       -2.27125050e-07    0.00   21.04
  108  66683.06        3.25544400e+01       -1.98366650e-07    0.00   20.81
  109  66683.30        3.28271900e+01       -2.08965150e-07    0.00   20.81
  110  66683.54        3.31079100e+01       -1.87458650e-07    0.00   20.81
  111  66683.88        3.34547500e+01       -1.75932150e-07    0.00   21.23
  112  66684.13        3.37370500e+01       -1.79962850e-07    0.00   21.23
  113  66684.38        3.40032600e+01       -1.38560750e-07    0.00   21.23
  114  66684.63        3.43161200e+01       -1.84983250e-07    0.00   21.23
  115  66684.87        3.46533300e+01       -2.21860850e-07    0.00   20.79
  116  66685.12        3.49612600e+01       -1.76801950e-07    0.00   20.79
  117  66685.36        3.52161400e+01       -2.03700950e-07    0.00   20.79
  118  66685.61        3.55217200e+01       -1.77545750e-07    0.00   20.79
  119  66685.98        3.58709100e+01       -1.87214450e-07    0.00   21.10
  120  66686.23        3.61161000e+01       -1.89569650e-07    0.00   21.10
  121  66686.49        3.64296300e+01       -1.60873250e-07    0.00   21.10
  122  66686.80        3.67355800e+01       -7.20569500e-08    0.00   21.06
  123  66687.10        3.70801700e+01       -9.66007500e-08    0.00   21.06
  124  66687.34        3.73320400e+01       -4.86907500e-08    0.00   21.06
  125  66687.58        3.76213300e+01        1.60156500e-08    0.00   21.06
  126  66687.95        3.79892400e+01        1.67593500e-08    0.00   20.80
  127  66688.20        3.82285700e+01        8.14037500e-08    0.00   20.80
  128  66688.46        3.85080600e+01        1.84475350e-07    0.00   20.80
  129  66688.73        3.88740700e+01        3.35456850e-07    0.00   20.80
  130  66689.06        3.91835400e+01        4.17951250e-07    0.00   21.24
  131  66689.30        3.94224100e+01        5.58334350e-07    0.00   21.24
  132  66689.55        3.97264800e+01        6.75037350e-07    0.00   21.24
  133  66689.88        4.00707000e+01        8.60164050e-07    0.00   20.78
  134  66690.17        4.03167200e+01        1.17049015e-06    0.00   20.78
  135  66690.42        4.06087300e+01        1.40371805e-06    0.00   20.78
  136  66690.67        4.09093500e+01        1.64109865e-06    0.00   20.78
  137  66690.97        4.12532600e+01        1.98948395e-06    0.00   21.22
  138  66691.24        4.14986300e+01        2.41484755e-06    0.00   21.22
  139  66691.49        4.17989600e+01        2.88006375e-06    0.00   21.22
  140  66691.82        4.21472200e+01        4.15125815e-06    0.00   21.22
  141  66692.17        4.23936900e+01        5.16375115e-06    0.00   21.06
  142  66692.41        4.26952000e+01        5.29626285e-06    0.00   21.06
  143  66692.65        4.30049300e+01        7.28449505e-06    0.00   21.06
  144  66692.98        4.33489200e+01        8.48038465e-06    0.00   20.81
  145  66693.22        4.35991700e+01        9.99590125e-06    0.00   20.81
  146  66693.47        4.39006500e+01        1.22094281e-05    0.00   20.81
  147  66693.73        4.42407200e+01        1.40163710e-05    0.00   20.81
  148  66694.00        4.45196700e+01        1.64198641e-05    0.00   21.24
  149  66694.26        4.48065800e+01        2.18094552e-05    0.00   21.24

File: data/figure9/Ic_2021-10-03_14-41-44623739_Anneal124.txt
# Ic = 38.00 A, n = 28.30 , Tavg = 0.00 K, Anneal124_00K___3600s
#idx    t_s     iHTS_A                vHTS_V                tHTS_K  tTAR_K
    0  74114.04        1.08070500e-01        2.49343100e-08    0.00   21.20
    1  74114.28        3.93763900e-01        7.18526100e-08    0.00   21.20
    2  74114.52        6.68372400e-01        2.67936100e-08    0.00   21.20
    3  74114.86        1.00821600e+00        5.65871000e-09    0.00   20.78
    4  74115.13        1.31222000e+00        7.27021000e-09    0.00   20.78
    5  74115.37        1.57302800e+00        1.78686100e-08    0.00   20.78
    6  74115.62        1.87213400e+00        2.35087100e-08    0.00   20.78
    7  74116.02        2.21117300e+00        6.77441000e-09    0.00   20.78
    8  74116.27        2.53106900e+00       -9.10890000e-10    0.00   21.23
    9  74116.52        2.77372000e+00       -4.26849900e-08    0.00   21.23
   10  74116.84        3.12375700e+00       -7.79059000e-09    0.00   20.92
   11  74117.12        3.39921400e+00        3.09464100e-08    0.00   20.92
   12  74117.36        3.67858700e+00        1.59474100e-08    0.00   20.92
   13  74117.60        3.99331000e+00        3.50990100e-08    0.00   20.92
   14  74117.98        4.33026300e+00       -4.56769000e-09    0.00   20.95
   15  74118.23        4.61682000e+00       -4.28708900e-08    0.00   20.95
   16  74118.47        4.88554100e+00       -2.64463900e-08    0.00   20.95
   17  74118.75        5.24224900e+00       -4.02677900e-08    0.00   20.95
   18  74119.05        5.54403400e+00       -1.46083900e-08    0.00   21.20
   19  74119.31        5.79559000e+00        4.54321000e-09    0.00   21.20
   20  74119.57        6.10346500e+00       -1.09689000e-09    0.00   21.20
   21  74119.90        6.44948100e+00       -2.50828900e-08    0.00   21.20
   22  74120.23        6.73235100e+00       -6.83443900e-08    0.00   21.02
   23  74120.49        7.00815200e+00       -6.17745900e-08    0.00   21.02
   24  74120.76        7.38226000e+00       -7.02037900e-08    0.00   21.02
   25  74121.07        7.66730300e+00       -2.61984900e-08    0.00   21.23
   26  74121.32        7.91739300e+00        8.07611000e-09    0.00   21.23
   27  74121.56        8.21756500e+00       -2.52239000e-09    0.00   21.23
   28  74121.99        8.56636400e+00        1.66188100e-08    0.00   20.93
   29  74122.24        8.83446800e+00       -1.69842900e-08    0.00   20.93
   30  74122.49        9.11011500e+00       -5.64209000e-09    0.00   20.93
   31  74122.76        9.47520000e+00       -1.48150900e-08    0.00   20.93
   32  74123.02        9.75340400e+00       -5.42338900e-08    0.00   20.94
   33  74123.31        1.00091300e+01       -8.85702900e-08    0.00   20.94
   34  74123.56        1.03139800e+01       -1.06792190e-07    0.00   20.94
   35  74123.92        1.06583100e+01       -8.89421900e-08    0.00   21.20
   36  74124.18        1.09273900e+01       -1.98973900e-08    0.00   21.20
   37  74124.43        1.11993000e+01       -6.16093900e-08    0.00   21.20
   38  74124.68        1.15020000e+01       -3.94827900e-08    0.00   21.20
   39  74124.99        1.18383700e+01       -3.37186900e-08    0.00   20.78
   40  74125.24        1.20865300e+01       -6.21051900e-08    0.00   20.78
   41  74125.49        1.23863100e+01       -4.11561900e-08    0.00   20.78
   42  74125.82        1.27310700e+01       -7.18359900e-08    0.00   20.78
   43  74126.19        1.30110900e+01       -8.36119900e-08    0.00   21.22
   44  74126.43        1.32786200e+01       -8.58432900e-08    0.00   21.22
   45  74126.68        1.35853500e+01       -6.27869900e-08    0.00   21.22
   46  74126.95        1.39291700e+01       -5.34280900e-08    0.00   20.93
   47  74127.20        1.41892100e+01        3.07910000e-10    0.00   20.93
   48  74127.45        1.44738600e+01       -4.59905900e-08    0.00   20.93
   49  74127.71        1.47642800e+01       -4.17040900e-08    0.00   20.93
   50  74128.07        1.51201300e+01       -9.21427900e-08    0.00   20.93
   51  74128.31        1.53717800e+01       -4.27427900e-08    0.00   20.93
   52  74128.58        1.56558000e+01       -9.21402900e-08    0.00   20.93
   53  74128.89        1.60222300e+01       -7.72032900e-08    0.00   21.20
   54  74129.18        1.62663000e+01       -5.60683900e-08    0.00   21.20
   55  74129.43        1.65757300e+01       -1.09246590e-07    0.00   21.20
   56  74129.68        1.68844400e+01       -1.17055990e-07    0.00   21.20
   57  74130.00        1.72401300e+01       -5.47667900e-08    0.00   20.77
   58  74130.26        1.74880300e+01       -5.42089900e-08    0.00   20.77
   59  74130.50        1.77841900e+01       -7.65834900e-08    0.00   20.77
   60  74130.85        1.81389600e+01       -1.35525790e-07    0.00   21.21
   61  74131.13        1.84108600e+01       -1.11167990e-07    0.00   21.21
   62  74131.37        1.86845300e+01       -5.38990900e-08    0.00   21.21
   63  74131.61        1.89976700e+01       -9.92059900e-08    0.00   21.21
   64  74131.92        1.93392600e+01       -1.06953390e-07    0.00   20.93
   65  74132.17        1.95841200e+01       -1.07573190e-07    0.00   20.93
   66  74132.41        1.98916000e+01       -1.63726390e-07    0.00   20.93
   67  74132.65        2.01961700e+01       -1.59511790e-07    0.00   20.93
   68  74132.94        2.05064200e+01       -1.43583090e-07    0.00   20.93
   69  74133.23        2.07955700e+01       -1.84365490e-07    0.00   20.92
   70  74133.47        2.10940600e+01       -1.75746690e-07    0.00   20.92
   71  74133.76        2.14253600e+01       -1.49152590e-07    0.00   20.92
   72  74134.07        2.17233100e+01       -1.34583690e-07    0.00   21.20
   73  74134.33        2.19948100e+01       -8.24590900e-08    0.00   21.20
   74  74134.58        2.23007400e+01       -1.19956590e-07    0.00   21.20
   75  74134.95        2.26250000e+01       -1.32476390e-07    0.00   20.77
   76  74135.21        2.29317100e+01       -1.12519090e-07    0.00   20.77
   77  74135.47        2.31982500e+01       -1.31298790e-07    0.00   20.77
   78  74135.76        2.35430800e+01       -1.69911890e-07    0.00   20.77
   79  74136.08        2.38248900e+01       -1.42640990e-07    0.00   21.20
   80  74136.33        2.40963100e+01       -1.30121190e-07    0.00   21.20
   81  74136.58        2.44114900e+01       -1.60614990e-07    0.00   21.20
   82  74136.83        2.47247800e+01       -1.36690990e-07    0.00   20.93
   83  74137.13        2.50208000e+01       -1.21258090e-07    0.00   20.93
   84  74137.38        2.53002500e+01       -1.53921290e-07    0.00   20.93
   85  74137.62        2.55797200e+01       -1.10783590e-07    0.00   20.93
   86  74138.02        2.59191800e+01       -1.13076890e-07    0.00   20.91
   87  74138.27        2.61958400e+01       -1.44872290e-07    0.00   20.91
   88  74138.52        2.64901100e+01       -1.07808590e-07    0.00   20.91
   89  74138.84        2.68205000e+01       -1.44004590e-07    0.00   21.20
   90  74139.14        2.71143100e+01       -1.87018190e-07    0.00   21.20
   91  74139.38        2.73911900e+01       -1.94143890e-07    0.00   21.20
   92  74139.63        2.76437400e+01       -1.86517890e-07    0.00   21.20
   93  74139.98        2.80158700e+01       -1.63893490e-07    0.00   20.76
   94  74140.23        2.82972500e+01       -1.62467990e-07    0.00   20.76
   95  74140.48        2.85957900e+01       -1.76785190e-07    0.00   20.76
   96  74140.72        2.89201800e+01       -2.10501990e-07    0.00   20.84
   97  74140.98        2.92198600e+01       -1.68665890e-07    0.00   20.84
   98  74141.23        2.94953800e+01       -1.50319990e-07    0.00   20.84
   99  74141.48        2.97843400e+01       -1.68665890e-07    0.00   20.84
  100  74141.76        3.01504400e+01       -1.82549290e-07    0.00   20.84
  101  74142.07        3.03918800e+01       -1.90730590e-07    0.00   20.94
  102  74142.35        3.07092200e+01       -1.73252390e-07    0.00   20.94
  103  74142.59        3.09936700e+01       -1.80751890e-07    0.00   20.94
  104  74142.89        3.13354700e+01       -2.13414990e-07    0.00   20.90
  105  74143.14        3.16417700e+01       -1.90730590e-07    0.00   20.90
  106  74143.40        3.18907500e+01       -2.01886790e-07    0.00   20.90
  107  74143.64        3.21955900e+01       -1.69967490e-07    0.00   20.90
  108  74143.96        3.25441700e+01       -1.37862190e-07    0.00   21.20
  109  74144.21        3.28521100e+01       -1.69719490e-07    0.00   21.20
  110  74144.45        3.30982300e+01       -2.33930190e-07    0.00   21.20
  111  74144.71        3.34213600e+01       -2.11617590e-07    0.00   21.20
  112  74144.99        3.37591300e+01       -1.93829490e-07    0.00   20.76
  113  74145.24        3.40051100e+01       -2.36094590e-07    0.00   20.76
  114  74145.49        3.43059700e+01       -2.17119190e-07    0.00   20.76
  115  74145.79        3.46634600e+01       -2.21696090e-07    0.00   21.20
  116  74146.11        3.49508500e+01       -1.71244790e-07    0.00   21.20
  117  74146.37        3.52062200e+01       -1.49551990e-07    0.00   21.20
  118  74146.62        3.55141400e+01       -1.50791590e-07    0.00   21.20
  119  74146.99        3.58645900e+01       -1.03811190e-07    0.00   20.95
  120  74147.27        3.61102600e+01       -7.36891900e-08    0.00   20.95
  121  74147.51        3.64196100e+01       -7.73459900e-08    0.00   20.95
  122  74147.83        3.67686400e+01       -1.00340290e-07    0.00   20.95
  123  74148.14        3.70702400e+01       -8.34198900e-08    0.00   20.90
  124  74148.38        3.73189100e+01       -3.52618900e-08    0.00   20.90
  125  74148.63        3.76113000e+01        6.51221000e-09    0.00   20.90
  126  74148.93        3.79676500e+01        9.96053100e-08    0.00   21.21
  127  74149.20        3.82279700e+01        1.70385810e-07    0.00   21.21
  128  74149.45        3.85267100e+01        2.41538210e-07    0.00   21.21
  129  74149.71        3.88417800e+01        3.68967910e-07    0.00   21.21
  130  74149.96        3.91661700e+01        4.18551510e-07    0.00   20.77
  131  74150.22        3.94397400e+01        5.28688910e-07    0.00   20.77
  132  74150.46        3.97169500e+01        6.75084410e-07    0.00   20.77
  133  74150.76        4.00781400e+01        8.23587110e-07    0.00   20.77
  134  74151.04        4.03332400e+01        1.07460381e-06    0.00   21.19
  135  74151.28        4.05998000e+01        1.34172751e-06    0.00   21.19
  136  74151.53        4.08981300e+01        1.53763831e-06    0.00   21.19
  137  74151.79        4.12052200e+01        1.97614091e-06    0.00   21.19
  138  74152.15        4.15202600e+01        2.47210001e-06    0.00   20.95
  139  74152.39        4.17821100e+01        2.87620561e-06    0.00   20.95
  140  74152.65        4.20791000e+01        4.11145481e-06    0.00   20.95
  141  74152.97        4.24089600e+01        4.32460201e-06    0.00   20.89
  142  74153.25        4.26864800e+01        5.76320551e-06    0.00   20.89
  143  74153.49        4.29717200e+01        7.15557251e-06    0.00   20.89
  144  74153.83        4.33501300e+01        8.17488551e-06    0.00   21.21
  145  74154.10        4.35949500e+01        9.86977381e-06    0.00   21.21
  146  74154.35        4.38709500e+01        1.20147564e-05    0.00   21.21
  147  74154.59        4.42029300e+01        1.40352844e-05    0.00   21.21
  148  74154.95        4.45253200e+01        1.69337503e-05    0.00   20.77
  149  74155.21        4.48169500e+01        1.94771363e-05    0.00   20.77
  150  74155.45        4.50943600e+01        2.58489268e-05    0.00   20.77

File: data/figure9/Ic_2021-10-03_18-49-21653448_Anneal130.txt
# Ic = 38.02 A, n = 28.74 , Tavg = 0.00 K, Anneal130_00K___3600s
#idx    t_s     iHTS_A                vHTS_V                tHTS_K  tTAR_K
    0  88972.18        5.18371200e-02        3.51173800e-08    0.00   21.10
    1  88972.42        3.58281400e-01       -7.15242000e-09    0.00   21.10
    2  88972.66        6.34907400e-01        3.14606800e-08    0.00   21.10
    3  88972.99        9.76137200e-01        3.00970800e-08    0.00   20.85
    4  88973.24        1.25797700e+00       -3.21300200e-08    0.00   20.85
    5  88973.49        1.53006600e+00       -2.35768200e-08    0.00   20.85
    6  88973.77        1.87547200e+00        1.37965800e-08    0.00   20.85
    7  88974.20        2.15310200e+00        1.31147800e-08    0.00   21.03
    8  88974.44        2.43859100e+00       -1.47758200e-08    0.00   21.03
    9  88974.72        2.75983800e+00        2.16059800e-08    0.00   21.03
   10  88974.97        3.10806100e+00        2.38991800e-08    0.00   20.82
   11  88975.22        3.36364900e+00       -5.22112200e-08    0.00   20.82
   12  88975.47        3.65223100e+00       -4.83065200e-08    0.00   20.82
   13  88975.75        3.99332700e+00       -4.89263200e-08    0.00   20.82
   14  88976.08        4.25558800e+00       -1.84946200e-08    0.00   21.16
   15  88976.35        4.57599100e+00        1.36099800e-08    0.00   21.16
   16  88976.60        4.85647100e+00       -2.90945200e-08    0.00   21.16
   17  88976.96        5.19901000e+00       -1.14310200e-08    0.00   20.82
   18  88977.23        5.48327000e+00        9.70388000e-09    0.00   20.82
   19  88977.47        5.76391600e+00       -6.72062000e-09    0.00   20.82
   20  88977.72        6.06233100e+00       -2.66779200e-08    0.00   20.82
   21  88978.04        6.42116200e+00       -4.21107200e-08    0.00   20.87
   22  88978.34        6.69717500e+00       -6.72743200e-08    0.00   20.87
   23  88978.59        6.96074100e+00       -7.76248200e-08    0.00   20.87
   24  88978.94        7.32748400e+00       -7.62612200e-08    0.00   21.28
   25  88979.21        7.60708400e+00       -6.53529200e-08    0.00   21.28
   26  88979.45        7.88266800e+00       -2.12237200e-08    0.00   21.28
   27  88979.71        8.20759000e+00       -1.57076200e-08    0.00   21.28
   28  88979.99        8.53189400e+00       -4.94243200e-08    0.00   20.89
   29  88980.25        8.80161800e+00       -6.93816200e-08    0.00   20.89
   30  88980.49        9.08316300e+00       -3.52930200e-08    0.00   20.89
   31  88980.88        9.43422600e+00       -9.88217200e-08    0.00   21.14
   32  88981.14        9.74184100e+00       -1.58445620e-07    0.00   21.14
   33  88981.38        9.97582600e+00       -1.44624320e-07    0.00   21.14
   34  88981.64        1.02611000e+01       -1.13572720e-07    0.00   21.14
   35  88981.90        1.06190800e+01       -9.72102200e-08    0.00   21.12
   36  88982.15        1.08968200e+01       -6.49165200e-08    0.00   21.12
   37  88982.39        1.11668700e+01       -9.73213200e-08    0.00   21.12
   38  88982.64        1.14692900e+01       -7.05954200e-08    0.00   21.12
   39  88982.95        1.18058900e+01       -9.71225200e-08    0.00   20.85
   40  88983.19        1.20557200e+01       -1.10695920e-07    0.00   20.85
   41  88983.44        1.23546900e+01       -8.64621200e-08    0.00   20.85
   42  88983.71        1.26774000e+01       -9.61928200e-08    0.00   20.85
   43  88983.96        1.30014700e+01       -1.45404320e-07    0.00   21.28
   44  88984.21        1.32502200e+01       -1.52408020e-07    0.00   21.28
   45  88984.46        1.35564600e+01       -1.76827820e-07    0.00   21.28
   46  88984.72        1.38511200e+01       -1.24145420e-07    0.00   21.28
   47  88984.97        1.41716600e+01       -9.05527200e-08    0.00   20.82
   48  88985.21        1.44578400e+01       -7.94584200e-08    0.00   20.82
   49  88985.46        1.47526700e+01       -1.11129820e-07    0.00   20.82
   50  88985.71        1.50384400e+01       -1.72923120e-07    0.00   20.82
   51  88986.02        1.53741500e+01       -1.37223120e-07    0.00   21.14
   52  88986.28        1.56502300e+01       -1.08278720e-07    0.00   21.14
   53  88986.52        1.59541300e+01       -1.51292320e-07    0.00   21.14
   54  88986.77        1.62659200e+01       -1.63874120e-07    0.00   21.11
   55  88987.07        1.65803000e+01       -1.65485620e-07    0.00   21.11
   56  88987.32        1.68539500e+01       -1.92694520e-07    0.00   21.11
   57  88987.56        1.71633800e+01       -2.06144020e-07    0.00   21.11
   58  88987.96        1.74818400e+01       -2.29448220e-07    0.00   21.19
   59  88988.21        1.77619400e+01       -1.75711320e-07    0.00   21.19
   60  88988.45        1.80695500e+01       -1.47262020e-07    0.00   21.19
   61  88988.71        1.83627100e+01       -1.87610120e-07    0.00   21.19
   62  88988.97        1.86907800e+01       -1.58479920e-07    0.00   21.27
   63  88989.22        1.89709700e+01       -1.63314220e-07    0.00   21.27
   64  88989.46        1.92479300e+01       -2.08001320e-07    0.00   21.27
   65  88989.76        1.95424800e+01       -1.89903320e-07    0.00   21.27
   66  88990.08        1.99005600e+01       -1.90213220e-07    0.00   20.83
   67  88990.32        2.01694400e+01       -1.90275220e-07    0.00   20.83
   68  88990.57        2.04269700e+01       -1.80110620e-07    0.00   20.83
   69  88990.82        2.07903300e+01       -2.14137220e-07    0.00   21.12
   70  88991.08        2.11166000e+01       -2.29322120e-07    0.00   21.12
   71  88991.32        2.13509300e+01       -2.28082620e-07    0.00   21.12
   72  88991.57        2.16373000e+01       -2.37813320e-07    0.00   21.12
   73  88991.98        2.20007200e+01       -2.38433120e-07    0.00   20.81
   74  88992.24        2.22766100e+01       -2.49651320e-07    0.00   20.81
   75  88992.49        2.25483500e+01       -2.10294520e-07    0.00   20.81
   76  88992.82        2.28973400e+01       -2.32793020e-07    0.00   20.81
   77  88993.17        2.31804000e+01       -2.30561720e-07    0.00   21.18
   78  88993.42        2.34562500e+01       -1.77197620e-07    0.00   21.18
   79  88993.66        2.37620600e+01       -2.38433120e-07    0.00   21.18
   80  88993.94        2.41029800e+01       -2.42213820e-07    0.00   21.27
   81  88994.18        2.43814100e+01       -2.48169120e-07    0.00   21.27
   82  88994.43        2.46576900e+01       -2.86786420e-07    0.00   21.27
   83  88994.69        2.49637300e+01       -2.44455720e-07    0.00   21.27
   84  88994.97        2.53099300e+01       -2.48484320e-07    0.00   20.83
   85  88995.22        2.55542900e+01       -2.59640620e-07    0.00   20.83
   86  88995.46        2.58530600e+01       -2.63855220e-07    0.00   20.83
   87  88995.72        2.61462700e+01       -2.47120820e-07    0.00   20.83
   88  88996.04        2.65012800e+01       -2.23010920e-07    0.00   21.11
   89  88996.30        2.67522600e+01       -2.35530720e-07    0.00   21.11
   90  88996.54        2.70534300e+01       -2.94906820e-07    0.00   21.11
   91  88996.85        2.74014800e+01       -2.73833820e-07    0.00   21.13
   92  88997.11        2.76879300e+01       -2.59702620e-07    0.00   21.13
   93  88997.37        2.79499500e+01       -2.50715620e-07    0.00   21.13
   94  88997.61        2.82582800e+01       -1.85389520e-07    0.00   21.13
   95  88997.95        2.86026400e+01       -2.17680720e-07    0.00   21.16
   96  88998.20        2.88494800e+01       -2.71850520e-07    0.00   21.16
   97  88998.44        2.91572300e+01       -2.46810920e-07    0.00   21.16
   98  88998.69        2.94727300e+01       -2.67140120e-07    0.00   21.16
   99  88999.00        2.97895200e+01       -2.81643220e-07    0.00   21.26
  100  88999.26        3.00626500e+01       -2.65466620e-07    0.00   21.26
  101  88999.51        3.03675000e+01       -2.83254720e-07    0.00   21.26
  102  88999.77        3.06738900e+01       -2.41356720e-07    0.00   20.83
  103  89000.02        3.09938900e+01       -2.53254820e-07    0.00   20.83
  104  89000.29        3.12766600e+01       -2.79965920e-07    0.00   20.83
  105  89000.55        3.15688800e+01       -2.43645120e-07    0.00   20.83
  106  89000.91        3.19092400e+01       -2.63106620e-07    0.00   21.10
  107  89001.17        3.21813400e+01       -3.20127520e-07    0.00   21.10
  108  89001.42        3.24894900e+01       -3.19073920e-07    0.00   21.10
  109  89001.67        3.27999200e+01       -2.98062920e-07    0.00   21.10
  110  89001.92        3.31071300e+01       -2.96699420e-07    0.00   21.14
  111  89002.18        3.33906600e+01       -2.60503520e-07    0.00   21.14
  112  89002.42        3.36970600e+01       -2.88704020e-07    0.00   21.14
  113  89002.66        3.39699900e+01       -2.60875420e-07    0.00   21.14
  114  89003.03        3.43223500e+01       -2.83373820e-07    0.00   20.83
  115  89003.28        3.45967200e+01       -3.07111920e-07    0.00   20.83
  116  89003.52        3.49054600e+01       -3.18578020e-07    0.00   20.83
  117  89003.88        3.52135500e+01       -2.73209220e-07    0.00   21.27
  118  89004.17        3.55489300e+01       -2.46434220e-07    0.00   21.27
  119  89004.41        3.58032300e+01       -2.59759720e-07    0.00   21.27
  120  89004.66        3.60635300e+01       -2.27964420e-07    0.00   21.27
  121  89004.96        3.64265000e+01       -2.05032120e-07    0.00   20.83
  122  89005.21        3.67091400e+01       -1.63506020e-07    0.00   20.83
  123  89005.46        3.70131800e+01       -1.24211120e-07    0.00   20.83
  124  89005.71        3.73116400e+01       -1.27805920e-07    0.00   20.83
  125  89005.96        3.76382600e+01       -5.12666200e-08    0.00   21.27
  126  89006.21        3.79183800e+01       -2.67892000e-09    0.00   21.27
  127  89006.45        3.81974200e+01        1.24430800e-08    0.00   21.27
  128  89006.71        3.85070700e+01        9.65488800e-08    0.00   21.27
  129  89007.00        3.88411600e+01        1.73341080e-07    0.00   21.14
  130  89007.25        3.91155500e+01        3.46634980e-07    0.00   21.14
  131  89007.50        3.93895000e+01        5.04991780e-07    0.00   21.14
  132  89007.75        3.96826700e+01        6.51572680e-07    0.00   21.14
  133  89008.04        4.00295900e+01        8.86845780e-07    0.00   20.83
  134  89008.30        4.02801400e+01        1.11759428e-06    0.00   20.83
  135  89008.54        4.05738100e+01        1.21818658e-06    0.00   20.83
  136  89008.81        4.09177900e+01        1.50322898e-06    0.00   21.26
  137  89009.08        4.12388400e+01        1.94724798e-06    0.00   21.26
  138  89009.34        4.14431300e+01        2.43979678e-06    0.00   21.26
  139  89009.58        4.17754500e+01        2.87018038e-06    0.00   21.26
  140  89009.93        4.21175400e+01        4.17323128e-06    0.00   20.85
  141  89010.19        4.23636800e+01        4.38017988e-06    0.00   20.85
  142  89010.44        4.26639400e+01        5.95959598e-06    0.00   20.85
  143  89010.69        4.29780700e+01        7.01175508e-06    0.00   20.85
  144  89010.98        4.33240300e+01        9.03190528e-06    0.00   21.07
  145  89011.23        4.35785100e+01        1.02632462e-05    0.00   21.07
  146  89011.48        4.38779700e+01        1.22765168e-05    0.00   21.07
  147  89011.75        4.42093200e+01        1.50094910e-05    0.00   21.07
  148  89012.11        4.44928000e+01        1.73707129e-05    0.00   21.17
  149  89012.36        4.47679700e+01        2.07753546e-05    0.00   21.17

File: data/figure9/Ic_2021-10-03_18-50-49690515_Anneal130.txt
# Ic = 38.10 A, n = 29.04 , Tavg = 0.00 K, Anneal130_00K___3600s
#idx    t_s     iHTS_A                vHTS_V                tHTS_K  tTAR_K
    0  89060.09        9.32317600e-02       -1.25198000e-08    0.00   20.94
    1  89060.35        3.69300500e-01       -9.29690000e-09    0.00   20.94
    2  89060.61        6.46888900e-01        4.79719000e-08    0.00   20.94
    3  89060.89        9.92585300e-01        5.67730000e-08    0.00   20.97
    4  89061.17        1.27206700e+00        3.47704000e-08    0.00   20.97
    5  89061.42        1.54254700e+00        4.49969000e-08    0.00   20.97
    6  89061.66        1.85671300e+00       -1.18380000e-08    0.00   20.97
    7  89061.93        2.19625700e+00       -1.08464000e-08    0.00   21.24
    8  89062.19        2.47710400e+00       -1.04125000e-08    0.00   21.24
    9  89062.44        2.75667200e+00       -3.61959000e-08    0.00   21.24
   10  89062.70        3.07601500e+00        2.20646000e-08    0.00   21.24
   11  89062.98        3.41140500e+00        2.49776000e-08    0.00   20.81
   12  89063.24        3.66156300e+00       -2.25604000e-08    0.00   20.81
   13  89063.48        3.97005300e+00       -2.97500000e-09    0.00   20.81
   14  89063.75        4.31232300e+00       -2.90063000e-08    0.00   20.81
   15  89064.03        4.62040900e+00       -2.99980000e-08    0.00   21.26
   16  89064.29        4.86931600e+00       -1.79120000e-08    0.00   21.26
   17  89064.54        5.17849200e+00       -5.20626000e-08    0.00   21.26
   18  89064.88        5.52946500e+00       -5.74504000e-08    0.00   20.95
   19  89065.14        5.82416300e+00       -7.08315000e-08    0.00   20.95
   20  89065.39        6.08587000e+00       -5.42210000e-08    0.00   20.95
   21  89065.63        6.37477400e+00       -7.19471000e-08    0.00   20.95
   22  89065.88        6.73749800e+00       -6.58731000e-08    0.00   20.96
   23  89066.17        6.99378400e+00       -3.09788000e-08    0.00   20.96
   24  89066.41        7.29924800e+00        1.42041000e-08    0.00   20.96
   25  89066.66        7.61849800e+00       -3.67429000e-08    0.00   20.96
   26  89066.91        7.93143600e+00       -7.17880000e-09    0.00   20.90
   27  89067.16        8.21060400e+00       -3.46356000e-08    0.00   20.90
   28  89067.41        8.51140700e+00       -4.02757000e-08    0.00   20.90
   29  89067.66        8.81269700e+00       -4.85809000e-08    0.00   20.90
   30  89067.95        9.11475700e+00       -4.95726000e-08    0.00   20.81
   31  89068.22        9.40326800e+00       -1.11737800e-07    0.00   20.81
   32  89068.46        9.70372500e+00       -1.06283600e-07    0.00   20.81
   33  89068.72        1.00169000e+01       -1.20414900e-07    0.00   20.81
   34  89069.05        1.03279300e+01       -1.28534200e-07    0.00   21.24
   35  89069.30        1.06012400e+01       -1.34608100e-07    0.00   21.24
   36  89069.56        1.08886700e+01       -9.89081000e-08    0.00   21.24
   37  89069.92        1.12181300e+01       -9.47555000e-08    0.00   20.96
   38  89070.21        1.14948500e+01       -1.01449200e-07    0.00   20.96
   39  89070.45        1.17852200e+01       -8.86815000e-08    0.00   20.96
   40  89070.71        1.20768200e+01       -1.10936400e-07    0.00   20.96
   41  89070.99        1.23984000e+01       -1.01397100e-07    0.00   20.94
   42  89071.25        1.26772900e+01       -1.17760700e-07    0.00   20.94
   43  89071.50        1.29815000e+01       -1.01460100e-07    0.00   20.94
   44  89071.85        1.32973300e+01       -9.84851000e-08    0.00   20.94
   45  89072.14        1.36167700e+01       -1.36850300e-07    0.00   21.24
   46  89072.39        1.38717600e+01       -1.70319100e-07    0.00   21.24
   47  89072.63        1.41262000e+01       -1.46395100e-07    0.00   21.24
   48  89072.92        1.45030500e+01       -1.63377400e-07    0.00   21.01
   49  89073.20        1.47679800e+01       -1.66972200e-07    0.00   21.01
   50  89073.44        1.50476900e+01       -1.35176800e-07    0.00   21.01
   51  89073.71        1.53683000e+01       -1.30590400e-07    0.00   21.01
   52  89073.97        1.56924500e+01       -1.21789300e-07    0.00   21.23
   53  89074.21        1.59723400e+01       -1.28049200e-07    0.00   21.23
   54  89074.46        1.62530200e+01       -1.25136200e-07    0.00   21.23
   55  89074.75        1.65918000e+01       -9.86711000e-08    0.00   21.23
   56  89075.12        1.68575600e+01       -1.31024200e-07    0.00   20.96
   57  89075.36        1.71799200e+01       -1.72550300e-07    0.00   20.96
   58  89075.60        1.74663300e+01       -1.66662300e-07    0.00   20.96
   59  89076.01        1.78051000e+01       -1.59720600e-07    0.00   20.96
   60  89076.25        1.80830200e+01       -1.93933200e-07    0.00   20.93
   61  89076.50        1.83586500e+01       -1.90525400e-07    0.00   20.93
   62  89076.91        1.86911200e+01       -1.61459800e-07    0.00   21.23
   63  89077.21        1.89957600e+01       -1.55821300e-07    0.00   21.23
   64  89077.45        1.92599300e+01       -1.80737000e-07    0.00   21.23
   65  89077.70        1.95452900e+01       -1.45780700e-07    0.00   21.23
   66  89077.98        1.99103400e+01       -1.48073900e-07    0.00   20.80
   67  89078.24        2.01838100e+01       -2.17428700e-07    0.00   20.80
   68  89078.49        2.04391700e+01       -2.04103200e-07    0.00   20.80
   69  89078.78        2.08109600e+01       -2.01314100e-07    0.00   20.80
   70  89079.09        2.11269100e+01       -1.95674000e-07    0.00   21.22
   71  89079.33        2.13611600e+01       -1.75034900e-07    0.00   21.22
   72  89079.59        2.16729800e+01       -2.25981800e-07    0.00   21.22
   73  89079.89        2.20239200e+01       -2.01314100e-07    0.00   20.97
   74  89080.17        2.22868300e+01       -2.12904200e-07    0.00   20.97
   75  89080.41        2.25688900e+01       -2.34658900e-07    0.00   20.97
   76  89080.65        2.28740800e+01       -2.48790200e-07    0.00   20.97
   77  89080.96        2.32203900e+01       -2.19783900e-07    0.00   20.97
   78  89081.22        2.34680500e+01       -1.82472400e-07    0.00   20.91
   79  89081.47        2.37690000e+01       -1.61957300e-07    0.00   20.91
   80  89081.73        2.41091000e+01       -1.76894300e-07    0.00   20.91
   81  89082.05        2.44237500e+01       -2.29266700e-07    0.00   21.24
   82  89082.29        2.46691800e+01       -2.27345300e-07    0.00   21.24
   83  89082.54        2.49725900e+01       -2.26601100e-07    0.00   21.24
   84  89082.92        2.53250300e+01       -2.49532800e-07    0.00   21.24
   85  89083.18        2.55635600e+01       -2.58271900e-07    0.00   20.79
   86  89083.42        2.58592300e+01       -2.45318200e-07    0.00   20.79
   87  89083.67        2.61687500e+01       -2.78167200e-07    0.00   20.79
   88  89083.94        2.65110000e+01       -2.64593800e-07    0.00   21.21
   89  89084.18        2.67567200e+01       -2.50586500e-07    0.00   21.21
   90  89084.43        2.70414300e+01       -2.71597400e-07    0.00   21.21
   91  89084.67        2.73707900e+01       -2.52693800e-07    0.00   21.21
   92  89084.98        2.76901800e+01       -2.35339600e-07    0.00   20.97
   93  89085.23        2.79681000e+01       -1.98276000e-07    0.00   20.97
   94  89085.47        2.82685900e+01       -2.32054700e-07    0.00   20.97
   95  89085.75        2.86079500e+01       -2.42901000e-07    0.00   20.97
   96  89086.05        2.88470500e+01       -2.28273900e-07    0.00   20.90
   97  89086.30        2.91650400e+01       -2.53499500e-07    0.00   20.90
   98  89086.54        2.94729000e+01       -2.47735400e-07    0.00   20.90
   99  89086.88        2.97850300e+01       -2.43892700e-07    0.00   20.90
  100  89087.19        3.00844100e+01       -2.38748400e-07    0.00   21.23
  101  89087.43        3.03779800e+01       -3.11636000e-07    0.00   21.23
  102  89087.68        3.06643100e+01       -2.78539100e-07    0.00   21.23
  103  89087.95        3.10079700e+01       -2.69366200e-07    0.00   20.79
  104  89088.19        3.12889000e+01       -2.80336500e-07    0.00   20.79
  105  89088.44        3.16005800e+01       -2.95961600e-07    0.00   20.79
  106  89088.70        3.19026900e+01       -3.20017500e-07    0.00   20.79
  107  89088.99        3.22211400e+01       -2.82211800e-07    0.00   21.20
  108  89089.26        3.24981100e+01       -2.82397800e-07    0.00   21.20
  109  89089.51        3.28049700e+01       -2.85682600e-07    0.00   21.20
  110  89089.77        3.31243700e+01       -2.39198300e-07    0.00   21.20
  111  89090.09        3.33894500e+01       -2.71489400e-07    0.00   20.99
  112  89090.34        3.37104800e+01       -2.74030600e-07    0.00   20.99
  113  89090.58        3.39818900e+01       -2.37834700e-07    0.00   20.99
  114  89091.01        3.43371200e+01       -2.96219100e-07    0.00   20.88
  115  89091.25        3.46102700e+01       -2.92438400e-07    0.00   20.88
  116  89091.50        3.49127900e+01       -2.46139900e-07    0.00   20.88
  117  89091.87        3.52323300e+01       -2.29405500e-07    0.00   21.24
  118  89092.14        3.55506700e+01       -2.51408200e-07    0.00   21.24
  119  89092.39        3.58111600e+01       -2.42235200e-07    0.00   21.24
  120  89092.63        3.60710300e+01       -2.11493600e-07    0.00   21.24
  121  89092.97        3.64420500e+01       -2.01824800e-07    0.00   21.24
  122  89093.22        3.67179200e+01       -1.79264400e-07    0.00   20.95
  123  89093.47        3.70110100e+01       -1.72322700e-07    0.00   20.95
  124  89093.73        3.73402300e+01       -1.58873200e-07    0.00   20.95
  125  89094.06        3.76558300e+01       -8.16471000e-08    0.00   21.20
  126  89094.30        3.79211700e+01       -2.55471000e-08    0.00   21.20
  127  89094.54        3.82036400e+01       -1.22127000e-08    0.00   21.20
  128  89094.90        3.85564500e+01        8.75164000e-08    0.00   21.20
  129  89095.18        3.88014400e+01        2.28457200e-07    0.00   20.99
  130  89095.42        3.91276000e+01        2.98927600e-07    0.00   20.99
  131  89095.66        3.93955100e+01        4.19911100e-07    0.00   20.99
  132  89095.92        3.97423900e+01        6.13224400e-07    0.00   20.88
  133  89096.18        4.00219900e+01        7.47471400e-07    0.00   20.88
  134  89096.42        4.02733800e+01        1.03028280e-06    0.00   20.88
  135  89096.66        4.05837400e+01        1.27212580e-06    0.00   20.88
  136  89096.98        4.09229700e+01        1.48539640e-06    0.00   20.88
  137  89097.23        4.11966300e+01        1.99889450e-06    0.00   20.95
  138  89097.47        4.14720200e+01        2.34393300e-06    0.00   20.95
  139  89097.71        4.17637600e+01        3.47387670e-06    0.00   20.95
  140  89098.02        4.21200200e+01        3.63396910e-06    0.00   20.80
  141  89098.28        4.23755500e+01        4.09050830e-06    0.00   20.80
  142  89098.52        4.26575000e+01        5.64166300e-06    0.00   20.80
  143  89098.89        4.30239600e+01        6.96051940e-06    0.00   20.80
  144  89099.13        4.33030500e+01        8.49655120e-06    0.00   21.19
  145  89099.39        4.35812500e+01        1.02964286e-05    0.00   21.19
  146  89099.63        4.38887200e+01        1.23033786e-05    0.00   21.19
  147  89099.97        4.42381700e+01        1.47025333e-05    0.00   21.02
  148  89100.23        4.44697500e+01        1.66464577e-05    0.00   21.02
  149  89100.49        4.47801900e+01        2.14134683e-05    0.00   21.02
