Repository: shortlab/2024-CryoHTS-Facility

# 2024-CryoHTS-Facility
Data repository for Alexis' RSI paper on the cryogenic HTS irradiation facility

File: data/figure9/Ic_2021-10-08_05-01-54108266_Anneal235.txt
# Ic = 38.70 A, n = 27.82 , Tavg = 0.00 K, Anneal235_00K___3600s
#idx    t_s     iHTS_A                vHTS_V                tHTS_K  tTAR_K
    0  281477.72        6.04510800e-02        4.45752500e-08    0.00   21.24
    1  281477.96        3.63486000e-01       -1.54823500e-08    0.00   21.24
    2  281478.20        6.43300000e-01        2.68492500e-08    0.00   21.24
    3  281478.45        9.88540100e-01       -1.78495000e-09    0.00   20.97
    4  281478.72        1.26352800e+00        7.64323500e-08    0.00   20.97
    5  281478.96        1.53578900e+00        7.90354500e-08    0.00   20.97
    6  281479.20        1.85068900e+00        2.92664500e-08    0.00   20.97
    7  281479.50        2.19025600e+00        3.85505000e-09    0.00   20.95
    8  281479.74        2.47233900e+00        4.66205500e-08    0.00   20.95
    9  281479.99        2.75096600e+00        1.06120250e-07    0.00   20.95
   10  281480.29        3.10379000e+00        4.02986500e-08    0.00   20.95
   11  281480.62        3.40433900e+00        1.34550000e-10    0.00   21.24
   12  281480.87        3.65139800e+00        1.51910500e-08    0.00   21.24
   13  281481.12        3.96147500e+00        1.68617500e-08    0.00   21.24
   14  281481.50        4.30645600e+00        5.20975000e-09    0.00   20.81
   15  281481.76        4.59269000e+00       -1.09667500e-08    0.00   20.81
   16  281482.00        4.86215800e+00        4.82850500e-08    0.00   20.81
   17  281482.26        5.23115900e+00       -3.52925000e-09    0.00   20.81
   18  281482.57        5.53977300e+00        4.06616500e-08    0.00   21.23
   19  281482.83        5.77350600e+00        7.18370500e-08    0.00   21.23
   20  281483.07        6.07883800e+00       -1.74745500e-08    0.00   21.23
   21  281483.32        6.45671600e+00        1.90930500e-08    0.00   20.99
   22  281483.64        6.74202000e+00       -2.16575000e-09    0.00   20.99
   23  281483.88        6.98379500e+00       -7.59825500e-08    0.00   20.99
   24  281484.13        7.30170000e+00       -3.56343500e-08    0.00   20.99
   25  281484.48        7.65837400e+00       -3.22874500e-08    0.00   20.93
   26  281484.73        7.90337700e+00       -5.93102500e-08    0.00   20.93
   27  281484.98        8.20107500e+00       -1.44995500e-08    0.00   20.93
   28  281485.22        8.52060700e+00       -1.05328500e-08    0.00   20.93
   29  281485.56        8.79908200e+00       -4.05306500e-08    0.00   21.25
   30  281485.81        9.08978100e+00        2.86997500e-08    0.00   21.25
   31  281486.05        9.39298600e+00       -1.32599500e-08    0.00   21.25
   32  281486.38        9.74301800e+00       -3.71837500e-08    0.00   20.80
   33  281486.72        9.99030800e+00       -1.22164500e-08    0.00   20.80
   34  281486.98        1.02917600e+01       -4.18491500e-08    0.00   20.80
   35  281487.22        1.06057900e+01       -1.04943550e-07    0.00   20.80
   36  281487.47        1.09295100e+01       -6.31698500e-08    0.00   21.24
   37  281487.73        1.11657600e+01       -9.01306500e-08    0.00   21.24
   38  281487.98        1.14925000e+01       -1.85763950e-07    0.00   21.24
   39  281488.22        1.17908900e+01       -1.07670650e-07    0.00   21.24
   40  281488.49        1.20974500e+01       -1.34197550e-07    0.00   20.99
   41  281488.75        1.23643900e+01       -8.64738500e-08    0.00   20.99
   42  281488.99        1.26701500e+01       -7.29624500e-08    0.00   20.99
   43  281489.30        1.30321600e+01       -1.20438250e-07    0.00   20.99
   44  281489.57        1.32938600e+01       -7.97801500e-08    0.00   20.93
   45  281489.83        1.35640500e+01       -7.77348500e-08    0.00   20.93
   46  281490.07        1.38691900e+01       -1.19818450e-07    0.00   20.93
   47  281490.46        1.41957200e+01       -3.33580500e-08    0.00   21.24
   48  281490.72        1.44644200e+01       -8.31889500e-08    0.00   21.24
   49  281490.96        1.47610400e+01       -1.59608850e-07    0.00   21.24
   50  281491.21        1.50644100e+01       -1.33267850e-07    0.00   21.24
   51  281491.49        1.53797700e+01       -1.48142750e-07    0.00   20.80
   52  281491.75        1.56648000e+01       -1.39217850e-07    0.00   20.80
   53  281491.99        1.59626400e+01       -1.21429950e-07    0.00   20.80
   54  281492.25        1.62999800e+01       -1.86011850e-07    0.00   20.80
   55  281492.50        1.65903600e+01       -1.50683750e-07    0.00   21.21
   56  281492.74        1.68703400e+01       -1.28619150e-07    0.00   21.21
   57  281492.98        1.71797400e+01       -2.00204550e-07    0.00   21.21
   58  281493.23        1.74886700e+01       -1.56509450e-07    0.00   21.21
   59  281493.50        1.77998600e+01       -1.94502550e-07    0.00   21.00
   60  281493.75        1.80788500e+01       -1.87189050e-07    0.00   21.00
   61  281493.99        1.83610900e+01       -1.67603750e-07    0.00   21.00
   62  281494.25        1.87078300e+01       -2.10307150e-07    0.00   21.00
   63  281494.54        1.90092900e+01       -1.47832450e-07    0.00   20.91
   64  281494.80        1.92590800e+01       -1.38287750e-07    0.00   20.91
   65  281495.04        1.95620700e+01       -1.10831150e-07    0.00   20.91
   66  281495.30        1.99313100e+01       -6.20537500e-08    0.00   21.25
   67  281495.60        2.02070700e+01       -1.23412850e-07    0.00   21.25
   68  281495.85        2.04646100e+01       -1.14054050e-07    0.00   21.25
   69  281496.09        2.07658400e+01       -1.54402250e-07    0.00   21.25
   70  281496.38        2.11250300e+01       -1.73925550e-07    0.00   20.79
   71  281496.63        2.13927300e+01       -7.61849500e-08    0.00   20.79
   72  281496.87        2.16688400e+01       -1.39837150e-07    0.00   20.79
   73  281497.12        2.19755600e+01       -1.48638150e-07    0.00   20.79
   74  281497.47        2.23260500e+01       -1.85019750e-07    0.00   21.21
   75  281497.74        2.25698500e+01       -1.80867150e-07    0.00   21.21
   76  281497.98        2.28686100e+01       -2.06340450e-07    0.00   21.21
   77  281498.22        2.32037700e+01       -1.66797950e-07    0.00   21.21
   78  281498.54        2.35017100e+01       -1.72808250e-07    0.00   20.99
   79  281498.78        2.37719200e+01       -1.77516950e-07    0.00   20.99
   80  281499.02        2.40764100e+01       -1.69583650e-07    0.00   20.99
   81  281499.30        2.44265600e+01       -1.58117550e-07    0.00   20.99
   82  281499.62        2.46968700e+01       -7.91565500e-08    0.00   20.90
   83  281499.86        2.49692000e+01       -1.42808750e-07    0.00   20.90
   84  281500.12        2.52734900e+01       -1.95862650e-07    0.00   20.90
   85  281500.38        2.55996900e+01       -1.39709850e-07    0.00   21.24
   86  281500.64        2.58875700e+01       -1.95986650e-07    0.00   21.24
   87  281500.88        2.61668000e+01       -2.06089150e-07    0.00   21.24
   88  281501.13        2.64683300e+01       -2.09374050e-07    0.00   21.24
   89  281501.49        2.68013600e+01       -2.26108350e-07    0.00   20.79
   90  281501.74        2.70650900e+01       -2.10365750e-07    0.00   20.79
   91  281501.98        2.73640900e+01       -1.27438050e-07    0.00   20.79
   92  281502.22        2.76653900e+01       -1.92763750e-07    0.00   20.79
   93  281502.50        2.79860700e+01       -1.81669550e-07    0.00   21.20
   94  281502.75        2.82688500e+01       -2.36830650e-07    0.00   21.20
   95  281503.00        2.85711100e+01       -2.42160850e-07    0.00   21.20
   96  281503.26        2.89052500e+01       -2.11853250e-07    0.00   21.20
   97  281503.59        2.91547900e+01       -2.67076350e-07    0.00   21.00
   98  281503.86        2.94688700e+01       -2.29269250e-07    0.00   21.00
   99  281504.10        2.97581400e+01       -1.69769550e-07    0.00   21.00
  100  281504.47        3.01102700e+01       -2.01863250e-07    0.00   20.89
  101  281504.72        3.03834400e+01       -2.94510250e-07    0.00   20.89
  102  281504.97        3.06865100e+01       -2.31787650e-07    0.00   20.89
  103  281505.22        3.09485600e+01       -1.81584750e-07    0.00   20.89
  104  281505.46        3.13139600e+01       -1.89518050e-07    0.00   21.25
  105  281505.71        3.15952300e+01       -2.22304850e-07    0.00   21.25
  106  281505.95        3.18719400e+01       -2.27944950e-07    0.00   21.25
  107  281506.19        3.21834800e+01       -1.56855150e-07    0.00   21.25
  108  281506.44        3.25232200e+01       -2.38543350e-07    0.00   20.78
  109  281506.72        3.28100100e+01       -2.40712550e-07    0.00   20.78
  110  281506.96        3.30845500e+01       -2.31043850e-07    0.00   20.78
  111  281507.21        3.33926500e+01       -2.50133350e-07    0.00   20.78
  112  281507.48        3.36848400e+01       -1.91501350e-07    0.00   21.20
  113  281507.76        3.39866900e+01       -2.05260650e-07    0.00   21.20
  114  281508.00        3.42836000e+01       -2.49203750e-07    0.00   21.20
  115  281508.26        3.45959700e+01       -2.07058050e-07    0.00   21.20
  116  281508.54        3.49472600e+01       -2.79821250e-07    0.00   21.00
  117  281508.80        3.51859900e+01       -3.07215950e-07    0.00   21.00
  118  281509.05        3.54882900e+01       -2.71082250e-07    0.00   21.00
  119  281509.38        3.58437800e+01       -2.17718450e-07    0.00   20.89
  120  281509.64        3.61162700e+01       -1.71854050e-07    0.00   20.89
  121  281509.88        3.63942900e+01       -1.72845750e-07    0.00   20.89
  122  281510.12        3.66994800e+01       -1.88960450e-07    0.00   20.89
  123  281510.39        3.70622800e+01       -8.92373500e-08    0.00   21.24
  124  281510.66        3.73024000e+01       -1.16199150e-07    0.00   21.24
  125  281510.91        3.76045300e+01       -9.92169500e-08    0.00   21.24
  126  281511.17        3.79218100e+01       -2.31688500e-08    0.00   21.24
  127  281511.43        3.82481700e+01       -1.11449500e-08    0.00   20.79
  128  281511.70        3.85296600e+01        9.14300500e-08    0.00   20.79
  129  281511.94        3.88102100e+01        1.08846050e-07    0.00   20.79
  130  281512.18        3.91165200e+01        7.30223500e-08    0.00   20.79
  131  281512.53        3.94266600e+01        2.36460550e-07    0.00   21.19
  132  281512.79        3.97018900e+01        3.07798250e-07    0.00   21.19
  133  281513.03        4.00011100e+01        3.54592250e-07    0.00   21.19
  134  281513.33        4.03306900e+01        4.92681150e-07    0.00   21.02
  135  281513.67        4.05633900e+01        6.69878750e-07    0.00   21.02
  136  281513.91        4.08843300e+01        8.89098050e-07    0.00   21.02
  137  281514.16        4.11912700e+01        1.10094175e-06    0.00   21.02
  138  281514.50        4.15006500e+01        1.35381555e-06    0.00   20.88
  139  281514.75        4.17800600e+01        1.67579575e-06    0.00   20.88
  140  281514.99        4.20803200e+01        1.98302495e-06    0.00   20.88
  141  281515.25        4.24096100e+01        2.37417355e-06    0.00   20.88
  142  281515.51        4.27087600e+01        3.72023055e-06    0.00   21.25
  143  281515.76        4.29910100e+01        3.84270085e-06    0.00   21.25
  144  281516.01        4.32903000e+01        5.03734345e-06    0.00   21.25
  145  281516.30        4.36200100e+01        5.27279815e-06    0.00   21.25
  146  281516.60        4.39094300e+01        7.26733685e-06    0.00   20.79
  147  281516.86        4.42110100e+01        8.50970295e-06    0.00   20.79
  148  281517.12        4.44623700e+01        9.53793205e-06    0.00   20.79
  149  281517.36        4.48105800e+01        1.20521661e-05    0.00   21.20
  150  281517.63        4.51042300e+01        1.34214029e-05    0.00   21.20
  151  281517.88        4.53795000e+01        1.58189308e-05    0.00   21.20
  152  281518.13        4.56619300e+01        1.97309739e-05    0.00   21.20
  153  281518.49        4.60264300e+01        2.41948765e-05    0.00   21.02

File: data/figure9/Ic_2021-10-08_07-44-49480162_Anneal238.txt
# Ic = 39.28 A, n = 30.64 , Tavg = 0.00 K, Anneal238_00K___3600s
#idx    t_s     iHTS_A                vHTS_V                tHTS_K  tTAR_K
    0  291251.35        8.55006400e-02       -1.67665330e-07    0.00   20.80
    1  291251.60        3.59257700e-01       -1.31469630e-07    0.00   20.80
    2  291251.98        6.79290600e-01       -1.47832130e-07    0.00   21.24
    3  291252.22        9.56745400e-01       -2.35842130e-07    0.00   21.24
    4  291252.47        1.24985300e+00       -1.90659530e-07    0.00   21.24
    5  291252.73        1.54263600e+00       -1.61219530e-07    0.00   21.24
    6  291253.05        1.87531500e+00       -1.83222030e-07    0.00   20.97
    7  291253.30        2.15184400e+00       -1.16842630e-07    0.00   20.97
    8  291253.56        2.43758300e+00       -1.56881030e-07    0.00   20.97
    9  291253.90        2.78890100e+00       -2.09253230e-07    0.00   20.97
   10  291254.20        3.06991800e+00       -1.90597530e-07    0.00   20.95
   11  291254.45        3.36885600e+00       -1.43307630e-07    0.00   20.95
   12  291254.69        3.65147000e+00       -2.27041130e-07    0.00   20.95
   13  291254.94        4.00122100e+00       -2.03365230e-07    0.00   21.24
   14  291255.19        4.30045100e+00       -2.35780130e-07    0.00   21.24
   15  291255.44        4.57647200e+00       -2.39857230e-07    0.00   21.24
   16  291255.68        4.85650800e+00       -2.28070330e-07    0.00   21.24
   17  291256.03        5.21027900e+00       -2.69345630e-07    0.00   20.82
   18  291256.31        5.48440900e+00       -2.88683030e-07    0.00   20.82
   19  291256.56        5.76634500e+00       -2.65007130e-07    0.00   20.82
   20  291256.82        6.13959000e+00       -2.62899830e-07    0.00   21.24
   21  291257.14        6.41551000e+00       -2.38851930e-07    0.00   21.24
   22  291257.39        6.69936400e+00       -1.65220930e-07    0.00   21.24
   23  291257.63        6.97948300e+00       -2.19638530e-07    0.00   21.24
   24  291257.98        7.34223200e+00       -1.81707330e-07    0.00   20.98
   25  291258.23        7.62756900e+00       -2.01788530e-07    0.00   20.98
   26  291258.49        7.88692400e+00       -2.72320630e-07    0.00   20.98
   27  291258.75        8.23973700e+00       -3.00521030e-07    0.00   20.98
   28  291259.05        8.54651400e+00       -2.83104930e-07    0.00   20.94
   29  291259.32        8.81725900e+00       -2.50813930e-07    0.00   20.94
   30  291259.57        9.08265100e+00       -2.57631630e-07    0.00   20.94
   31  291259.87        9.44512200e+00       -2.83166930e-07    0.00   21.25
   32  291260.13        9.72213300e+00       -2.18213030e-07    0.00   21.25
   33  291260.37        9.97322400e+00       -2.10713530e-07    0.00   21.25
   34  291260.62        1.02844100e+01       -2.24658830e-07    0.00   21.25
   35  291261.00        1.06255200e+01       -2.45297830e-07    0.00   20.81
   36  291261.28        1.09406700e+01       -2.52674030e-07    0.00   20.81
   37  291261.54        1.11724000e+01       -2.48274730e-07    0.00   20.81
   38  291262.00        1.14721400e+01       -2.93891630e-07    0.00   20.81
   39  291262.28        1.17799200e+01       -2.77591230e-07    0.00   21.24
   40  291262.52        1.20524100e+01       -3.14716630e-07    0.00   21.24
   41  291262.96        1.24018500e+01       -2.94077630e-07    0.00   20.97
   42  291263.23        1.26778900e+01       -3.14406730e-07    0.00   20.97
   43  291263.47        1.29553400e+01       -2.97548430e-07    0.00   20.97
   44  291263.72        1.32573100e+01       -2.69224030e-07    0.00   20.97
   45  291264.04        1.35931100e+01       -2.58749630e-07    0.00   20.94
   46  291264.30        1.38680800e+01       -3.15336430e-07    0.00   20.94
   47  291264.55        1.41389400e+01       -2.90482830e-07    0.00   20.94
   48  291264.93        1.44996400e+01       -2.96308830e-07    0.00   21.24
   49  291265.20        1.48121400e+01       -3.14220730e-07    0.00   21.24
   50  291265.44        1.50626100e+01       -3.85930430e-07    0.00   21.24
   51  291265.69        1.53469900e+01       -3.84690830e-07    0.00   21.24
   52  291266.02        1.56834000e+01       -3.93739830e-07    0.00   20.81
   53  291266.27        1.59619900e+01       -3.86550230e-07    0.00   20.81
   54  291266.51        1.62410100e+01       -3.56304530e-07    0.00   20.81
   55  291266.80        1.66117000e+01       -3.53949330e-07    0.00   21.23
   56  291267.08        1.68939500e+01       -2.95874730e-07    0.00   21.23
   57  291267.34        1.71797700e+01       -3.06099830e-07    0.00   21.23
   58  291267.58        1.74553300e+01       -3.58223030e-07    0.00   21.23
   59  291267.90        1.78107800e+01       -3.14279930e-07    0.00   20.97
   60  291268.17        1.80851200e+01       -2.90046230e-07    0.00   20.97
   61  291268.43        1.83555800e+01       -3.19734130e-07    0.00   20.97
   62  291268.67        1.86648700e+01       -3.01140430e-07    0.00   20.97
   63  291269.03        1.90059600e+01       -3.31634030e-07    0.00   20.93
   64  291269.30        1.92565100e+01       -3.51839230e-07    0.00   20.93
   65  291269.55        1.95623000e+01       -3.36840330e-07    0.00   20.93
   66  291269.82        1.99237000e+01       -3.51405330e-07    0.00   21.24
   67  291270.14        2.02106300e+01       -3.62809530e-07    0.00   21.24
   68  291270.38        2.04535700e+01       -3.37770030e-07    0.00   21.24
   69  291270.64        2.07578400e+01       -3.49855930e-07    0.00   21.24
   70  291270.99        2.11065500e+01       -3.72602130e-07    0.00   20.80
   71  291271.26        2.13535900e+01       -3.37955930e-07    0.00   20.80
   72  291271.51        2.16623400e+01       -3.58223030e-07    0.00   20.80
   73  291271.78        2.19667600e+01       -3.82084930e-07    0.00   20.80
   74  291272.11        2.23116900e+01       -3.88158930e-07    0.00   21.23
   75  291272.36        2.25746200e+01       -4.03033830e-07    0.00   21.23
   76  291272.61        2.28688300e+01       -4.23115030e-07    0.00   21.23
   77  291272.98        2.32128900e+01       -4.42886330e-07    0.00   20.96
   78  291273.23        2.34673000e+01       -3.88534530e-07    0.00   20.96
   79  291273.48        2.37678700e+01       -3.84384530e-07    0.00   20.96
   80  291273.73        2.41037200e+01       -3.38706030e-07    0.00   20.96
   81  291274.00        2.44164900e+01       -3.74219930e-07    0.00   20.93
   82  291274.26        2.46663000e+01       -3.92627730e-07    0.00   20.93
   83  291274.52        2.49647400e+01       -3.35483130e-07    0.00   20.93
   84  291274.81        2.53407400e+01       -3.56184030e-07    0.00   21.23
   85  291275.08        2.55944200e+01       -4.08928130e-07    0.00   21.23
   86  291275.33        2.58633300e+01       -4.07564630e-07    0.00   21.23
   87  291275.58        2.61692000e+01       -4.53491030e-07    0.00   21.23
   88  291275.83        2.65423400e+01       -4.42396830e-07    0.00   20.80
   89  291276.14        2.67839600e+01       -3.72360530e-07    0.00   20.80
   90  291276.38        2.70583200e+01       -4.57271730e-07    0.00   20.80
   91  291276.64        2.73620300e+01       -3.95168830e-07    0.00   20.80
   92  291276.89        2.76934200e+01       -3.75645430e-07    0.00   21.22
   93  291277.14        2.79909800e+01       -4.26468230e-07    0.00   21.22
   94  291277.38        2.82624100e+01       -4.16117730e-07    0.00   21.22
   95  291277.62        2.85694600e+01       -4.72022730e-07    0.00   21.22
   96  291277.98        2.88906800e+01       -4.53676930e-07    0.00   20.96
   97  291278.24        2.91673500e+01       -4.66940430e-07    0.00   20.96
   98  291278.48        2.94756700e+01       -4.94149230e-07    0.00   20.96
   99  291278.72        2.97834900e+01       -4.60618630e-07    0.00   20.96
  100  291279.00        3.00933300e+01       -4.17244630e-07    0.00   20.92
  101  291279.26        3.03792500e+01       -4.27923830e-07    0.00   20.92
  102  291279.50        3.06791700e+01       -4.36174530e-07    0.00   20.92
  103  291279.74        3.10116000e+01       -4.82348730e-07    0.00   20.92
  104  291280.08        3.13174300e+01       -5.26167830e-07    0.00   21.23
  105  291280.35        3.15866500e+01       -4.62391530e-07    0.00   21.23
  106  291280.61        3.18670300e+01       -4.28799030e-07    0.00   21.23
  107  291280.97        3.22219600e+01       -4.65614430e-07    0.00   20.79
  108  291281.26        3.24943600e+01       -4.36112530e-07    0.00   20.79
  109  291281.50        3.28175800e+01       -4.42744230e-07    0.00   20.79
  110  291281.76        3.31202400e+01       -5.15817330e-07    0.00   20.79
  111  291282.02        3.34189100e+01       -5.16127230e-07    0.00   21.23
  112  291282.28        3.37085600e+01       -5.22139230e-07    0.00   21.23
  113  291282.53        3.39731200e+01       -5.45815130e-07    0.00   21.23
  114  291282.95        3.43291700e+01       -5.13462130e-07    0.00   21.23
  115  291283.22        3.46066200e+01       -4.78258130e-07    0.00   20.96
  116  291283.47        3.49035300e+01       -4.56689530e-07    0.00   20.96
  117  291283.71        3.51823700e+01       -4.75717030e-07    0.00   20.96
  118  291284.04        3.55223700e+01       -4.84146130e-07    0.00   20.93
  119  291284.30        3.58017900e+01       -4.69271230e-07    0.00   20.93
  120  291284.54        3.60855800e+01       -4.50429630e-07    0.00   20.93
  121  291284.95        3.64384800e+01       -4.40141230e-07    0.00   21.23
  122  291285.23        3.67128500e+01       -4.64313730e-07    0.00   21.23
  123  291285.48        3.70251700e+01       -4.46278030e-07    0.00   21.23
  124  291285.72        3.73089700e+01       -3.72027330e-07    0.00   21.23
  125  291285.99        3.76319900e+01       -3.86406430e-07    0.00   20.80
  126  291286.25        3.79171700e+01       -3.44446730e-07    0.00   20.80
  127  291286.49        3.81945100e+01       -2.87116230e-07    0.00   20.80
  128  291286.80        3.84912600e+01       -2.87798030e-07    0.00   20.80
  129  291287.08        3.88327700e+01       -1.96193230e-07    0.00   21.21
  130  291287.33        3.91049200e+01       -1.20517030e-07    0.00   21.21
  131  291287.58        3.93706400e+01       -1.39668530e-07    0.00   21.21
  132  291287.98        3.97364900e+01       -2.27144300e-08    0.00   20.96
  133  291288.24        4.00050500e+01        1.62168570e-07    0.00   20.96
  134  291288.49        4.02902000e+01        2.54207270e-07    0.00   20.96
  135  291288.76        4.06144000e+01        4.12687170e-07    0.00   20.96
  136  291289.07        4.09109600e+01        5.86413970e-07    0.00   20.91
  137  291289.34        4.12303800e+01        7.67578270e-07    0.00   20.91
  138  291289.59        4.14739000e+01        9.70063170e-07    0.00   20.91
  139  291289.95        4.18178500e+01        1.28807677e-06    0.00   21.24
  140  291290.22        4.20831700e+01        1.71040087e-06    0.00   21.24
  141  291290.46        4.23601600e+01        1.97089807e-06    0.00   21.24
  142  291290.70        4.26695800e+01        3.11887107e-06    0.00   21.24
  143  291291.01        4.30152300e+01        3.20694417e-06    0.00   20.79
  144  291291.28        4.33094200e+01        4.46245187e-06    0.00   20.79
  145  291291.52        4.35691600e+01        5.53264117e-06    0.00   20.79
  146  291291.80        4.39257600e+01        5.72105697e-06    0.00   20.79
  147  291292.12        4.42199100e+01        7.87810777e-06    0.00   21.22
  148  291292.37        4.44752800e+01        9.27411997e-06    0.00   21.22
  149  291292.61        4.47742600e+01        1.06818463e-05    0.00   21.22
  150  291293.02        4.50670400e+01        1.34391005e-05    0.00   20.97
  151  291293.27        4.53814600e+01        1.57031888e-05    0.00   20.97
  152  291293.52        4.56628000e+01        1.97157631e-05    0.00   20.97
  153  291293.81        4.59748600e+01        2.26476117e-05    0.00   20.97

File: data/figure9/Ic_2021-10-08_10-32-50638816_Anneal241.txt
# Ic = 38.90 A, n = 28.58 , Tavg = 0.00 K, Anneal241_00K___3600s
#idx    t_s     iHTS_A                vHTS_V                tHTS_K  tTAR_K
    0  301333.43        9.64608100e-02       -2.96258000e-09    0.00   20.96
    1  301333.73        3.59049600e-01       -2.81880800e-08    0.00   20.96
    2  301333.98        6.24861300e-01        5.08220000e-10    0.00   20.96
    3  301334.22        9.48982700e-01       -3.80426800e-08    0.00   20.96
    4  301334.47        1.31975000e+00       -6.00452800e-08    0.00   21.21
    5  301334.75        1.54318900e+00       -1.52344800e-08    0.00   21.21
    6  301334.99        1.82881900e+00       -8.17378800e-08    0.00   21.21
    7  301335.25        2.18640200e+00       -7.77092800e-08    0.00   21.21
    8  301335.52        2.48137800e+00       -8.60782800e-08    0.00   20.79
    9  301335.78        2.73742000e+00       -1.21221880e-07    0.00   20.79
   10  301336.04        3.04436000e+00       -1.07091080e-07    0.00   20.79
   11  301336.33        3.41067000e+00       -9.97775800e-08    0.00   21.24
   12  301336.64        3.67642600e+00       -8.01921800e-08    0.00   21.24
   13  301336.89        3.94399300e+00        1.43258200e-08    0.00   21.24
   14  301337.15        4.25320000e+00       -2.30475800e-08    0.00   21.24
   15  301337.49        4.59441200e+00       -8.36629800e-08    0.00   20.93
   16  301337.74        4.85179100e+00       -5.12479800e-08    0.00   20.93
   17  301337.99        5.15467600e+00       -7.90145800e-08    0.00   20.93
   18  301338.26        5.52428700e+00       -1.31324880e-07    0.00   20.93
   19  301338.53        5.78426500e+00       -1.26428480e-07    0.00   20.96
   20  301338.79        6.04351500e+00       -7.69072800e-08    0.00   20.96
   21  301339.04        6.38287100e+00       -6.84781800e-08    0.00   20.96
   22  301339.37        6.74039000e+00       -9.33936800e-08    0.00   21.21
   23  301339.63        6.99825600e+00       -6.87880800e-08    0.00   21.21
   24  301339.88        7.28022100e+00       -7.15770800e-08    0.00   21.21
   25  301340.12        7.59516200e+00       -6.84781800e-08    0.00   21.21
   26  301340.44        7.91671600e+00       -1.13102980e-07    0.00   20.79
   27  301340.71        8.18642500e+00       -6.55031800e-08    0.00   20.79
   28  301340.95        8.48903800e+00       -3.73646800e-08    0.00   20.79
   29  301341.19        8.79449500e+00       -9.24627800e-08    0.00   20.79
   30  301341.46        9.10531600e+00       -6.23980800e-08    0.00   21.24
   31  301341.71        9.39873800e+00       -9.53028800e-08    0.00   21.24
   32  301341.95        9.68365600e+00       -1.33172080e-07    0.00   21.24
   33  301342.20        9.96121100e+00       -1.18111180e-07    0.00   21.24
   34  301342.51        1.03044400e+01       -1.13648680e-07    0.00   20.93
   35  301342.78        1.05833900e+01       -1.16871580e-07    0.00   20.93
   36  301343.02        1.08839600e+01       -1.27408080e-07    0.00   20.93
   37  301343.30        1.12128400e+01       -1.12966980e-07    0.00   20.93
   38  301343.60        1.14952800e+01       -7.15029800e-08    0.00   20.97
   39  301343.85        1.17642800e+01       -8.55721800e-08    0.00   20.97
   40  301344.10        1.20246000e+01       -2.19197800e-08    0.00   20.97
   41  301344.40        1.23967500e+01        1.13630200e-08    0.00   21.22
   42  301344.68        1.26823000e+01       -3.22082800e-08    0.00   21.22
   43  301344.93        1.29625900e+01       -4.05134800e-08    0.00   21.22
   44  301345.17        1.32396100e+01        1.91103200e-08    0.00   21.22
   45  301345.42        1.35810100e+01       -5.39008800e-08    0.00   20.79
   46  301345.72        1.38901800e+01       -6.36935800e-08    0.00   20.79
   47  301345.96        1.41347300e+01       -6.30737800e-08    0.00   20.79
   48  301346.20        1.44417500e+01       -1.36828880e-07    0.00   20.79
   49  301346.53        1.47681600e+01       -6.27019800e-08    0.00   21.24
   50  301346.79        1.50890200e+01       -3.81582800e-08    0.00   21.24
   51  301347.04        1.53296700e+01       -1.41477280e-07    0.00   21.24
   52  301347.32        1.56825600e+01       -9.64878800e-08    0.00   21.24
   53  301347.65        1.59834100e+01       -8.92473800e-08    0.00   20.93
   54  301347.89        1.62318600e+01       -1.74158580e-07    0.00   20.93
   55  301348.13        1.65376500e+01       -1.50544580e-07    0.00   20.93
   56  301348.49        1.68825000e+01       -1.21848380e-07    0.00   20.97
   57  301348.75        1.71651900e+01       -1.47569580e-07    0.00   20.97
   58  301349.00        1.74441100e+01       -1.59407580e-07    0.00   20.97
   59  301349.26        1.78090500e+01       -1.59283680e-07    0.00   20.97
   60  301349.54        1.80912800e+01       -1.33748280e-07    0.00   21.21
   61  301349.78        1.83626300e+01       -7.84630800e-08    0.00   21.21
   62  301350.03        1.86594100e+01       -1.32136880e-07    0.00   21.21
   63  301350.32        1.90197600e+01       -1.18997280e-07    0.00   20.80
   64  301350.64        1.92834600e+01       -1.27054580e-07    0.00   20.80
   65  301350.89        1.95444100e+01       -1.53395680e-07    0.00   20.80
   66  301351.15        1.98552900e+01       -2.07627280e-07    0.00   20.80
   67  301351.41        2.01951700e+01       -1.91202780e-07    0.00   21.24
   68  301351.68        2.04633200e+01       -1.35545680e-07    0.00   21.24
   69  301351.93        2.07480100e+01       -1.39884180e-07    0.00   21.24
   70  301352.17        2.10558000e+01       -1.80046580e-07    0.00   21.24
   71  301352.41        2.13750500e+01       -1.68642480e-07    0.00   20.93
   72  301352.71        2.16817500e+01       -1.07903080e-07    0.00   20.93
   73  301352.96        2.19556600e+01       -1.37219180e-07    0.00   20.93
   74  301353.21        2.23005200e+01       -1.74908380e-07    0.00   20.93
   75  301353.52        2.25795400e+01       -1.67600980e-07    0.00   20.96
   76  301353.77        2.28924200e+01       -1.78760180e-07    0.00   20.96
   77  301354.03        2.31622800e+01       -2.11423080e-07    0.00   20.96
   78  301354.30        2.35009100e+01       -2.16505380e-07    0.00   20.96
   79  301354.61        2.37845500e+01       -2.40243280e-07    0.00   21.21
   80  301354.86        2.40646300e+01       -1.99213280e-07    0.00   21.21
   81  301355.10        2.43648600e+01       -1.68471680e-07    0.00   21.21
   82  301355.43        2.46388200e+01       -2.22455380e-07    0.00   20.79
   83  301355.71        2.49745000e+01       -2.06340880e-07    0.00   20.79
   84  301355.96        2.52609000e+01       -1.35808780e-07    0.00   20.79
   85  301356.21        2.55143000e+01       -1.87189380e-07    0.00   20.79
   86  301356.57        2.58848600e+01       -2.10617380e-07    0.00   21.24
   87  301356.82        2.61518800e+01       -2.11856980e-07    0.00   21.24
   88  301357.06        2.64473600e+01       -2.76377080e-07    0.00   21.24
   89  301357.41        2.67865700e+01       -2.64167180e-07    0.00   20.93
   90  301357.69        2.70556200e+01       -1.58988880e-07    0.00   20.93
   91  301357.93        2.73478700e+01       -1.62583680e-07    0.00   20.93
   92  301358.17        2.76281400e+01       -1.34011380e-07    0.00   20.93
   93  301358.56        2.79773200e+01       -1.80743580e-07    0.00   20.95
   94  301358.81        2.82513700e+01       -1.88057080e-07    0.00   20.95
   95  301359.05        2.85626800e+01       -2.10995380e-07    0.00   20.95
   96  301359.43        2.88778700e+01       -1.76297380e-07    0.00   21.21
   97  301359.68        2.91554300e+01       -2.03448280e-07    0.00   21.21
   98  301359.92        2.94604400e+01       -2.62947980e-07    0.00   21.21
   99  301360.17        2.97406700e+01       -2.33136080e-07    0.00   21.21
  100  301360.51        3.00844100e+01       -2.38218380e-07    0.00   20.79
  101  301360.75        3.03572600e+01       -2.71253180e-07    0.00   20.79
  102  301361.00        3.06573800e+01       -2.47391280e-07    0.00   20.79
  103  301361.26        3.10038100e+01       -3.04349880e-07    0.00   20.79
  104  301361.54        3.13090600e+01       -3.08440480e-07    0.00   21.23
  105  301361.78        3.15756800e+01       -2.89474980e-07    0.00   21.23
  106  301362.03        3.18845400e+01       -2.68340180e-07    0.00   21.23
  107  301362.32        3.22296500e+01       -2.08468480e-07    0.00   20.93
  108  301362.59        3.25057500e+01       -2.29231480e-07    0.00   20.93
  109  301362.87        3.27902400e+01       -2.70323480e-07    0.00   20.93
  110  301363.13        3.30638500e+01       -2.47825080e-07    0.00   20.93
  111  301363.49        3.34130800e+01       -2.88731180e-07    0.00   20.96
  112  301363.73        3.36857200e+01       -3.32984080e-07    0.00   20.96
  113  301363.98        3.39458000e+01       -2.82595280e-07    0.00   20.96
  114  301364.26        3.43242700e+01       -2.77636980e-07    0.00   20.96
  115  301364.54        3.46211300e+01       -2.75157780e-07    0.00   21.22
  116  301364.80        3.48831200e+01       -1.82313480e-07    0.00   21.22
  117  301365.05        3.51692200e+01       -1.91351180e-07    0.00   21.22
  118  301365.37        3.55256700e+01       -2.78234380e-07    0.00   20.79
  119  301365.67        3.58256700e+01       -2.74081780e-07    0.00   20.79
  120  301365.91        3.60597200e+01       -2.66582380e-07    0.00   20.79
  121  301366.16        3.63860700e+01       -2.99617080e-07    0.00   20.79
  122  301366.50        3.67121900e+01       -2.11545080e-07    0.00   21.24
  123  301366.74        3.70152400e+01       -1.85947680e-07    0.00   21.24
  124  301366.99        3.72729500e+01       -1.94810680e-07    0.00   21.24
  125  301367.23        3.76324200e+01       -1.56941580e-07    0.00   21.24
  126  301367.57        3.79373100e+01       -1.29360980e-07    0.00   20.93
  127  301367.81        3.81993600e+01       -5.63497800e-08    0.00   20.93
  128  301368.06        3.84987800e+01       -8.68798000e-09    0.00   20.93
  129  301368.36        3.88600800e+01       -1.12290800e-08    0.00   20.97
  130  301368.62        3.91249700e+01        8.37846200e-08    0.00   20.97
  131  301368.90        3.93628400e+01        1.76009320e-07    0.00   20.97
  132  301369.14        3.96879800e+01        1.64109320e-07    0.00   20.97
  133  301369.49        4.00064200e+01        2.58813120e-07    0.00   21.22
  134  301369.74        4.02686700e+01        4.10909520e-07    0.00   21.22
  135  301369.99        4.05572700e+01        5.56002220e-07    0.00   21.22
  136  301370.29        4.09176000e+01        8.24618920e-07    0.00   21.22
  137  301370.56        4.11922000e+01        1.02883952e-06    0.00   20.80
  138  301370.84        4.14748500e+01        1.18893052e-06    0.00   20.80
  139  301371.08        4.17457500e+01        1.46293862e-06    0.00   20.80
  140  301371.42        4.21181100e+01        1.90980612e-06    0.00   21.25
  141  301371.70        4.23575100e+01        2.28595632e-06    0.00   21.25
  142  301371.95        4.26538800e+01        2.71454072e-06    0.00   21.25
  143  301372.19        4.29493800e+01        3.89951602e-06    0.00   21.25
  144  301372.53        4.33141500e+01        4.10658762e-06    0.00   20.94
  145  301372.77        4.35523100e+01        5.61930752e-06    0.00   20.94
  146  301373.01        4.38654000e+01        6.68075882e-06    0.00   20.94
  147  301373.37        4.42259900e+01        7.63622612e-06    0.00   20.97
  148  301373.62        4.44920900e+01        9.14243822e-06    0.00   20.97
  149  301373.86        4.47716400e+01        1.12609401e-05    0.00   20.97
  150  301374.12        4.50682700e+01        1.24966762e-05    0.00   20.97
  151  301374.39        4.54170800e+01        1.64516759e-05    0.00   21.22
  152  301374.70        4.56858700e+01        1.97490171e-05    0.00   21.22
  153  301374.94        4.59604500e+01        2.28759162e-05    0.00   21.22

File: data/figure9/Ic_2021-10-08_13-21-49040802_Anneal244.txt
# Ic = 39.13 A, n = 29.38 , Tavg = 0.00 K, Anneal244_00K___3600s
#idx    t_s     iHTS_A                vHTS_V                tHTS_K  tTAR_K
    0  311471.59        1.45687600e-02        5.77086400e-08    0.00   21.23
    1  311471.93        3.83572700e-01        1.18324140e-07    0.00   21.17
    2  311472.23        6.33749100e-01        1.20245440e-07    0.00   21.17
    3  311472.48        9.32275100e-01        7.79138400e-08    0.00   21.17
    4  311472.72        1.25226600e+00        6.32867400e-08    0.00   21.17
    5  311473.05        1.55312800e+00        3.81233400e-08    0.00   20.76
    6  311473.30        1.83098000e+00        5.42362400e-08    0.00   20.76
    7  311473.54        2.13557200e+00        6.26002400e-08    0.00   20.76
    8  311473.81        2.50198200e+00        5.82585400e-08    0.00   21.22
    9  311474.08        2.76934500e+00        9.23314000e-09    0.00   21.22
   10  311474.33        3.04247100e+00        3.88591400e-08    0.00   21.22
   11  311474.58        3.35378400e+00        6.55720400e-08    0.00   21.22
   12  311474.96        3.68692900e+00        6.63158400e-08    0.00   20.86
   13  311475.23        3.95510900e+00        7.82157400e-08    0.00   20.86
   14  311475.48        4.25115100e+00        6.42085400e-08    0.00   20.86
   15  311475.73        4.60282200e+00        8.42744000e-09    0.00   20.86
   16  311476.05        4.87919500e+00        1.99555400e-08    0.00   20.96
   17  311476.30        5.15606500e+00        2.99341400e-08    0.00   20.96
   18  311476.55        5.46520600e+00        5.05111400e-08    0.00   20.96
   19  311476.82        5.80681300e+00        5.98700400e-08    0.00   21.16
   20  311477.24        6.06769700e+00        4.92716400e-08    0.00   21.16
   21  311477.48        6.37194700e+00        2.40461400e-08    0.00   21.16
   22  311477.73        6.66480000e+00        2.78734000e-09    0.00   21.16
   23  311477.98        7.01114600e+00        1.61128400e-08    0.00   20.77
   24  311478.24        7.29853100e+00       -4.35729600e-08    0.00   20.77
   25  311478.48        7.59021400e+00       -2.38636600e-08    0.00   20.77
   26  311478.72        7.88809100e+00       -3.16109600e-08    0.00   20.77
   27  311478.97        8.21124900e+00       -1.69839600e-08    0.00   21.21
   28  311479.21        8.48805200e+00       -1.15929600e-08    0.00   21.21
   29  311479.46        8.78682400e+00       -2.95072600e-08    0.00   21.21
   30  311479.70        9.06290100e+00       -9.37360000e-10    0.00   21.21
   31  311480.03        9.35768000e+00       -6.94860600e-08    0.00   20.87
   32  311480.33        9.67962000e+00       -3.93022600e-08    0.00   20.87
   33  311480.57        9.95780500e+00       -4.95288600e-08    0.00   20.87
   34  311480.98        1.03155100e+01       -4.79173600e-08    0.00   20.94
   35  311481.24        1.05715600e+01       -1.06673460e-07    0.00   20.94
   36  311481.49        1.08758200e+01       -4.77314600e-08    0.00   20.94
   37  311481.74        1.11546900e+01        1.38756400e-08    0.00   20.94
   38  311482.06        1.14930200e+01       -3.09351600e-08    0.00   21.17
   39  311482.31        1.17605400e+01       -5.57267600e-08    0.00   21.17
   40  311482.57        1.20315400e+01       -7.31428600e-08    0.00   21.17
   41  311482.95        1.23924600e+01       -1.04566160e-07    0.00   20.76
   42  311483.22        1.26642200e+01       -8.89474600e-08    0.00   20.76
   43  311483.47        1.29543000e+01       -1.05185960e-07    0.00   20.76
   44  311483.71        1.32347200e+01       -7.27709600e-08    0.00   20.76
   45  311484.03        1.35302300e+01       -4.69876600e-08    0.00   21.21
   46  311484.28        1.38450400e+01       -1.15102560e-07    0.00   21.21
   47  311484.53        1.41214900e+01       -1.00599560e-07    0.00   21.21
   48  311484.82        1.44870900e+01       -4.92189600e-08    0.00   20.87
   49  311485.15        1.47368700e+01       -8.58509600e-08    0.00   20.87
   50  311485.41        1.50362700e+01       -8.45555600e-08    0.00   20.87
   51  311485.65        1.53221100e+01       -7.35270600e-08    0.00   20.87
   52  311486.02        1.56776300e+01       -8.07785600e-08    0.00   20.94
   53  311486.28        1.59878500e+01       -1.03710860e-07    0.00   20.94
   54  311486.52        1.62226200e+01       -1.68788760e-07    0.00   20.94
   55  311486.80        1.65861200e+01       -1.43377360e-07    0.00   20.94
   56  311487.09        1.68710600e+01       -1.39410660e-07    0.00   21.17
   57  311487.34        1.71505600e+01       -1.79944960e-07    0.00   21.17
   58  311487.58        1.74258300e+01       -1.53603860e-07    0.00   21.17
   59  311487.85        1.77775000e+01       -1.92960460e-07    0.00   20.77
   60  311488.18        1.80808000e+01       -1.34886260e-07    0.00   20.77
   61  311488.43        1.83359100e+01       -9.71410600e-08    0.00   20.77
   62  311488.68        1.86469300e+01       -1.32592960e-07    0.00   20.77
   63  311488.93        1.89867100e+01       -8.60467600e-08    0.00   21.20
   64  311489.19        1.92439600e+01       -1.11024360e-07    0.00   21.20
   65  311489.43        1.95360800e+01       -1.01789460e-07    0.00   21.20
   66  311489.68        1.98462000e+01       -1.13069660e-07    0.00   21.20
   67  311489.99        2.01893900e+01       -1.56764760e-07    0.00   20.89
   68  311490.24        2.04427900e+01       -1.41022160e-07    0.00   20.89
   69  311490.49        2.07406700e+01       -1.61475160e-07    0.00   20.89
   70  311490.74        2.10703900e+01       -1.94571960e-07    0.00   20.89
   71  311491.00        2.13719600e+01       -1.53292160e-07    0.00   20.92
   72  311491.26        2.16399200e+01       -1.39089760e-07    0.00   20.92
   73  311491.50        2.19513200e+01       -1.54701060e-07    0.00   20.92
   74  311491.76        2.22942900e+01       -1.46519860e-07    0.00   20.92
   75  311492.04        2.25711400e+01       -1.71497360e-07    0.00   21.18
   76  311492.29        2.28488600e+01       -1.48255260e-07    0.00   21.18
   77  311492.54        2.31576400e+01       -1.38772460e-07    0.00   21.18
   78  311492.87        2.34941500e+01       -2.12217560e-07    0.00   20.76
   79  311493.18        2.37767800e+01       -2.30377460e-07    0.00   20.76
   80  311493.42        2.40533200e+01       -2.12031660e-07    0.00   20.76
   81  311493.67        2.43612500e+01       -2.03478560e-07    0.00   20.76
   82  311493.96        2.46774700e+01       -1.17017860e-07    0.00   21.21
   83  311494.23        2.49553300e+01       -1.37161060e-07    0.00   21.21
   84  311494.47        2.52529500e+01       -1.80484360e-07    0.00   21.21
   85  311494.73        2.55574700e+01       -1.87921860e-07    0.00   21.21
   86  311495.00        2.58756700e+01       -1.93933760e-07    0.00   20.89
   87  311495.27        2.61461700e+01       -2.20460760e-07    0.00   20.89
   88  311495.51        2.64469100e+01       -2.16556160e-07    0.00   20.89
   89  311495.75        2.67835800e+01       -2.66945060e-07    0.00   20.89
   90  311496.00        2.70699200e+01       -2.61180960e-07    0.00   20.92
   91  311496.26        2.73482700e+01       -2.46058160e-07    0.00   20.92
   92  311496.50        2.76313200e+01       -2.76489760e-07    0.00   20.92
   93  311496.76        2.79869200e+01       -2.66325260e-07    0.00   20.92
   94  311497.07        2.82763400e+01       -2.28640660e-07    0.00   21.18
   95  311497.32        2.85691700e+01       -1.93806860e-07    0.00   21.18
   96  311497.57        2.88276500e+01       -2.29382460e-07    0.00   21.18
   97  311497.92        2.91966400e+01       -2.35270460e-07    0.00   20.77
   98  311498.18        2.94662500e+01       -1.84323760e-07    0.00   20.77
   99  311498.44        2.97344700e+01       -1.94798160e-07    0.00   20.77
  100  311498.68        3.00503400e+01       -2.30126260e-07    0.00   20.77
  101  311498.99        3.03890800e+01       -2.56467260e-07    0.00   21.21
  102  311499.24        3.06686100e+01       -2.64400560e-07    0.00   21.21
  103  311499.48        3.09405900e+01       -3.33817060e-07    0.00   21.21
  104  311499.75        3.13015500e+01       -3.03385360e-07    0.00   21.21
  105  311500.05        3.15997400e+01       -3.28115060e-07    0.00   20.91
  106  311500.31        3.18624400e+01       -2.73511560e-07    0.00   20.91
  107  311500.56        3.21521600e+01       -2.24796060e-07    0.00   20.91
  108  311500.89        3.25341100e+01       -2.35084560e-07    0.00   20.92
  109  311501.18        3.28215100e+01       -2.73077660e-07    0.00   20.92
  110  311501.42        3.30616800e+01       -2.65888060e-07    0.00   20.92
  111  311501.66        3.33738100e+01       -2.77292260e-07    0.00   20.92
  112  311502.01        3.37149800e+01       -3.12682260e-07    0.00   21.20
  113  311502.27        3.39629400e+01       -3.12310360e-07    0.00   21.20
  114  311502.52        3.42562700e+01       -3.00658360e-07    0.00   21.20
  115  311502.87        3.46143800e+01       -3.03449060e-07    0.00   21.20
  116  311503.16        3.48887500e+01       -2.65963260e-07    0.00   20.77
  117  311503.40        3.51610700e+01       -2.91006160e-07    0.00   20.77
  118  311503.65        3.54650800e+01       -3.04393560e-07    0.00   20.77
  119  311503.91        3.57840300e+01       -2.78858260e-07    0.00   21.21
  120  311504.20        3.60930100e+01       -2.53694760e-07    0.00   21.21
  121  311504.45        3.63816600e+01       -2.57413560e-07    0.00   21.21
  122  311504.69        3.66881200e+01       -2.45079660e-07    0.00   21.21
  123  311505.01        3.70297000e+01       -2.07086560e-07    0.00   20.91
  124  311505.27        3.72854900e+01       -1.92955360e-07    0.00   20.91
  125  311505.51        3.75902700e+01       -1.69589360e-07    0.00   20.91
  126  311505.80        3.79586000e+01       -2.13780360e-07    0.00   20.91
  127  311506.06        3.82268900e+01       -1.41636760e-07    0.00   20.93
  128  311506.32        3.84818600e+01       -8.67234600e-08    0.00   20.93
  129  311506.57        3.88054000e+01       -6.99891600e-08    0.00   20.93
  130  311506.96        3.90867800e+01        2.48387400e-08    0.00   21.21
  131  311507.21        3.93757600e+01        1.29707140e-07    0.00   21.21
  132  311507.46        3.96915900e+01        1.69559540e-07    0.00   21.21
  133  311507.71        3.99731500e+01        2.95934740e-07    0.00   21.21
  134  311508.04        4.02815200e+01        4.16297840e-07    0.00   20.78
  135  311508.30        4.05596300e+01        5.30711040e-07    0.00   20.78
  136  311508.55        4.08623100e+01        6.99479740e-07    0.00   20.78
  137  311508.87        4.12238600e+01        8.59511040e-07    0.00   21.21
  138  311509.13        4.14561000e+01        1.08778274e-06    0.00   21.21
  139  311509.38        4.17515300e+01        1.28245924e-06    0.00   21.21
  140  311509.62        4.20536900e+01        1.60884054e-06    0.00   21.21
  141  311509.96        4.23796700e+01        1.93887854e-06    0.00   20.93
  142  311510.22        4.26516200e+01        2.55550734e-06    0.00   20.93
  143  311510.46        4.29603200e+01        3.75170164e-06    0.00   20.93
  144  311510.70        4.32689600e+01        3.86425544e-06    0.00   20.93
  145  311511.01        4.35859400e+01        5.22593354e-06    0.00   20.92
  146  311511.26        4.38539800e+01        6.59188814e-06    0.00   20.92
  147  311511.51        4.41639900e+01        6.69433934e-06    0.00   20.92
  148  311511.80        4.44914500e+01        8.90308404e-06    0.00   20.92
  149  311512.12        4.47819600e+01        1.04662557e-05    0.00   21.22
  150  311512.37        4.50636700e+01        1.19915582e-05    0.00   21.22
  151  311512.62        4.53926700e+01        1.57240558e-05    0.00   21.22
  152  311512.98        4.57063500e+01        1.79501545e-05    0.00   20.78
  153  311513.25        4.59745800e+01        2.19475502e-05    0.00   20.78
