Repository: shortlab/2024-CryoHTS-Facility

# 2024-CryoHTS-Facility
Data repository for Alexis' RSI paper on the cryogenic HTS irradiation facility

File: data/figure9/Ic_2021-10-11_18-25-00656342_Anneal298.txt
# Ic = 39.13 A, n = 27.49 , Tavg = 0.00 K, Anneal298_00K___3600s
#idx    t_s     iHTS_A                vHTS_V                tHTS_K  tTAR_K
    0  111721.45        7.32726900e-02       -2.59689000e-09    0.00   21.00
    1  111721.71        3.46929800e-01        3.50240100e-08    0.00   21.00
    2  111721.96        6.10053900e-01        4.96510100e-08    0.00   21.00
    3  111722.21        9.26566000e-01        1.18381000e-09    0.00   20.91
    4  111722.47        1.27262900e+00        2.29382100e-08    0.00   20.91
    5  111722.71        1.52109800e+00        2.15747100e-08    0.00   20.91
    6  111722.96        1.82579400e+00        1.37034100e-08    0.00   20.91
    7  111723.25        2.17833600e+00        1.95294100e-08    0.00   20.91
    8  111723.56        2.45055900e+00       -6.33977900e-08    0.00   21.25
    9  111723.81        2.73545100e+00       -4.74073900e-08    0.00   21.25
   10  111724.05        3.04905500e+00       -1.81534900e-08    0.00   21.25
   11  111724.33        3.38852800e+00       -2.16242900e-08    0.00   20.79
   12  111724.58        3.61828600e+00        3.21730100e-08    0.00   20.79
   13  111724.82        3.94605000e+00       -2.78279000e-09    0.00   20.79
   14  111725.07        4.25515800e+00       -9.23490000e-10    0.00   20.79
   15  111725.35        4.55600100e+00        5.93196100e-08    0.00   21.22
   16  111725.63        4.84803700e+00        7.87751000e-09    0.00   21.22
   17  111725.88        5.15493200e+00       -2.98054900e-08    0.00   21.22
   18  111726.15        5.46150200e+00       -4.16433900e-08    0.00   21.22
   19  111726.50        5.78842500e+00       -5.08178900e-08    0.00   21.01
   20  111726.78        6.06578600e+00       -4.35097900e-08    0.00   21.01
   21  111727.02        6.35309300e+00        2.77637100e-08    0.00   21.01
   22  111727.35        6.72298100e+00       -3.42767900e-08    0.00   20.91
   23  111727.60        6.97014700e+00       -5.10728900e-08    0.00   20.91
   24  111727.85        7.26384400e+00        2.23716100e-08    0.00   20.91
   25  111728.09        7.57750300e+00       -2.34924900e-08    0.00   20.91
   26  111728.39        7.90762900e+00       -1.28321900e-08    0.00   21.25
   27  111728.65        8.18356800e+00       -4.06604900e-08    0.00   21.25
   28  111728.90        8.48933000e+00       -8.93756900e-08    0.00   21.25
   29  111729.21        8.78750400e+00       -7.85293900e-08    0.00   21.25
   30  111729.50        9.10606100e+00       -8.42933900e-08    0.00   20.80
   31  111729.75        9.37953100e+00       -2.95043900e-08    0.00   20.80
   32  111729.99        9.66257500e+00        1.30129100e-08    0.00   20.80
   33  111730.28        1.00098700e+01       -2.66533900e-08    0.00   21.21
   34  111730.58        1.02841900e+01       -8.60907900e-08    0.00   21.21
   35  111730.83        1.05785000e+01       -5.24983900e-08    0.00   21.21
   36  111731.07        1.08602900e+01       -5.44817900e-08    0.00   21.21
   37  111731.38        1.11998000e+01       -9.86104900e-08    0.00   21.02
   38  111731.63        1.14675100e+01       -8.11944900e-08    0.00   21.02
   39  111731.87        1.17636000e+01       -8.61527900e-08    0.00   21.02
   40  111732.12        1.20472200e+01       -1.22534190e-07    0.00   21.02
   41  111732.42        1.23804400e+01       -1.12183290e-07    0.00   20.89
   42  111732.68        1.26591400e+01       -1.22656990e-07    0.00   20.89
   43  111732.93        1.29658800e+01       -8.17508900e-08    0.00   20.89
   44  111733.18        1.32753000e+01       -4.87162900e-08    0.00   21.26
   45  111733.49        1.35347000e+01       -9.66256900e-08    0.00   21.26
   46  111733.74        1.38567100e+01       -4.25803900e-08    0.00   21.26
   47  111733.99        1.41303500e+01       -4.75386900e-08    0.00   21.26
   48  111734.36        1.44773400e+01       -8.49736900e-08    0.00   20.79
   49  111734.63        1.47476100e+01       -7.31357900e-08    0.00   20.79
   50  111734.87        1.50573000e+01       -6.07400900e-08    0.00   20.79
   51  111735.12        1.53260300e+01       -1.58728190e-07    0.00   20.79
   52  111735.41        1.56749600e+01       -1.04620890e-07    0.00   21.21
   53  111735.66        1.59461800e+01       -6.66280900e-08    0.00   21.21
   54  111735.91        1.62263200e+01       -4.79105900e-08    0.00   21.21
   55  111736.19        1.65835300e+01       -6.07400900e-08    0.00   21.02
   56  111736.49        1.68743000e+01       -7.41894900e-08    0.00   21.02
   57  111736.73        1.71388800e+01       -7.97674900e-08    0.00   21.02
   58  111736.99        1.74164800e+01       -8.84444900e-08    0.00   21.02
   59  111737.23        1.77819400e+01       -1.26685290e-07    0.00   20.89
   60  111737.48        1.80940800e+01       -5.86328900e-08    0.00   20.89
   61  111737.73        1.83475100e+01       -3.85517900e-08    0.00   20.89
   62  111737.98        1.86488400e+01       -8.13169900e-08    0.00   20.89
   63  111738.33        1.89946600e+01       -1.16828890e-07    0.00   21.25
   64  111738.58        1.92162200e+01       -1.18868990e-07    0.00   21.25
   65  111738.82        1.95230400e+01       -9.87861900e-08    0.00   21.25
   66  111739.07        1.98723700e+01       -5.75084900e-08    0.00   21.25
   67  111739.31        2.01940900e+01       -1.24011390e-07    0.00   20.80
   68  111739.56        2.04434000e+01       -8.19280900e-08    0.00   20.80
   69  111739.81        2.07522200e+01       -9.72986900e-08    0.00   20.80
   70  111740.05        2.10568000e+01       -9.98397900e-08    0.00   20.80
   71  111740.38        2.13346300e+01       -5.42856900e-08    0.00   21.19
   72  111740.66        2.16515100e+01       -9.43237900e-08    0.00   21.19
   73  111740.90        2.19639900e+01       -1.36159190e-07    0.00   21.19
   74  111741.23        2.22892100e+01       -1.50662190e-07    0.00   21.19
   75  111741.55        2.25632700e+01       -8.95513900e-08    0.00   21.03
   76  111741.80        2.28540800e+01       -1.26800490e-07    0.00   21.03
   77  111742.06        2.31400800e+01       -1.23205690e-07    0.00   21.03
   78  111742.38        2.34823200e+01       -1.55186590e-07    0.00   20.88
   79  111742.63        2.37577000e+01       -2.20325990e-07    0.00   20.88
   80  111742.88        2.40589100e+01       -1.57975690e-07    0.00   20.88
   81  111743.14        2.43839000e+01       -1.53203290e-07    0.00   20.88
   82  111743.45        2.46855500e+01       -1.38142490e-07    0.00   21.26
   83  111743.70        2.49583200e+01       -9.50674900e-08    0.00   21.26
   84  111743.95        2.52624700e+01       -1.28411890e-07    0.00   21.26
   85  111744.33        2.55813400e+01       -1.21534590e-07    0.00   20.79
   86  111744.59        2.58502400e+01       -6.68110900e-08    0.00   20.79
   87  111744.85        2.61542700e+01       -1.05423790e-07    0.00   20.79
   88  111745.10        2.64636600e+01       -1.19864690e-07    0.00   20.79
   89  111745.39        2.67750600e+01       -5.96835900e-08    0.00   21.19
   90  111745.64        2.70529600e+01       -1.13728890e-07    0.00   21.19
   91  111745.88        2.73560200e+01       -1.57981490e-07    0.00   21.19
   92  111746.12        2.76156400e+01       -1.93309290e-07    0.00   21.19
   93  111746.41        2.79813300e+01       -1.55998190e-07    0.00   21.03
   94  111746.67        2.82501900e+01       -1.30339090e-07    0.00   21.03
   95  111746.91        2.85654100e+01       -2.00560790e-07    0.00   21.03
   96  111747.19        2.88793900e+01       -2.24546390e-07    0.00   21.03
   97  111747.50        2.91788500e+01       -1.61018490e-07    0.00   20.88
   98  111747.76        2.94408700e+01       -1.37466590e-07    0.00   20.88
   99  111748.01        2.97483700e+01       -1.40379590e-07    0.00   20.88
  100  111748.33        3.00863100e+01       -1.20980390e-07    0.00   21.26
  101  111748.59        3.03601300e+01       -1.67650190e-07    0.00   21.26
  102  111748.83        3.06750100e+01       -1.65232990e-07    0.00   21.26
  103  111749.07        3.09582000e+01       -1.10320090e-07    0.00   21.26
  104  111749.40        3.13013400e+01       -1.53519090e-07    0.00   20.80
  105  111749.67        3.15809700e+01       -1.46019690e-07    0.00   20.80
  106  111749.92        3.18613400e+01       -1.43726490e-07    0.00   20.80
  107  111750.21        3.21648600e+01       -1.53889190e-07    0.00   21.18
  108  111750.54        3.25148500e+01       -1.57606090e-07    0.00   21.18
  109  111750.80        3.27877500e+01       -1.51965990e-07    0.00   21.18
  110  111751.04        3.30489800e+01       -1.63865890e-07    0.00   21.18
  111  111751.35        3.34107700e+01       -1.39260490e-07    0.00   21.05
  112  111751.61        3.36855600e+01       -1.51656190e-07    0.00   21.05
  113  111751.86        3.39645900e+01       -1.63060190e-07    0.00   21.05
  114  111752.11        3.42763900e+01       -1.58349790e-07    0.00   21.05
  115  111752.37        3.46196600e+01       -1.89462990e-07    0.00   20.87
  116  111752.62        3.48883500e+01       -2.30926590e-07    0.00   20.87
  117  111752.87        3.51747500e+01       -1.22898090e-07    0.00   20.87
  118  111753.12        3.54874300e+01       -1.26864790e-07    0.00   20.87
  119  111753.42        3.58096000e+01       -1.26678790e-07    0.00   21.26
  120  111753.73        3.60699800e+01       -1.32876690e-07    0.00   21.26
  121  111753.97        3.63782800e+01       -1.03684790e-07    0.00   21.26
  122  111754.31        3.66768400e+01       -1.29591790e-07    0.00   20.79
  123  111754.63        3.70075900e+01       -1.36037590e-07    0.00   20.79
  124  111754.89        3.72781000e+01       -7.70959900e-08    0.00   20.79
  125  111755.13        3.75706300e+01       -3.99088900e-08    0.00   20.79
  126  111755.40        3.79494200e+01        9.29110100e-08    0.00   21.18
  127  111755.66        3.81765300e+01        8.02054100e-08    0.00   21.18
  128  111755.90        3.84868800e+01        9.82397100e-08    0.00   21.18
  129  111756.18        3.88366700e+01        1.12987710e-07    0.00   21.18
  130  111756.50        3.91289700e+01        1.49862010e-07    0.00   21.05
  131  111756.75        3.93509600e+01        2.08803610e-07    0.00   21.05
  132  111757.01        3.96620800e+01        2.98734410e-07    0.00   21.05
  133  111757.31        4.00272900e+01        2.88570010e-07    0.00   20.87
  134  111757.56        4.02645700e+01        3.48069310e-07    0.00   20.87
  135  111757.80        4.05574700e+01        4.97685510e-07    0.00   20.87
  136  111758.05        4.08673900e+01        6.19597210e-07    0.00   20.87
  137  111758.36        4.12153400e+01        8.47678210e-07    0.00   21.26
  138  111758.61        4.14498900e+01        1.00417401e-06    0.00   21.26
  139  111758.86        4.17620800e+01        1.19667931e-06    0.00   21.26
  140  111759.10        4.20595300e+01        1.44508921e-06    0.00   21.26
  141  111759.36        4.23841300e+01        1.67106291e-06    0.00   20.81
  142  111759.61        4.26682800e+01        2.10150371e-06    0.00   20.81
  143  111759.85        4.29702700e+01        2.52233791e-06    0.00   20.81
  144  111760.09        4.32841300e+01        3.75620631e-06    0.00   20.81
  145  111760.39        4.35804200e+01        3.83907161e-06    0.00   21.17
  146  111760.64        4.38617200e+01        4.93138111e-06    0.00   21.17
  147  111760.89        4.41741200e+01        5.20204131e-06    0.00   21.17
  148  111761.15        4.44357700e+01        6.50532567e-06    0.00   21.17
  149  111761.47        4.47968600e+01        8.04518207e-06    0.00   21.07
  150  111761.72        4.50685500e+01        1.00721897e-05    0.00   21.07
  151  111761.96        4.53725300e+01        1.21661960e-05    0.00   21.07
  152  111762.29        4.56925600e+01        1.35023290e-05    0.00   20.86
  153  111762.55        4.59699200e+01        1.69316060e-05    0.00   20.86
  154  111762.80        4.62659100e+01        2.03083402e-05    0.00   20.86

File: data/figure9/Ic_2021-10-11_22-00-23870764_Anneal301.txt
# Ic = 37.33 A, n = 21.44 , Tavg = 0.00 K, Anneal301_00K___3600s
#idx    t_s     iHTS_A                vHTS_V                tHTS_K  tTAR_K
    0  124644.34        7.05457900e-02       -2.10231700e-08    0.00   21.25
    1  124644.59        3.74053700e-01        3.72367300e-08    0.00   21.25
    2  124644.87        6.94192500e-01        1.88910300e-08    0.00   21.15
    3  124645.13        9.70339700e-01        8.91747300e-08    0.00   21.15
    4  124645.39        1.27339200e+00        1.02376230e-07    0.00   21.15
    5  124645.65        1.57978800e+00        6.30198300e-08    0.00   21.15
    6  124645.99        1.89705400e+00        4.65955300e-08    0.00   21.12
    7  124646.24        2.17487000e+00        5.66980300e-08    0.00   21.12
    8  124646.50        2.48214200e+00        3.37659300e-08    0.00   21.12
    9  124646.79        2.80321300e+00        4.30007300e-08    0.00   21.25
   10  124647.08        3.08463500e+00        6.15943300e-08    0.00   21.25
   11  124647.32        3.39194500e+00        5.37850300e-08    0.00   21.25
   12  124647.57        3.67331400e+00        7.49197300e-08    0.00   21.25
   13  124647.97        4.01679600e+00        4.36199300e-08    0.00   20.83
   14  124648.21        4.28735500e+00        4.16358300e-08    0.00   20.83
   15  124648.47        4.60102600e+00        7.54761300e-08    0.00   20.83
   16  124648.82        4.92606500e+00        7.07657300e-08    0.00   21.05
   17  124649.13        5.19093500e+00        7.44845300e-08    0.00   21.05
   18  124649.37        5.50610600e+00        4.45488300e-08    0.00   21.05
   19  124649.63        5.76637700e+00        2.70708300e-08    0.00   21.05
   20  124649.92        6.13050600e+00       -2.43713700e-08    0.00   21.14
   21  124650.18        6.41091800e+00        2.34143000e-09    0.00   21.14
   22  124650.42        6.72326800e+00        5.98575300e-08    0.00   21.14
   23  124650.76        7.04556200e+00        2.76906300e-08    0.00   20.80
   24  124651.03        7.31932400e+00        5.67586300e-08    0.00   20.80
   25  124651.28        7.61119800e+00        7.92568300e-08    0.00   20.80
   26  124651.52        7.90756100e+00        3.86608300e-08    0.00   20.80
   27  124651.86        8.25179200e+00        2.16167300e-08    0.00   21.25
   28  124652.12        8.50187500e+00        1.57907300e-08    0.00   21.25
   29  124652.38        8.82671500e+00       -2.97634700e-08    0.00   21.25
   30  124652.64        9.11935300e+00        1.41793300e-08    0.00   21.25
   31  124652.90        9.44582000e+00        6.51257300e-08    0.00   20.81
   32  124653.14        9.71866000e+00        5.44034300e-08    0.00   20.81
   33  124653.40        9.99938700e+00        2.27323300e-08    0.00   20.81
   34  124653.65        1.03416200e+01        1.10373000e-09    0.00   20.81
   35  124653.90        1.06240700e+01        1.04650300e-08    0.00   21.07
   36  124654.15        1.09190100e+01        3.50103300e-08    0.00   21.07
   37  124654.39        1.11977300e+01       -4.65587000e-09    0.00   21.07
   38  124654.65        1.14866900e+01       -3.23037000e-09    0.00   21.07
   39  124654.92        1.18328500e+01       -3.01290700e-08    0.00   21.12
   40  124655.17        1.20765500e+01       -4.95903700e-08    0.00   21.12
   41  124655.41        1.23761800e+01       -3.94258700e-08    0.00   21.12
   42  124655.69        1.27239700e+01       -4.72971700e-08    0.00   21.12
   43  124656.00        1.30266200e+01       -2.83936700e-08    0.00   20.80
   44  124656.24        1.32748200e+01       -5.49204700e-08    0.00   20.80
   45  124656.49        1.35817300e+01       -9.59502700e-08    0.00   20.80
   46  124656.88        1.39273700e+01       -4.60575700e-08    0.00   21.24
   47  124657.14        1.41632000e+01       -5.65939700e-08    0.00   21.24
   48  124657.39        1.44749500e+01       -8.70873700e-08    0.00   21.24
   49  124657.63        1.47964500e+01       -7.23984700e-08    0.00   21.24
   50  124657.89        1.51169000e+01       -3.97357700e-08    0.00   20.81
   51  124658.13        1.53704600e+01       -5.50444700e-08    0.00   20.81
   52  124658.38        1.56771200e+01       -6.40313700e-08    0.00   20.81
   53  124658.62        1.59616800e+01       -1.03945570e-07    0.00   20.81
   54  124658.87        1.62941700e+01       -6.84937700e-08    0.00   21.07
   55  124659.14        1.65737600e+01       -8.59717700e-08    0.00   21.07
   56  124659.39        1.68853800e+01       -9.20456700e-08    0.00   21.07
   57  124659.65        1.71900100e+01       -4.00437700e-08    0.00   21.07
   58  124659.97        1.75110900e+01        2.60023000e-09    0.00   21.11
   59  124660.23        1.77868700e+01       -6.70636700e-08    0.00   21.11
   60  124660.48        1.80848400e+01       -9.54498700e-08    0.00   21.11
   61  124660.84        1.84194300e+01       -1.03445070e-07    0.00   21.11
   62  124661.10        1.86898500e+01       -1.04932570e-07    0.00   21.14
   63  124661.35        1.89958200e+01        1.80354630e-07    0.00   21.14
   64  124661.59        1.92755500e+01        4.19529830e-07    0.00   21.14
   65  124661.91        1.96135200e+01        4.58638330e-07    0.00   21.03
   66  124662.21        1.98900100e+01        4.29880230e-07    0.00   21.03
   67  124662.46        2.01921900e+01        4.38557230e-07    0.00   21.03
   68  124662.86        2.05205600e+01        4.26409430e-07    0.00   20.79
   69  124663.12        2.07836400e+01        4.02857630e-07    0.00   20.79
   70  124663.37        2.10939900e+01        4.15191330e-07    0.00   20.79
   71  124663.61        2.13603800e+01        4.27215130e-07    0.00   20.79
   72  124663.88        2.17200500e+01        4.67811130e-07    0.00   21.09
   73  124664.14        2.19967700e+01        4.57832530e-07    0.00   21.09
   74  124664.38        2.23023900e+01        4.18166330e-07    0.00   21.09
   75  124664.65        2.26024400e+01        4.27772930e-07    0.00   21.09
   76  124664.91        2.29249100e+01        4.21699130e-07    0.00   21.09
   77  124665.16        2.31994300e+01        4.34280730e-07    0.00   21.09
   78  124665.42        2.34570900e+01        4.13885830e-07    0.00   21.09
   79  124665.69        2.38448600e+01        3.99749430e-07    0.00   21.09
   80  124665.99        2.41234900e+01        4.14744230e-07    0.00   20.80
   81  124666.24        2.43933200e+01        4.06377130e-07    0.00   20.80
   82  124666.48        2.46854500e+01        3.71235230e-07    0.00   20.80
   83  124666.78        2.50315300e+01        3.99745430e-07    0.00   21.23
   84  124667.05        2.52826900e+01        3.90820530e-07    0.00   21.23
   85  124667.29        2.55802600e+01        3.93299630e-07    0.00   21.23
   86  124667.54        2.58784000e+01        4.29805030e-07    0.00   21.23
   87  124667.90        2.61762000e+01        3.84188730e-07    0.00   20.79
   88  124668.15        2.64967100e+01        3.77247130e-07    0.00   20.79
   89  124668.40        2.67742200e+01        3.96832430e-07    0.00   20.79
   90  124668.70        2.71035300e+01        3.67082730e-07    0.00   20.79
   91  124669.05        2.74152900e+01        3.73714430e-07    0.00   21.09
   92  124669.30        2.76699100e+01        3.80222130e-07    0.00   21.09
   93  124669.56        2.79636200e+01        3.75139930e-07    0.00   21.09
   94  124669.86        2.83191000e+01        3.97142330e-07    0.00   21.08
   95  124670.14        2.85966600e+01        4.57323530e-07    0.00   21.08
   96  124670.38        2.88728600e+01        4.57881330e-07    0.00   21.08
   97  124670.64        2.92144000e+01        4.12513030e-07    0.00   21.08
   98  124670.92        2.95256900e+01        4.06625030e-07    0.00   20.80
   99  124671.18        2.97711000e+01        4.02720330e-07    0.00   20.80
  100  124671.42        3.00829400e+01        4.09790030e-07    0.00   20.80
  101  124671.82        3.04258800e+01        4.28510730e-07    0.00   21.24
  102  124672.08        3.07118100e+01        3.73350630e-07    0.00   21.24
  103  124672.32        3.09879400e+01        3.37527030e-07    0.00   21.24
  104  124672.57        3.12946900e+01        3.69508030e-07    0.00   21.24
  105  124672.94        3.16584700e+01        4.35019330e-07    0.00   20.78
  106  124673.20        3.18945600e+01        4.17665330e-07    0.00   20.78
  107  124673.45        3.22096900e+01        4.05579530e-07    0.00   20.78
  108  124673.76        3.25625400e+01        3.85126530e-07    0.00   21.10
  109  124674.06        3.28396000e+01        3.81531830e-07    0.00   21.10
  110  124674.30        3.31032700e+01        4.22499630e-07    0.00   21.10
  111  124674.54        3.33954700e+01        4.30866730e-07    0.00   21.10
  112  124674.85        3.37675200e+01        4.22995430e-07    0.00   21.07
  113  124675.11        3.40029300e+01        4.17851230e-07    0.00   21.07
  114  124675.36        3.43088000e+01        3.92997830e-07    0.00   21.07
  115  124675.60        3.46103800e+01        3.49984730e-07    0.00   21.07
  116  124675.94        3.49598800e+01        3.60459130e-07    0.00   20.81
  117  124676.18        3.52175500e+01        3.79796430e-07    0.00   20.81
  118  124676.43        3.55255800e+01        3.81407830e-07    0.00   20.81
  119  124676.76        3.58798700e+01        4.08926330e-07    0.00   21.24
  120  124677.01        3.61084900e+01        4.98051530e-07    0.00   21.24
  121  124677.26        3.63976600e+01        4.84230330e-07    0.00   21.24
  122  124677.50        3.67285100e+01        4.51443630e-07    0.00   21.24
  123  124677.78        3.70790900e+01        4.32788030e-07    0.00   20.78
  124  124678.03        3.73260000e+01        4.83486530e-07    0.00   20.78
  125  124678.28        3.76309500e+01        5.27677230e-07    0.00   20.78
  126  124678.52        3.79387500e+01        4.95510330e-07    0.00   20.78
  127  124678.77        3.82540800e+01        5.27181430e-07    0.00   21.10
  128  124679.03        3.85546300e+01        5.80668930e-07    0.00   21.10
  129  124679.28        3.88320900e+01        6.37751130e-07    0.00   21.10
  130  124679.53        3.91365300e+01        6.96196930e-07    0.00   21.10
  131  124679.91        3.94503800e+01        8.36454430e-07    0.00   21.07
  132  124680.16        3.97207800e+01        9.22356730e-07    0.00   21.07
  133  124680.42        4.00244100e+01        9.50061130e-07    0.00   21.07
  134  124680.72        4.03321500e+01        1.04395863e-06    0.00   21.07
  135  124681.04        4.06302700e+01        1.20739613e-06    0.00   20.81
  136  124681.29        4.09142500e+01        1.37256893e-06    0.00   20.81
  137  124681.53        4.11921000e+01        1.49547243e-06    0.00   20.81
  138  124681.90        4.15183400e+01        1.75609233e-06    0.00   21.24
  139  124682.16        4.17908400e+01        2.13664063e-06    0.00   21.24
  140  124682.41        4.20829300e+01        2.35065263e-06    0.00   21.24
  141  124682.69        4.24216500e+01        2.66104123e-06    0.00   21.24
  142  124682.99        4.27199400e+01        3.15581603e-06    0.00   20.77
  143  124683.23        4.30045300e+01        3.64514153e-06    0.00   20.77
  144  124683.48        4.33147400e+01        4.94458773e-06    0.00   20.77
  145  124683.84        4.36391300e+01        5.16281404e-06    0.00   21.12
  146  124684.09        4.39039500e+01        6.76787136e-06    0.00   21.12
  147  124684.33        4.42128800e+01        6.92356136e-06    0.00   21.12
  148  124684.58        4.44882600e+01        9.00052300e-06    0.00   21.12
  149  124684.93        4.48193800e+01        1.04537330e-05    0.00   21.05
  150  124685.18        4.51041600e+01        1.23533121e-05    0.00   21.05
  151  124685.44        4.54152300e+01        1.39425036e-05    0.00   21.05
  152  124685.78        4.57428400e+01        1.71301976e-05    0.00   21.18
  153  124686.07        4.60352500e+01        2.12216711e-05    0.00   21.18
