Repository: shortlab/2024-CryoHTS-Facility

# 2024-CryoHTS-Facility
Data repository for Alexis' RSI paper on the cryogenic HTS irradiation facility

File: data/figure9/Ic_2021-10-02_20-10-54075093_Anneal100.txt
# Ic = 37.75 A, n = 27.15 , Tavg = 0.00 K, Anneal100_00K___3600s
#idx    t_s     iHTS_A                vHTS_V                tHTS_K  tTAR_K
    0  7464.07        7.90174000e-02        6.38015700e-08    0.00   20.90
    1  7464.39        4.20433800e-01        8.41308700e-08    0.00   21.11
    2  7464.65        6.77488400e-01        1.07930970e-07    0.00   21.11
    3  7464.90        9.71138900e-01        1.11835670e-07    0.00   21.11
    4  7465.14        1.28048600e+00        1.15678370e-07    0.00   21.11
    5  7465.38        1.59277800e+00        1.35387870e-07    0.00   20.82
    6  7465.63        1.90258000e+00        1.05142070e-07    0.00   20.82
    7  7465.88        2.17670400e+00        7.97306700e-08    0.00   20.82
    8  7466.14        2.46568200e+00        7.10535700e-08    0.00   20.82
    9  7466.47        2.80771500e+00        1.17228270e-07    0.00   21.05
   10  7466.74        3.11406900e+00        1.10100570e-07    0.00   21.05
   11  7466.99        3.39243300e+00        4.17372700e-08    0.00   21.05
   12  7467.33        3.72050600e+00        6.39259700e-08    0.00   21.13
   13  7467.60        4.00577700e+00        7.70655700e-08    0.00   21.13
   14  7467.84        4.27538500e+00        5.16539700e-08    0.00   21.13
   15  7468.08        4.59991700e+00        5.33274700e-08    0.00   21.13
   16  7468.43        4.91414600e+00        8.63624700e-08    0.00   20.82
   17  7468.68        5.19618500e+00        3.30601700e-08    0.00   20.82
   18  7468.93        5.51537800e+00        6.58472700e-08    0.00   20.82
   19  7469.17        5.79214300e+00        1.00555770e-07    0.00   20.82
   20  7469.51        6.14316400e+00        3.83284700e-08    0.00   21.24
   21  7469.76        6.43835700e+00        3.35560700e-08    0.00   21.24
   22  7470.01        6.72473400e+00        7.31608700e-08    0.00   21.24
   23  7470.32        7.06329000e+00        3.01471700e-08    0.00   21.24
   24  7470.63        7.35889500e+00        7.20452700e-08    0.00   20.87
   25  7470.87        7.63334500e+00        8.97093700e-08    0.00   20.87
   26  7471.11        7.90856800e+00        4.98347000e-09    0.00   20.87
   27  7471.42        8.24729900e+00        5.22747700e-08    0.00   21.16
   28  7471.69        8.53305700e+00        7.35984700e-08    0.00   21.16
   29  7471.94        8.82857200e+00        5.74847700e-08    0.00   21.16
   30  7472.18        9.10579500e+00        9.09536700e-08    0.00   21.16
   31  7472.43        9.40199800e+00        4.78159700e-08    0.00   21.00
   32  7472.70        9.74630100e+00        6.66576700e-08    0.00   21.00
   33  7472.94        1.00321700e+01        1.06882370e-07    0.00   21.00
   34  7473.19        1.03105400e+01        3.08955700e-08    0.00   21.00
   35  7473.47        1.06430900e+01        1.51527700e-08    0.00   20.96
   36  7473.72        1.09703700e+01        8.42598700e-08    0.00   20.96
   37  7473.96        1.11953000e+01        3.18872700e-08    0.00   20.96
   38  7474.27        1.14867400e+01        8.56234700e-08    0.00   20.96
   39  7474.54        1.18345700e+01        5.37659700e-08    0.00   21.27
   40  7474.79        1.20799800e+01       -7.15983000e-09    0.00   21.27
   41  7475.03        1.23711300e+01        3.64117700e-08    0.00   21.27
   42  7475.32        1.27304800e+01       -3.43687300e-08    0.00   20.73
   43  7475.59        1.30258500e+01        1.98012700e-08    0.00   20.73
   44  7475.85        1.32601300e+01        4.06883700e-08    0.00   20.73
   45  7476.09        1.35850800e+01        3.18252700e-08    0.00   20.73
   46  7476.43        1.39215500e+01        3.95107700e-08    0.00   21.14
   47  7476.70        1.41896300e+01        4.79399700e-08    0.00   21.14
   48  7476.96        1.44738200e+01        8.08717000e-09    0.00   21.14
   49  7477.21        1.47959400e+01       -7.13730000e-10    0.00   21.14
   50  7477.52        1.51211100e+01        2.99669700e-08    0.00   21.01
   51  7477.78        1.53780800e+01       -2.30247300e-08    0.00   21.01
   52  7478.03        1.56780300e+01        2.39556700e-08    0.00   21.01
   53  7478.37        1.60250200e+01        4.75078700e-08    0.00   20.87
   54  7478.61        1.63018600e+01        8.70877000e-09    0.00   20.87
   55  7478.87        1.65720700e+01        5.10407700e-08    0.00   20.87
   56  7479.12        1.68614300e+01        7.34772700e-08    0.00   20.87
   57  7479.43        1.72326300e+01        3.92026700e-08    0.00   21.27
   58  7479.72        1.75210800e+01        8.08897000e-09    0.00   21.27
   59  7479.97        1.77875800e+01        4.32932700e-08    0.00   21.27
   60  7480.27        1.81574100e+01       -2.97804300e-08    0.00   21.27
   61  7480.56        1.84117500e+01       -2.96565300e-08    0.00   20.66
   62  7480.82        1.86885400e+01        7.34517000e-09    0.00   20.66
   63  7481.06        1.89994300e+01       -4.65769300e-08    0.00   20.66
   64  7481.42        1.92638200e+01        1.19936700e-08    0.00   21.21
   65  7481.68        1.95890200e+01        3.56078700e-08    0.00   21.21
   66  7481.92        1.98905400e+01       -2.45122300e-08    0.00   21.21
   67  7482.17        2.01988300e+01        1.41009700e-08    0.00   21.21
   68  7482.49        2.05051100e+01        7.84107000e-09    0.00   20.54
   69  7482.74        2.08168400e+01       -1.39757300e-08    0.00   20.54
   70  7482.98        2.10950100e+01       -9.45123000e-09    0.00   20.54
   71  7483.23        2.14403200e+01       -2.45728300e-08    0.00   20.54
   72  7483.58        2.17213100e+01        2.01166700e-08    0.00   20.68
   73  7483.83        2.19963700e+01       -2.14706300e-08    0.00   20.68
   74  7484.09        2.23013600e+01       -4.13041300e-08    0.00   20.68
   75  7484.42        2.26106100e+01        2.32947000e-09    0.00   21.26
   76  7484.68        2.28980100e+01        5.67637000e-09    0.00   21.26
   77  7484.92        2.32022400e+01       -1.42810300e-08    0.00   21.26
   78  7485.16        2.34816800e+01       -8.45503000e-09    0.00   21.26
   79  7485.49        2.38237400e+01        5.80489700e-08    0.00   21.12
   80  7485.75        2.41356500e+01       -1.63264300e-08    0.00   21.12
   81  7486.00        2.44088400e+01       -4.54567300e-08    0.00   21.12
   82  7486.28        2.47405700e+01       -2.28342300e-08    0.00   20.89
   83  7486.54        2.50187800e+01       -2.14087300e-08    0.00   20.89
   84  7486.79        2.53076900e+01       -4.24043000e-09    0.00   20.89
   85  7487.05        2.55701000e+01       -1.87436300e-08    0.00   20.89
   86  7487.47        2.59157300e+01       -6.21912300e-08    0.00   20.89
   87  7487.71        2.62439300e+01       -6.49183300e-08    0.00   21.02
   88  7487.96        2.64953900e+01       -1.09341300e-08    0.00   21.02
   89  7488.21        2.68002100e+01       -5.94641300e-08    0.00   21.02
   90  7488.56        2.71113000e+01       -4.89276300e-08    0.00   20.81
   91  7488.82        2.73945100e+01       -2.44303000e-09    0.00   20.81
   92  7489.07        2.76706800e+01        1.77347000e-09    0.00   20.81
   93  7489.38        2.80121000e+01       -5.78433000e-09    0.00   21.21
   94  7489.66        2.82909200e+01       -4.08610300e-08    0.00   21.21
   95  7489.91        2.85951600e+01       -6.08804300e-08    0.00   21.21
   96  7490.15        2.88582500e+01       -4.45178300e-08    0.00   21.21
   97  7490.47        2.92178200e+01        3.64017000e-09    0.00   21.13
   98  7490.77        2.95209400e+01       -2.72875300e-08    0.00   21.13
   99  7491.01        2.97758900e+01       -5.72856300e-08    0.00   21.13
  100  7491.33        3.01402800e+01       -5.05298300e-08    0.00   21.13
  101  7491.69        3.04046900e+01       -1.61932300e-08    0.00   21.16
  102  7491.94        3.07125400e+01       -4.88564300e-08    0.00   21.16
  103  7492.21        3.09853100e+01       -6.02863000e-09    0.00   21.16
  104  7492.50        3.13198000e+01        1.16355700e-08    0.00   21.03
  105  7492.76        3.16262900e+01       -1.52015300e-08    0.00   21.03
  106  7493.00        3.18913500e+01       -3.58407300e-08    0.00   21.03
  107  7493.30        3.22240700e+01        3.76417000e-09    0.00   21.03
  108  7493.56        3.25475500e+01       -2.74115300e-08    0.00   20.91
  109  7493.83        3.28182300e+01       -2.47464300e-08    0.00   20.91
  110  7494.08        3.30905500e+01       -8.00941300e-08    0.00   20.91
  111  7494.34        3.34454800e+01       -8.12097300e-08    0.00   21.27
  112  7494.59        3.37622600e+01       -4.60053300e-08    0.00   21.27
  113  7494.84        3.39847400e+01       -8.44946300e-08    0.00   21.27
  114  7495.09        3.42809400e+01       -6.65864300e-08    0.00   21.27
  115  7495.39        3.46473700e+01       -1.05451430e-07    0.00   21.27
  116  7495.73        3.49411900e+01       -6.65302300e-08    0.00   20.77
  117  7495.97        3.52025900e+01       -1.85581300e-08    0.00   20.77
  118  7496.33        3.55719400e+01        3.38764700e-08    0.00   21.21
  119  7496.59        3.58697100e+01       -3.83916300e-08    0.00   21.21
  120  7496.84        3.61090400e+01       -4.86073000e-09    0.00   21.21
  121  7497.09        3.64164000e+01        6.00317700e-08    0.00   21.21
  122  7497.48        3.67617900e+01        8.21584700e-08    0.00   21.02
  123  7497.73        3.70587700e+01        6.60437700e-08    0.00   21.02
  124  7497.98        3.73172700e+01        1.15503470e-07    0.00   21.02
  125  7498.28        3.76384100e+01        1.32051970e-07    0.00   21.02
  126  7498.54        3.79709200e+01        1.79032370e-07    0.00   20.84
  127  7498.78        3.82262700e+01        2.84459470e-07    0.00   20.84
  128  7499.03        3.85187900e+01        3.35468570e-07    0.00   20.84
  129  7499.41        3.88709000e+01        4.73062970e-07    0.00   21.26
  130  7499.65        3.91602200e+01        6.38114270e-07    0.00   21.26
  131  7499.89        3.94047100e+01        6.61232570e-07    0.00   21.26
  132  7500.15        3.97165100e+01        7.92629070e-07    0.00   21.26
  133  7500.41        4.00516700e+01        1.00961917e-06    0.00   20.74
  134  7500.69        4.02963900e+01        1.18588877e-06    0.00   20.74
  135  7500.93        4.05962600e+01        1.45425497e-06    0.00   20.74
  136  7501.17        4.08977500e+01        1.67557707e-06    0.00   20.74
  137  7501.50        4.12289300e+01        2.09064837e-06    0.00   21.18
  138  7501.76        4.15085900e+01        2.63774057e-06    0.00   21.18
  139  7502.00        4.17844300e+01        2.94385677e-06    0.00   21.18
  140  7502.37        4.21512800e+01        4.31756817e-06    0.00   21.05
  141  7502.64        4.24234100e+01        4.56021757e-06    0.00   21.05
  142  7502.88        4.26839700e+01        5.94638677e-06    0.00   21.05
  143  7503.13        4.29730300e+01        7.38641617e-06    0.00   21.05
  144  7503.45        4.33540900e+01        8.75541707e-06    0.00   20.86
  145  7503.70        4.36121800e+01        1.01599323e-05    0.00   20.86
  146  7503.95        4.38965300e+01        1.18583537e-05    0.00   20.86
  147  7504.28        4.42056600e+01        1.42499527e-05    0.00   20.86
  148  7504.64        4.45173400e+01        1.67785881e-05    0.00   21.19
  149  7504.89        4.47977700e+01        2.05998037e-05    0.00   21.19

File: data/figure9/Ic_2021-10-03_00-27-24854850_Anneal106.txt
# Ic = 37.98 A, n = 28.39 , Tavg = 0.00 K, Anneal106_00K___3600s
#idx    t_s     iHTS_A                vHTS_V                tHTS_K  tTAR_K
    0  22855.26        1.41296100e-01       -3.20185100e-08    0.00   21.24
    1  22855.56        3.99004200e-01        2.28951900e-08    0.00   20.90
    2  22855.81        6.75986400e-01        3.70883900e-08    0.00   20.90
    3  22856.05        9.77871900e-01        4.85919000e-09    0.00   20.90
    4  22856.31        1.29609700e+00        2.90930900e-08    0.00   20.98
    5  22856.58        1.59785700e+00       -4.12781000e-09    0.00   20.98
    6  22856.87        1.87524900e+00       -1.33627100e-08    0.00   20.98
    7  22857.11        2.16366400e+00        1.92383900e-08    0.00   20.98
    8  22857.37        2.52552800e+00       -3.04690100e-08    0.00   21.12
    9  22857.65        2.80065100e+00       -1.06356100e-08    0.00   21.12
   10  22857.90        3.08644900e+00        2.18414900e-08    0.00   21.12
   11  22858.15        3.37499600e+00       -5.55331000e-09    0.00   21.12
   12  22858.50        3.71375900e+00       -1.63377100e-08    0.00   20.80
   13  22858.78        3.99624800e+00       -4.69555100e-08    0.00   20.80
   14  22859.02        4.29733100e+00       -5.94134100e-08    0.00   20.80
   15  22859.28        4.66943100e+00       -1.68964100e-08    0.00   21.23
   16  22859.57        4.92115500e+00       -7.59643100e-08    0.00   21.23
   17  22859.82        5.18094100e+00       -7.08216100e-08    0.00   21.23
   18  22860.08        5.51076400e+00       -4.96866100e-08    0.00   21.23
   19  22860.41        5.84120200e+00       -8.99112100e-08    0.00   21.23
   20  22860.67        6.11095000e+00       -6.06570100e-08    0.00   20.89
   21  22860.91        6.41684400e+00       -2.09282100e-08    0.00   20.89
   22  22861.17        6.72919000e+00       -6.49955100e-08    0.00   20.89
   23  22861.51        7.04331800e+00       -9.81544100e-08    0.00   21.00
   24  22861.77        7.36322800e+00       -4.85090100e-08    0.00   21.00
   25  22862.01        7.64074400e+00       -7.44164100e-08    0.00   21.00
   26  22862.28        7.91940800e+00       -5.12981100e-08    0.00   21.00
   27  22862.56        8.25663400e+00       -6.80945100e-08    0.00   21.16
   28  22862.83        8.53594100e+00       -9.95800100e-08    0.00   21.16
   29  22863.07        8.81790500e+00       -9.96420100e-08    0.00   21.16
   30  22863.35        9.15570400e+00       -1.43709210e-07    0.00   20.80
   31  22863.61        9.45105300e+00       -1.31375410e-07    0.00   20.80
   32  22863.86        9.72584600e+00       -6.65450100e-08    0.00   20.80
   33  22864.12        9.98988100e+00       -1.49225410e-07    0.00   20.80
   34  22864.36        1.03519900e+01       -1.15880510e-07    0.00   21.14
   35  22864.61        1.06484000e+01       -8.45190100e-08    0.00   21.14
   36  22864.85        1.09553300e+01       -1.25549310e-07    0.00   21.14
   37  22865.10        1.11811400e+01       -8.39612100e-08    0.00   21.14
   38  22865.38        1.15687700e+01       -1.34534810e-07    0.00   21.14
   39  22865.67        1.18191100e+01       -1.49408410e-07    0.00   20.88
   40  22865.92        1.20821200e+01       -1.02428110e-07    0.00   20.88
   41  22866.18        1.23867900e+01       -1.67444410e-07    0.00   20.88
   42  22866.45        1.27271000e+01       -1.46247510e-07    0.00   20.99
   43  22866.71        1.30512600e+01       -9.36270100e-08    0.00   20.99
   44  22866.95        1.32782300e+01       -1.15691710e-07    0.00   20.99
   45  22867.21        1.36141400e+01       -9.74697100e-08    0.00   20.99
   46  22867.56        1.38833100e+01       -1.17365110e-07    0.00   21.19
   47  22867.82        1.41749300e+01       -1.73022510e-07    0.00   21.19
   48  22868.06        1.44773500e+01       -1.43334410e-07    0.00   21.19
   49  22868.57        1.48180200e+01       -1.66452710e-07    0.00   20.77
   50  22868.82        1.51028100e+01       -1.42714710e-07    0.00   20.77
   51  22869.06        1.53714500e+01       -1.54800610e-07    0.00   20.77
   52  22869.42        1.57157100e+01       -1.35401110e-07    0.00   21.06
   53  22869.69        1.59957900e+01       -1.56226110e-07    0.00   21.06
   54  22869.94        1.62714600e+01       -1.77671010e-07    0.00   21.06
   55  22870.18        1.65792600e+01       -1.55730310e-07    0.00   21.06
   56  22870.47        1.69213700e+01       -1.56474110e-07    0.00   20.88
   57  22870.72        1.72339800e+01       -2.00045510e-07    0.00   20.88
   58  22870.97        1.74823700e+01       -1.82567410e-07    0.00   20.88
   59  22871.27        1.78480700e+01       -2.06680310e-07    0.00   20.88
   60  22871.56        1.81365800e+01       -2.07427810e-07    0.00   20.99
   61  22871.80        1.83876300e+01       -1.97511910e-07    0.00   20.99
   62  22872.05        1.86916600e+01       -2.23915110e-07    0.00   20.99
   63  22872.50        1.90499700e+01       -2.04081710e-07    0.00   20.83
   64  22872.76        1.93193500e+01       -1.97016110e-07    0.00   20.83
   65  22873.02        1.95855500e+01       -1.41978410e-07    0.00   20.83
   66  22873.28        1.99505900e+01       -2.01292610e-07    0.00   20.78
   67  22873.59        2.02505700e+01       -1.99681210e-07    0.00   20.78
   68  22873.84        2.04705400e+01       -2.10589510e-07    0.00   20.78
   69  22874.09        2.07955200e+01       -2.69779810e-07    0.00   20.78
   70  22874.45        2.11307900e+01       -2.04143710e-07    0.00   21.15
   71  22874.70        2.14016300e+01       -1.64476910e-07    0.00   21.15
   72  22874.96        2.16914400e+01       -2.15238010e-07    0.00   21.15
   73  22875.20        2.20254700e+01       -2.02222310e-07    0.00   21.15
   74  22875.51        2.23352400e+01       -1.68009710e-07    0.00   21.22
   75  22875.78        2.25924600e+01       -2.11271310e-07    0.00   21.22
   76  22876.02        2.28953600e+01       -2.16415610e-07    0.00   21.22
   77  22876.34        2.32469400e+01       -1.53754510e-07    0.00   20.99
   78  22876.62        2.35237400e+01       -1.69559210e-07    0.00   20.99
   79  22876.88        2.37979500e+01       -1.82884810e-07    0.00   20.99
   80  22877.12        2.40804900e+01       -2.12819310e-07    0.00   20.99
   81  22877.39        2.44460000e+01       -2.31473610e-07    0.00   21.19
   82  22877.67        2.46970000e+01       -2.03458310e-07    0.00   21.19
   83  22877.91        2.49933000e+01       -2.12445310e-07    0.00   21.19
   84  22878.15        2.52776200e+01       -1.98685810e-07    0.00   21.19
   85  22878.48        2.56157400e+01       -1.73212310e-07    0.00   21.04
   86  22878.77        2.58962100e+01       -2.18705210e-07    0.00   21.04
   87  22879.03        2.61697500e+01       -2.67854810e-07    0.00   21.04
   88  22879.32        2.65605700e+01       -2.20192710e-07    0.00   21.24
   89  22879.58        2.68218500e+01       -2.46843810e-07    0.00   21.24
   90  22879.83        2.70889500e+01       -2.11081710e-07    0.00   21.24
   91  22880.09        2.73938300e+01       -2.02156710e-07    0.00   21.24
   92  22880.44        2.77090600e+01       -2.32092710e-07    0.00   20.87
   93  22880.69        2.79926000e+01       -2.54281310e-07    0.00   20.87
   94  22880.93        2.82872100e+01       -2.41265610e-07    0.00   20.87
   95  22881.18        2.85965900e+01       -2.77771510e-07    0.00   20.87
   96  22881.45        2.89061100e+01       -2.24655210e-07    0.00   20.99
   97  22881.69        2.91954500e+01       -1.97260310e-07    0.00   20.99
   98  22881.93        2.94950200e+01       -2.43311010e-07    0.00   20.99
   99  22882.24        2.97594800e+01       -1.80959810e-07    0.00   20.99
  100  22882.48        3.01223600e+01       -1.88583210e-07    0.00   21.12
  101  22882.73        3.04300500e+01       -2.18519210e-07    0.00   21.12
  102  22882.97        3.07072100e+01       -1.93602510e-07    0.00   21.12
  103  22883.27        3.10474500e+01       -2.03393710e-07    0.00   21.12
  104  22883.60        3.13399300e+01       -2.06181710e-07    0.00   20.80
  105  22883.84        3.16181300e+01       -2.16098410e-07    0.00   20.80
  106  22884.09        3.19049100e+01       -2.55021410e-07    0.00   20.80
  107  22884.42        3.22445600e+01       -2.27750510e-07    0.00   21.08
  108  22884.66        3.25247300e+01       -2.15788510e-07    0.00   21.08
  109  22884.91        3.28209900e+01       -2.62149110e-07    0.00   21.08
  110  22885.15        3.31107600e+01       -2.08351010e-07    0.00   21.08
  111  22885.46        3.34533300e+01       -2.15788510e-07    0.00   20.87
  112  22885.71        3.37764200e+01       -2.47336010e-07    0.00   20.87
  113  22885.97        3.40064900e+01       -2.02153110e-07    0.00   20.87
  114  22886.26        3.43168300e+01       -2.41571910e-07    0.00   20.87
  115  22886.51        3.46488100e+01       -2.67851210e-07    0.00   20.99
  116  22886.76        3.49710100e+01       -1.91678610e-07    0.00   20.99
  117  22887.00        3.51940100e+01       -2.28432310e-07    0.00   20.99
  118  22887.39        3.55814800e+01       -1.82691610e-07    0.00   21.08
  119  22887.64        3.58404200e+01       -1.66329010e-07    0.00   21.08
  120  22887.88        3.61260000e+01       -2.12813510e-07    0.00   21.08
  121  22888.13        3.64353400e+01       -1.71659210e-07    0.00   21.08
  122  22888.39        3.67705000e+01       -7.03850100e-08    0.00   20.77
  123  22888.64        3.70819600e+01       -1.01622610e-07    0.00   20.77
  124  22888.88        3.73289000e+01       -3.06513100e-08    0.00   20.77
  125  22889.13        3.76345700e+01       -2.83515100e-08    0.00   20.77
  126  22889.53        3.79877000e+01        2.76206900e-08    0.00   21.20
  127  22889.79        3.82326200e+01        1.39369590e-07    0.00   21.20
  128  22890.04        3.85379100e+01        2.35437590e-07    0.00   21.20
  129  22890.40        3.88955100e+01        3.15267090e-07    0.00   21.20
  130  22890.65        3.91873800e+01        4.65938990e-07    0.00   20.79
  131  22890.90        3.94239200e+01        5.09758390e-07    0.00   20.79
  132  22891.15        3.97106100e+01        6.30308290e-07    0.00   20.79
  133  22891.54        4.00623500e+01        8.59198190e-07    0.00   21.00
  134  22891.79        4.03254100e+01        1.12632939e-06    0.00   21.00
  135  22892.03        4.05983900e+01        1.30061539e-06    0.00   21.00
  136  22892.28        4.09186400e+01        1.62600719e-06    0.00   21.00
  137  22892.55        4.12502900e+01        2.04907849e-06    0.00   21.17
  138  22892.81        4.14968100e+01        2.42640899e-06    0.00   21.17
  139  22893.06        4.17838800e+01        2.93761499e-06    0.00   21.17
  140  22893.32        4.21441100e+01        4.33710949e-06    0.00   20.79
  141  22893.59        4.24224800e+01        4.53618729e-06    0.00   20.79
  142  22893.84        4.26991000e+01        5.91993909e-06    0.00   20.79
  143  22894.08        4.30133400e+01        7.17874039e-06    0.00   20.79
  144  22894.37        4.33680700e+01        8.77328409e-06    0.00   21.25
  145  22894.65        4.35974300e+01        1.00447899e-05    0.00   21.25
  146  22894.89        4.39107300e+01        1.24495776e-05    0.00   21.25
  147  22895.14        4.42157600e+01        1.47124438e-05    0.00   21.25
  148  22895.40        4.44800100e+01        1.73617514e-05    0.00   20.87
  149  22895.67        4.48185200e+01        2.04033882e-05    0.00   20.87

File: data/figure9/Ic_2021-10-03_04-52-00113089_Anneal112.txt
# Ic = 37.97 A, n = 28.62 , Tavg = 0.00 K, Anneal112_00K___3600s
#idx    t_s     iHTS_A                vHTS_V                tHTS_K  tTAR_K
    0  38730.23        8.89024400e-02        1.71427000e-08    0.00   21.23
    1  38730.47        3.77447600e-01        1.89983000e-08    0.00   21.26
    2  38730.73        6.46316900e-01        1.78796000e-08    0.00   21.26
    3  38730.97        9.38821200e-01        1.95530000e-08    0.00   21.26
    4  38731.30        1.27457000e+00        5.14724000e-08    0.00   20.89
    5  38731.60        1.55863900e+00        4.67800000e-09    0.00   20.89
    6  38731.85        1.83769000e+00       -1.94939000e-08    0.00   20.89
    7  38732.09        2.12244400e+00       -6.05862000e-08    0.00   20.89
    8  38732.39        2.49136600e+00       -2.20970000e-08    0.00   21.16
    9  38732.67        2.74232100e+00        2.77963000e-08    0.00   21.16
   10  38732.91        3.04935200e+00        1.96770000e-08    0.00   21.16
   11  38733.16        3.33759000e+00       -1.31100000e-08    0.00   21.16
   12  38733.40        3.68024700e+00       -2.31507000e-08    0.00   21.13
   13  38733.65        3.95573000e+00       -6.10640000e-09    0.00   21.13
   14  38733.90        4.25827200e+00       -3.52986000e-08    0.00   21.13
   15  38734.14        4.58212700e+00       -5.48660000e-09    0.00   21.13
   16  38734.46        4.88166100e+00       -6.66420000e-09    0.00   21.20
   17  38734.71        5.15401500e+00       -5.64336000e-08    0.00   21.20
   18  38734.96        5.47340200e+00       -5.83549000e-08    0.00   21.20
   19  38735.22        5.78008100e+00       -3.69721000e-08    0.00   21.20
   20  38735.48        6.09651600e+00       -7.06268000e-08    0.00   21.01
   21  38735.72        6.39701700e+00       -7.63289000e-08    0.00   21.01
   22  38735.97        6.68909200e+00       -7.57091000e-08    0.00   21.01
   23  38736.26        7.02037000e+00       -3.85221000e-08    0.00   21.01
   24  38736.56        7.31986100e+00       -2.92258000e-08    0.00   20.86
   25  38736.81        7.60168700e+00       -3.22009000e-08    0.00   20.86
   26  38737.06        7.87792700e+00       -1.41650000e-08    0.00   20.86
   27  38737.50        8.21642400e+00       -6.29427000e-08    0.00   21.14
   28  38737.75        8.49886300e+00       -8.58130000e-08    0.00   21.14
   29  38737.99        8.79567600e+00       -1.05584400e-07    0.00   21.14
   30  38738.34        9.10010700e+00       -8.68047000e-08    0.00   21.14
   31  38738.64        9.41387800e+00       -8.26521000e-08    0.00   21.09
   32  38738.89        9.69090100e+00       -1.06328200e-07    0.00   21.09
   33  38739.14        9.94775300e+00       -5.46994000e-08    0.00   21.09
   34  38739.43        1.03120600e+01       -5.43275000e-08    0.00   20.85
   35  38739.70        1.05992100e+01       -1.32607400e-07    0.00   20.85
   36  38739.95        1.08880000e+01       -1.21575100e-07    0.00   20.85
   37  38740.21        1.11766300e+01       -1.10294800e-07    0.00   20.85
   38  38740.53        1.14977500e+01       -1.26223500e-07    0.00   21.26
   39  38740.77        1.17531600e+01       -8.57510000e-08    0.00   21.26
   40  38741.02        1.20457000e+01       -1.12959900e-07    0.00   21.26
   41  38741.27        1.23837800e+01       -8.91599000e-08    0.00   20.75
   42  38741.59        1.26486400e+01       -1.05522400e-07    0.00   20.75
   43  38741.83        1.29678600e+01       -1.26037600e-07    0.00   20.75
   44  38742.08        1.32413300e+01       -9.88279000e-08    0.00   20.75
   45  38742.36        1.35942200e+01       -8.89103000e-08    0.00   21.25
   46  38742.67        1.38606100e+01       -1.31551300e-07    0.00   21.25
   47  38742.91        1.41325900e+01       -1.06821500e-07    0.00   21.25
   48  38743.16        1.44403700e+01       -9.59752000e-08    0.00   21.25
   49  38743.46        1.47807100e+01       -1.08742900e-07    0.00   20.80
   50  38743.73        1.50636400e+01       -1.06883500e-07    0.00   20.80
   51  38743.97        1.53346800e+01       -1.11222100e-07    0.00   20.80
   52  38744.26        1.56937100e+01       -1.16614300e-07    0.00   20.80
   53  38744.58        1.59872200e+01       -1.46488300e-07    0.00   20.84
   54  38744.82        1.62385100e+01       -1.67933100e-07    0.00   20.84
   55  38745.06        1.65392600e+01       -1.67933100e-07    0.00   20.84
   56  38745.51        1.68395500e+01       -1.18411700e-07    0.00   21.03
   57  38745.76        1.71653700e+01       -1.26592900e-07    0.00   21.03
   58  38746.01        1.74448000e+01       -1.59751900e-07    0.00   21.03
   59  38746.40        1.77931700e+01       -1.59999800e-07    0.00   20.88
   60  38746.71        1.81193900e+01       -1.51012800e-07    0.00   20.88
   61  38746.96        1.83434100e+01       -1.53677900e-07    0.00   20.88
   62  38747.26        1.87091300e+01       -1.84543600e-07    0.00   20.88
   63  38747.54        1.89865200e+01       -1.82312300e-07    0.00   21.14
   64  38747.80        1.92413900e+01       -1.71589900e-07    0.00   21.14
   65  38748.05        1.95439000e+01       -2.34057700e-07    0.00   21.14
   66  38748.30        1.98918900e+01       -1.86326400e-07    0.00   20.79
   67  38748.58        2.01711800e+01       -1.80806600e-07    0.00   20.79
   68  38748.83        2.04463900e+01       -2.30204100e-07    0.00   20.79
   69  38749.07        2.07503100e+01       -2.20907200e-07    0.00   20.79
   70  38749.54        2.10446200e+01       -2.13593600e-07    0.00   21.19
   71  38749.79        2.13408800e+01       -1.66427400e-07    0.00   21.19
   72  38750.04        2.16485000e+01       -1.84401400e-07    0.00   21.19
   73  38750.43        2.19925600e+01       -2.08511300e-07    0.00   21.19
   74  38750.73        2.22773000e+01       -2.46132800e-07    0.00   21.02
   75  38750.97        2.25499500e+01       -2.58032800e-07    0.00   21.02
   76  38751.27        2.28452000e+01       -2.45513000e-07    0.00   21.02
   77  38751.55        2.31989800e+01       -2.33427000e-07    0.00   20.88
   78  38751.80        2.34511500e+01       -2.59582300e-07    0.00   20.88
   79  38752.04        2.37527600e+01       -2.39253100e-07    0.00   20.88
   80  38752.32        2.40955100e+01       -2.45451000e-07    0.00   21.24
   81  38752.57        2.43975200e+01       -2.58776600e-07    0.00   21.24
   82  38752.82        2.46520100e+01       -2.53756300e-07    0.00   21.24
   83  38753.08        2.49354600e+01       -2.49045800e-07    0.00   21.24
   84  38753.32        2.53088300e+01       -2.00082100e-07    0.00   21.24
   85  38753.60        2.55767200e+01       -1.92706600e-07    0.00   20.79
   86  38753.85        2.58475900e+01       -2.54687400e-07    0.00   20.79
   87  38754.10        2.61319200e+01       -2.31076100e-07    0.00   20.79
   88  38754.45        2.64978100e+01       -2.37896800e-07    0.00   21.19
   89  38754.72        2.67715800e+01       -2.59837400e-07    0.00   21.19
   90  38754.97        2.70274900e+01       -2.61634800e-07    0.00   21.19
   91  38755.23        2.74040200e+01       -2.63618200e-07    0.00   21.19
   92  38755.54        2.76673100e+01       -2.59589500e-07    0.00   21.26
   93  38755.80        2.79345200e+01       -2.44404600e-07    0.00   21.26
   94  38756.05        2.82447500e+01       -2.68762500e-07    0.00   21.26
   95  38756.34        2.86029400e+01       -2.92438600e-07    0.00   20.81
   96  38756.62        2.88243300e+01       -2.94731800e-07    0.00   20.81
   97  38756.87        2.91691800e+01       -2.84195300e-07    0.00   20.81
   98  38757.12        2.94642300e+01       -2.76014000e-07    0.00   20.81
   99  38757.36        2.97693100e+01       -2.66035400e-07    0.00   21.24
  100  38757.64        3.00590100e+01       -2.94236000e-07    0.00   21.24
  101  38757.88        3.03610300e+01       -2.61820800e-07    0.00   21.24
  102  38758.13        3.06716800e+01       -2.69692100e-07    0.00   21.24
  103  38758.47        3.09859700e+01       -3.26651100e-07    0.00   21.07
  104  38758.74        3.12726600e+01       -3.23118300e-07    0.00   21.07
  105  38758.99        3.15783500e+01       -3.03966700e-07    0.00   21.07
  106  38759.26        3.19033400e+01       -3.00867700e-07    0.00   21.07
  107  38759.57        3.21996600e+01       -2.52090000e-07    0.00   21.19
  108  38759.81        3.24798900e+01       -2.72293700e-07    0.00   21.19
  109  38760.05        3.27829600e+01       -2.67519200e-07    0.00   21.19
  110  38760.35        3.31043800e+01       -2.83260300e-07    0.00   21.25
  111  38760.62        3.33800600e+01       -2.82020800e-07    0.00   21.25
  112  38760.88        3.36876300e+01       -3.04147400e-07    0.00   21.25
  113  38761.12        3.39622000e+01       -3.10965100e-07    0.00   21.25
  114  38761.48        3.43045500e+01       -3.21935400e-07    0.00   20.89
  115  38761.75        3.45866700e+01       -3.14993800e-07    0.00   20.89
  116  38761.99        3.48889700e+01       -2.98507300e-07    0.00   20.89
  117  38762.30        3.51676900e+01       -2.53386300e-07    0.00   20.89
  118  38762.54        3.55139000e+01       -2.29896100e-07    0.00   21.24
  119  38762.79        3.57870500e+01       -2.20537200e-07    0.00   21.24
  120  38763.03        3.60750500e+01       -2.64480600e-07    0.00   21.24
  121  38763.35        3.64250100e+01       -1.97357000e-07    0.00   20.79
  122  38763.61        3.67222400e+01       -1.40026100e-07    0.00   20.79
  123  38763.86        3.70031100e+01       -1.64198000e-07    0.00   20.79
  124  38764.10        3.72622400e+01       -1.12693200e-07    0.00   20.79
  125  38764.47        3.76283700e+01       -4.66852000e-08    0.00   21.20
  126  38764.72        3.79300500e+01        2.62645000e-08    0.00   21.20
  127  38764.97        3.81878900e+01        5.81838000e-08    0.00   21.20
  128  38765.22        3.85359500e+01        1.09936600e-07    0.00   21.20
  129  38765.50        3.88346700e+01        1.88278500e-07    0.00   21.00
  130  38765.77        3.90987200e+01        3.54628300e-07    0.00   21.00
  131  38766.01        3.93818200e+01        4.66188500e-07    0.00   21.00
  132  38766.28        3.97242800e+01        6.10598900e-07    0.00   20.81
  133  38766.57        4.00281600e+01        8.39922400e-07    0.00   20.81
  134  38766.82        4.02597700e+01        1.02957920e-06    0.00   20.81
  135  38767.07        4.05659400e+01        1.31115120e-06    0.00   20.81
  136  38767.32        4.08750800e+01        1.59687590e-06    0.00   21.16
  137  38767.64        4.11854900e+01        1.98244920e-06    0.00   21.16
  138  38767.88        4.14473300e+01        2.47710620e-06    0.00   21.16
  139  38768.12        4.17384700e+01        3.55356300e-06    0.00   21.16
  140  38768.48        4.20969500e+01        3.61138980e-06    0.00   20.80
  141  38768.73        4.23561700e+01        4.87254500e-06    0.00   20.80
  142  38768.99        4.26282800e+01        5.98625140e-06    0.00   20.80
  143  38769.32        4.30013000e+01        7.13633960e-06    0.00   20.80
  144  38769.57        4.32994100e+01        8.88037570e-06    0.00   21.21
  145  38769.82        4.35624200e+01        1.03425298e-05    0.00   21.21
  146  38770.06        4.38719800e+01        1.18149105e-05    0.00   21.21
  147  38770.40        4.42146700e+01        1.44684310e-05    0.00   21.21
  148  38770.67        4.44343000e+01        1.80546783e-05    0.00   21.26
  149  38770.91        4.47280000e+01        2.04744747e-05    0.00   21.26

File: data/figure9/Ic_2021-10-03_20-57-15383893_Anneal133.txt
# Ic = 38.15 A, n = 29.57 , Tavg = 0.00 K, Anneal133_00K___3600s
#idx    t_s     iHTS_A                vHTS_V                tHTS_K  tTAR_K
    0  96646.58        4.77597700e-02        4.05009400e-08    0.00   20.80
    1  96646.84        3.45196500e-01        4.18645400e-08    0.00   21.23
    2  96647.13        6.64126400e-01        1.41598400e-08    0.00   21.23
    3  96647.38        9.46570400e-01        8.14784000e-09    0.00   21.23
    4  96647.63        1.23312700e+00        7.28014000e-09    0.00   21.23
    5  96647.93        1.56950600e+00        1.14327400e-08    0.00   20.99
    6  96648.20        1.85088000e+00        1.87462400e-08    0.00   20.99
    7  96648.45        2.12724000e+00       -4.12406000e-09    0.00   20.99
    8  96648.71        2.47982300e+00        2.76440000e-10    0.00   20.99
    9  96648.98        2.77764200e+00        3.62334000e-09    0.00   20.93
   10  96649.23        3.05921300e+00       -2.74901600e-08    0.00   20.93
   11  96649.49        3.36400800e+00        2.14540000e-10    0.00   20.93
   12  96649.82        3.69101600e+00        3.25056400e-08    0.00   21.25
   13  96650.11        3.98856900e+00        1.78785400e-08    0.00   21.25
   14  96650.37        4.26912400e+00       -1.01979600e-08    0.00   21.25
   15  96650.61        4.57641000e+00       -1.49083600e-08    0.00   21.25
   16  96650.95        4.89058300e+00       -3.72208600e-08    0.00   20.80
   17  96651.20        5.17701300e+00       -1.26151600e-08    0.00   20.80
   18  96651.45        5.47956600e+00        2.56974000e-09    0.00   20.80
   19  96651.72        5.78645600e+00       -4.35427600e-08    0.00   20.80
   20  96652.00        6.10836200e+00        1.12477400e-08    0.00   21.23
   21  96652.28        6.39266200e+00       -5.54666000e-09    0.00   21.23
   22  96652.52        6.69703100e+00       -3.37467600e-08    0.00   21.23
   23  96652.91        7.01403400e+00        1.55740000e-10    0.00   21.00
   24  96653.16        7.29589300e+00       -6.27530600e-08    0.00   21.00
   25  96653.40        7.60495500e+00       -8.83504600e-08    0.00   21.00
   26  96653.65        7.88197000e+00       -7.30415600e-08    0.00   21.00
   27  96653.97        8.22307800e+00       -6.87030600e-08    0.00   20.93
   28  96654.23        8.50445900e+00       -1.05456660e-07    0.00   20.93
   29  96654.47        8.80313200e+00       -1.09671260e-07    0.00   20.93
   30  96654.76        9.12233000e+00       -5.44478600e-08    0.00   20.93
   31  96655.06        9.42112800e+00       -4.85598600e-08    0.00   21.25
   32  96655.30        9.69751400e+00       -7.71941600e-08    0.00   21.25
   33  96655.55        9.97353900e+00       -8.59952600e-08    0.00   21.25
   34  96655.85        1.03182600e+01       -1.34029060e-07    0.00   20.80
   35  96656.10        1.05824100e+01       -1.51693160e-07    0.00   20.80
   36  96656.37        1.08932000e+01       -1.45557160e-07    0.00   20.80
   37  96656.61        1.11712500e+01       -1.37561860e-07    0.00   20.80
   38  96656.95        1.15066700e+01       -1.18038460e-07    0.00   21.22
   39  96657.20        1.17886700e+01       -1.04774960e-07    0.00   21.22
   40  96657.44        1.20520600e+01       -9.18832600e-08    0.00   21.22
   41  96657.69        1.23372000e+01       -1.09423360e-07    0.00   21.22
   42  96657.99        1.26989700e+01       -1.36447860e-07    0.00   21.00
   43  96658.24        1.29790100e+01       -1.22194160e-07    0.00   21.00
   44  96658.48        1.32492400e+01       -1.24859260e-07    0.00   21.00
   45  96658.75        1.36002300e+01       -1.53617660e-07    0.00   21.00
   46  96659.06        1.38957600e+01       -1.13703060e-07    0.00   20.92
   47  96659.30        1.41465500e+01       -1.31676960e-07    0.00   20.92
   48  96659.54        1.44496900e+01       -1.80578560e-07    0.00   20.92
   49  96659.87        1.47884200e+01       -1.87334260e-07    0.00   21.25
   50  96660.13        1.50664800e+01       -1.44568660e-07    0.00   21.25
   51  96660.37        1.53409400e+01       -1.42151460e-07    0.00   21.25
   52  96660.62        1.56515100e+01       -1.45808260e-07    0.00   21.25
   53  96660.91        1.59883400e+01       -1.26408760e-07    0.00   20.80
   54  96661.15        1.62445300e+01       -1.20582760e-07    0.00   20.80
   55  96661.39        1.65487400e+01       -1.60249360e-07    0.00   20.80
   56  96661.64        1.68566800e+01       -1.93284260e-07    0.00   20.80
   57  96661.97        1.72001400e+01       -1.82251960e-07    0.00   21.22
   58  96662.21        1.74552300e+01       -1.78347260e-07    0.00   21.22
   59  96662.45        1.77610100e+01       -1.79958760e-07    0.00   21.22
   60  96662.70        1.80511900e+01       -1.89441560e-07    0.00   21.22
   61  96662.99        1.83844500e+01       -2.37475360e-07    0.00   21.00
   62  96663.25        1.86627500e+01       -1.87768160e-07    0.00   21.00
   63  96663.49        1.89483100e+01       -1.67562960e-07    0.00   21.00
   64  96663.78        1.92853600e+01       -2.04743660e-07    0.00   20.91
   65  96664.06        1.95847500e+01       -2.04422460e-07    0.00   20.91
   66  96664.31        1.98477700e+01       -1.92393960e-07    0.00   20.91
   67  96664.56        2.01714500e+01       -1.94811160e-07    0.00   20.91
   68  96664.88        2.04861800e+01       -1.81671560e-07    0.00   21.24
   69  96665.14        2.07478800e+01       -2.07144960e-07    0.00   21.24
   70  96665.38        2.10702400e+01       -2.56356460e-07    0.00   21.24
   71  96665.62        2.13452300e+01       -2.44022560e-07    0.00   21.24
   72  96665.94        2.16670300e+01       -2.59517360e-07    0.00   20.80
   73  96666.18        2.19718700e+01       -2.78730960e-07    0.00   20.80
   74  96666.42        2.22726000e+01       -2.76003860e-07    0.00   20.80
   75  96666.67        2.25608500e+01       -2.70611660e-07    0.00   20.80
   76  96667.01        2.29025100e+01       -1.95802760e-07    0.00   21.21
   77  96667.26        2.31765900e+01       -2.38010660e-07    0.00   21.21
   78  96667.52        2.34564900e+01       -2.53877260e-07    0.00   21.21
   79  96667.77        2.38062600e+01       -2.43402860e-07    0.00   21.00
   80  96668.07        2.40862400e+01       -2.86974160e-07    0.00   21.00
   81  96668.32        2.43797700e+01       -3.18645560e-07    0.00   21.00
   82  96668.57        2.46564000e+01       -2.96890860e-07    0.00   21.00
   83  96668.92        2.49992600e+01       -2.78606960e-07    0.00   20.91
   84  96669.18        2.52532900e+01       -2.69929860e-07    0.00   20.91
   85  96669.43        2.55517500e+01       -2.73462760e-07    0.00   20.91
   86  96669.68        2.58572200e+01       -2.89325060e-07    0.00   20.91
   87  96669.93        2.61998400e+01       -2.39365560e-07    0.00   21.24
   88  96670.18        2.64494600e+01       -2.49589960e-07    0.00   21.24
   89  96670.43        2.67478700e+01       -2.74815460e-07    0.00   21.24
   90  96670.68        2.70578400e+01       -3.05743160e-07    0.00   21.24
   91  96670.94        2.73943200e+01       -3.46959260e-07    0.00   20.79
   92  96671.20        2.76505600e+01       -3.33075960e-07    0.00   20.79
   93  96671.44        2.79597300e+01       -2.98739460e-07    0.00   20.79
   94  96671.68        2.82687600e+01       -3.73672360e-07    0.00   20.79
   95  96671.99        2.86069400e+01       -3.60842660e-07    0.00   21.20
   96  96672.25        2.88565100e+01       -3.34005660e-07    0.00   21.20
   97  96672.49        2.91744100e+01       -3.40637460e-07    0.00   21.20
   98  96672.77        2.94678200e+01       -3.14482160e-07    0.00   21.20
   99  96673.04        2.97894200e+01       -3.34687460e-07    0.00   20.99
  100  96673.30        3.00700200e+01       -3.14234260e-07    0.00   20.99
  101  96673.54        3.03543400e+01       -3.30844660e-07    0.00   20.99
  102  96673.88        3.07261500e+01       -3.33571760e-07    0.00   20.90
  103  96674.13        3.09734800e+01       -3.24212960e-07    0.00   20.90
  104  96674.37        3.12940700e+01       -3.35307260e-07    0.00   20.90
  105  96674.61        3.15856200e+01       -3.54706660e-07    0.00   20.90
  106  96674.92        3.19062100e+01       -3.46339560e-07    0.00   21.24
  107  96675.18        3.21783600e+01       -3.61834360e-07    0.00   21.24
  108  96675.44        3.24868600e+01       -3.78260260e-07    0.00   21.24
  109  96675.68        3.27990200e+01       -3.65374260e-07    0.00   21.24
  110  96675.96        3.31152400e+01       -3.36623160e-07    0.00   20.79
  111  96676.20        3.33922700e+01       -3.29743460e-07    0.00   20.79
  112  96676.45        3.36955300e+01       -3.39536160e-07    0.00   20.79
  113  96676.72        3.40102300e+01       -3.57820060e-07    0.00   20.79
  114  96676.97        3.43187600e+01       -3.32222560e-07    0.00   21.20
  115  96677.23        3.45928200e+01       -3.27946060e-07    0.00   21.20
  116  96677.47        3.48951200e+01       -3.55030960e-07    0.00   21.20
  117  96677.72        3.51805400e+01       -3.29557460e-07    0.00   21.20
  118  96678.02        3.55276400e+01       -3.57386160e-07    0.00   21.00
  119  96678.28        3.58075600e+01       -3.18091360e-07    0.00   21.00
  120  96678.53        3.60806700e+01       -2.80222060e-07    0.00   21.00
  121  96678.78        3.64278100e+01       -2.87411660e-07    0.00   20.89
  122  96679.02        3.67349800e+01       -2.36712660e-07    0.00   20.89
  123  96679.27        3.70194600e+01       -2.19606460e-07    0.00   20.89
  124  96679.51        3.72709900e+01       -1.65498560e-07    0.00   20.89
  125  96679.81        3.76518300e+01       -1.16039160e-07    0.00   21.24
  126  96680.07        3.79346700e+01       -7.48849600e-08    0.00   21.24
  127  96680.31        3.82015600e+01        8.04314000e-09    0.00   21.24
  128  96680.56        3.84834000e+01        7.19437400e-08    0.00   21.24
  129  96680.89        3.88495200e+01        1.14833340e-07    0.00   20.79
  130  96681.14        3.91217200e+01        2.43316140e-07    0.00   20.79
  131  96681.38        3.93953500e+01        3.74155740e-07    0.00   20.79
  132  96681.63        3.96965400e+01        5.15533340e-07    0.00   20.79
  133  96681.88        4.00298200e+01        7.54528140e-07    0.00   21.20
  134  96682.13        4.02811100e+01        9.86702240e-07    0.00   21.20
  135  96682.38        4.05578300e+01        1.24893624e-06    0.00   21.20
  136  96682.62        4.08877300e+01        1.51259584e-06    0.00   21.20
  137  96682.89        4.12246600e+01        1.89581334e-06    0.00   21.01
  138  96683.15        4.14687200e+01        2.39691524e-06    0.00   21.01
  139  96683.39        4.17679000e+01        2.82692694e-06    0.00   21.01
  140  96683.63        4.20743500e+01        4.25102324e-06    0.00   21.01
  141  96683.91        4.23842400e+01        4.50860884e-06    0.00   20.90
  142  96684.17        4.26647900e+01        5.74943254e-06    0.00   20.90
  143  96684.42        4.29803200e+01        7.30009044e-06    0.00   20.90
  144  96684.66        4.32883800e+01        8.28717124e-06    0.00   20.90
  145  96684.96        4.36067700e+01        1.05642873e-05    0.00   21.25
  146  96685.22        4.38806200e+01        1.26429459e-05    0.00   21.25
  147  96685.47        4.41849200e+01        1.44216872e-05    0.00   21.25
  148  96685.84        4.44543600e+01        1.70731576e-05    0.00   21.25
  149  96686.14        4.48015100e+01        2.25275755e-05    0.00   20.80
