Repository: shortlab/2024-CryoHTS-Facility

# 2024-CryoHTS-Facility
Data repository for Alexis' RSI paper on the cryogenic HTS irradiation facility

File: data/figure9/Ic_2021-10-04_01-16-13303994_Anneal139.txt
# Ic = 38.14 A, n = 29.28 , Tavg = 0.00 K, Anneal139_00K___3600s
#idx    t_s     iHTS_A                vHTS_V                tHTS_K  tTAR_K
    0  112183.50        5.55998200e-02       -1.22723000e-09    0.00   21.02
    1  112183.75        3.52969800e-01       -5.99963000e-09    0.00   21.02
    2  112183.99        6.75040400e-01        1.65607700e-08    0.00   21.24
    3  112184.24        9.56134200e-01        2.18910700e-08    0.00   21.24
    4  112184.48        1.26132400e+00        2.31925700e-08    0.00   21.24
    5  112184.76        1.57882500e+00        3.93691700e-08    0.00   21.24
    6  112185.07        1.88277000e+00       -3.09771300e-08    0.00   20.96
    7  112185.32        2.15743700e+00       -4.11417300e-08    0.00   20.96
    8  112185.56        2.46682800e+00       -2.96263000e-09    0.00   20.96
    9  112185.83        2.79191800e+00       -2.96263000e-09    0.00   20.95
   10  112186.12        3.05052000e+00        9.12337000e-09    0.00   20.95
   11  112186.37        3.36917600e+00       -2.97530000e-10    0.00   20.95
   12  112186.62        3.65405300e+00       -6.37143000e-09    0.00   20.95
   13  112187.00        4.00124300e+00        2.85847700e-08    0.00   21.24
   14  112187.26        4.27657200e+00        1.72425700e-08    0.00   21.24
   15  112187.50        4.58233300e+00       -2.14943300e-08    0.00   21.24
   16  112187.79        4.86454100e+00       -3.04193300e-08    0.00   21.24
   17  112188.04        5.20543100e+00       -4.26297300e-08    0.00   20.81
   18  112188.28        5.48887900e+00       -4.57924300e-08    0.00   20.81
   19  112188.53        5.77100400e+00       -4.41208300e-08    0.00   20.81
   20  112188.87        6.12889000e+00       -5.18686300e-08    0.00   21.25
   21  112189.19        6.39887300e+00       -8.21764300e-08    0.00   21.25
   22  112189.44        6.70505200e+00       -8.40358300e-08    0.00   21.25
   23  112189.68        6.98348200e+00       -6.02978300e-08    0.00   21.25
   24  112190.00        7.33080600e+00       -6.99045300e-08    0.00   20.96
   25  112190.25        7.61333700e+00       -6.12894300e-08    0.00   20.96
   26  112190.50        7.89048700e+00       -5.74467300e-08    0.00   20.96
   27  112190.74        8.23777600e+00       -5.32321300e-08    0.00   20.96
   28  112190.99        8.53176400e+00       -1.06525300e-08    0.00   20.95
   29  112191.24        8.81372000e+00       -9.21550300e-08    0.00   20.95
   30  112191.48        9.08583800e+00       -9.38904300e-08    0.00   20.95
   31  112191.82        9.40367000e+00       -8.18045300e-08    0.00   21.24
   32  112192.13        9.73229300e+00       -1.45581030e-07    0.00   21.24
   33  112192.37        9.97811900e+00       -1.37089930e-07    0.00   21.24
   34  112192.61        1.02670800e+01       -1.01142030e-07    0.00   21.24
   35  112192.88        1.06270200e+01       -1.40436730e-07    0.00   21.03
   36  112193.14        1.09021400e+01       -1.09695130e-07    0.00   21.03
   37  112193.38        1.11802900e+01       -1.02939430e-07    0.00   21.03
   38  112193.62        1.14791100e+01       -1.24632130e-07    0.00   21.03
   39  112193.91        1.18182900e+01       -1.10872730e-07    0.00   20.89
   40  112194.21        1.20910100e+01       -1.13101730e-07    0.00   20.89
   41  112194.46        1.23631300e+01       -8.66347300e-08    0.00   20.89
   42  112194.74        1.27232100e+01       -1.09256630e-07    0.00   20.89
   43  112195.07        1.30149500e+01       -1.33490530e-07    0.00   20.97
   44  112195.33        1.32585400e+01       -1.42167630e-07    0.00   20.97
   45  112195.58        1.35653700e+01       -1.28098330e-07    0.00   20.97
   46  112195.85        1.39063900e+01       -1.53385830e-07    0.00   20.93
   47  112196.11        1.41638300e+01       -1.62248830e-07    0.00   20.93
   48  112196.35        1.44537200e+01       -1.49419130e-07    0.00   20.93
   49  112196.60        1.47386600e+01       -1.74830630e-07    0.00   20.93
   50  112196.90        1.51095300e+01       -1.30267630e-07    0.00   21.24
   51  112197.21        1.53891400e+01       -1.11178030e-07    0.00   21.24
   52  112197.46        1.56568300e+01       -1.70925930e-07    0.00   21.24
   53  112197.71        1.60121600e+01       -1.44956630e-07    0.00   21.24
   54  112197.99        1.62780500e+01       -1.43035330e-07    0.00   20.80
   55  112198.26        1.65637000e+01       -2.02969130e-07    0.00   20.80
   56  112198.50        1.68650600e+01       -2.12885730e-07    0.00   20.80
   57  112198.79        1.72329500e+01       -2.42821730e-07    0.00   21.23
   58  112199.12        1.74728200e+01       -1.96647230e-07    0.00   21.23
   59  112199.38        1.77695700e+01       -1.32065030e-07    0.00   21.23
   60  112199.62        1.80800000e+01       -1.67764930e-07    0.00   21.23
   61  112199.89        1.83512900e+01       -1.41487530e-07    0.00   21.26
   62  112200.16        1.86973400e+01       -1.51226530e-07    0.00   21.26
   63  112200.40        1.89753500e+01       -1.95114330e-07    0.00   21.26
   64  112200.65        1.92382200e+01       -1.63567030e-07    0.00   21.26
   65  112200.99        1.95985200e+01       -1.71810230e-07    0.00   20.93
   66  112201.25        1.98805600e+01       -2.12530530e-07    0.00   20.93
   67  112201.50        2.01808100e+01       -1.94494530e-07    0.00   20.93
   68  112201.79        2.05072600e+01       -2.16745030e-07    0.00   20.93
   69  112202.10        2.07919600e+01       -2.17488830e-07    0.00   21.24
   70  112202.34        2.10766700e+01       -1.91953430e-07    0.00   21.24
   71  112202.59        2.13582000e+01       -2.30752330e-07    0.00   21.24
   72  112202.85        2.17077300e+01       -2.60812230e-07    0.00   20.80
   73  112203.12        2.19651700e+01       -2.66080430e-07    0.00   20.80
   74  112203.37        2.22852000e+01       -2.25236230e-07    0.00   20.80
   75  112203.61        2.25683600e+01       -2.20215930e-07    0.00   20.80
   76  112203.97        2.29112000e+01       -2.34409130e-07    0.00   21.22
   77  112204.24        2.31895200e+01       -1.88420630e-07    0.00   21.22
   78  112204.49        2.34646000e+01       -2.00134630e-07    0.00   21.22
   79  112204.76        2.37673700e+01       -2.37446130e-07    0.00   21.22
   80  112205.03        2.41164600e+01       -2.73084030e-07    0.00   20.98
   81  112205.30        2.43907200e+01       -2.50213730e-07    0.00   20.98
   82  112205.55        2.46693600e+01       -2.35028930e-07    0.00   20.98
   83  112205.90        2.50153400e+01       -2.70108330e-07    0.00   20.91
   84  112206.15        2.52836300e+01       -2.89999130e-07    0.00   20.91
   85  112206.39        2.55578400e+01       -2.83922930e-07    0.00   20.91
   86  112206.63        2.58632600e+01       -3.01772930e-07    0.00   20.91
   87  112206.96        2.62044100e+01       -2.90182830e-07    0.00   21.24
   88  112207.21        2.65101700e+01       -2.91918230e-07    0.00   21.24
   89  112207.47        2.67525300e+01       -3.21544230e-07    0.00   21.24
   90  112207.74        2.71288700e+01       -3.01401030e-07    0.00   21.24
   91  112208.11        2.74112600e+01       -3.03074530e-07    0.00   20.79
   92  112208.37        2.76514200e+01       -2.89377130e-07    0.00   20.79
   93  112208.63        2.79389700e+01       -2.47975030e-07    0.00   20.79
   94  112209.01        2.83103600e+01       -2.65701130e-07    0.00   21.22
   95  112209.26        2.85827200e+01       -3.00347430e-07    0.00   21.22
   96  112209.51        2.88419200e+01       -3.71065530e-07    0.00   21.22
   97  112209.78        2.92196500e+01       -3.61892630e-07    0.00   20.98
   98  112210.15        2.94780400e+01       -3.67780630e-07    0.00   20.98
   99  112210.39        2.97576100e+01       -3.34249930e-07    0.00   20.98
  100  112210.64        3.00816900e+01       -2.92909930e-07    0.00   20.98
  101  112210.94        3.04114500e+01       -3.08962530e-07    0.00   20.91
  102  112211.22        3.07195100e+01       -3.05925530e-07    0.00   20.91
  103  112211.46        3.09752500e+01       -2.56838030e-07    0.00   20.91
  104  112211.73        3.13267600e+01       -3.15655530e-07    0.00   20.91
  105  112212.04        3.16306000e+01       -3.31890330e-07    0.00   21.24
  106  112212.28        3.18809100e+01       -3.21598930e-07    0.00   21.24
  107  112212.53        3.21898500e+01       -3.42609830e-07    0.00   21.24
  108  112212.92        3.25660500e+01       -3.25069730e-07    0.00   21.05
  109  112213.16        3.28289500e+01       -3.36659830e-07    0.00   21.05
  110  112213.40        3.30823800e+01       -3.70190530e-07    0.00   21.05
  111  112213.65        3.33717600e+01       -3.96097830e-07    0.00   21.05
  112  112213.94        3.37326300e+01       -3.76698330e-07    0.00   21.20
  113  112214.20        3.39999100e+01       -3.69012930e-07    0.00   21.20
  114  112214.44        3.42849200e+01       -3.61327530e-07    0.00   21.20
  115  112214.68        3.45936400e+01       -3.46142630e-07    0.00   21.20
  116  112214.96        3.49363700e+01       -3.32755130e-07    0.00   20.99
  117  112215.20        3.52034900e+01       -2.51748430e-07    0.00   20.99
  118  112215.45        3.54952900e+01       -2.96559330e-07    0.00   20.99
  119  112215.71        3.58556500e+01       -2.78213530e-07    0.00   20.99
  120  112216.03        3.61265100e+01       -2.80072930e-07    0.00   20.79
  121  112216.28        3.64035500e+01       -2.70094230e-07    0.00   20.79
  122  112216.53        3.67105100e+01       -2.50632830e-07    0.00   20.79
  123  112216.84        3.70719700e+01       -2.02908830e-07    0.00   21.16
  124  112217.12        3.73419300e+01       -1.61940630e-07    0.00   21.16
  125  112217.37        3.76143000e+01       -1.12915230e-07    0.00   21.16
  126  112217.63        3.79019500e+01       -5.62666300e-08    0.00   21.16
  127  112217.95        3.82523000e+01       -1.18914300e-08    0.00   21.06
  128  112218.20        3.85260800e+01        1.11941370e-07    0.00   21.06
  129  112218.45        3.88175100e+01        1.93133970e-07    0.00   21.06
  130  112218.72        3.91406600e+01        2.52943870e-07    0.00   21.06
  131  112218.99        3.94322400e+01        4.37269770e-07    0.00   21.21
  132  112219.25        3.97138400e+01        5.85523770e-07    0.00   21.21
  133  112219.51        4.00095700e+01        6.96032570e-07    0.00   21.21
  134  112219.83        4.03345500e+01        9.07443270e-07    0.00   20.99
  135  112220.10        4.05924300e+01        1.28055757e-06    0.00   20.99
  136  112220.35        4.08867800e+01        1.42806777e-06    0.00   20.99
  137  112220.60        4.11911800e+01        1.90419137e-06    0.00   20.99
  138  112221.01        4.15088800e+01        2.41266797e-06    0.00   20.90
  139  112221.26        4.17807200e+01        2.85619047e-06    0.00   20.90
  140  112221.50        4.20872100e+01        4.16091277e-06    0.00   20.90
  141  112221.84        4.23679100e+01        4.29044907e-06    0.00   20.90
  142  112222.15        4.27057900e+01        5.77924937e-06    0.00   21.15
  143  112222.40        4.29864900e+01        7.12568347e-06    0.00   21.15
  144  112222.65        4.32783200e+01        8.65049357e-06    0.00   21.15
  145  112223.03        4.36141100e+01        9.59381567e-06    0.00   21.07
  146  112223.29        4.38877800e+01        1.19074338e-05    0.00   21.07
  147  112223.54        4.41926300e+01        1.41127154e-05    0.00   21.07
  148  112223.86        4.45144300e+01        1.79257453e-05    0.00   21.20
  149  112224.14        4.47913800e+01        2.09574544e-05    0.00   21.20

File: data/figure9/Ic_2021-10-04_01-20-36048718_Anneal139.txt
# Ic = 37.81 A, n = 27.36 , Tavg = 0.00 K, Anneal139_00K___3600s
#idx    t_s     iHTS_A                vHTS_V                tHTS_K  tTAR_K
    0  112446.20        6.91385400e-02        1.54943000e-09    0.00   20.96
    1  112446.45        3.97672900e-01        3.91708300e-08    0.00   20.96
    2  112446.69        6.78020900e-01        4.23937300e-08    0.00   20.96
    3  112446.98        1.01694500e+00        7.71020300e-08    0.00   20.90
    4  112447.23        1.29757700e+00        4.77220300e-08    0.00   20.90
    5  112447.48        1.56872200e+00        1.06507300e-08    0.00   20.90
    6  112447.76        1.92784400e+00        2.25429300e-08    0.00   20.90
    7  112448.06        2.21918500e+00        4.51633300e-08    0.00   20.91
    8  112448.31        2.49670100e+00        6.14638300e-08    0.00   20.91
    9  112448.57        2.77894700e+00        6.36331300e-08    0.00   20.91
   10  112448.95        3.15379000e+00        7.42935300e-08    0.00   20.78
   11  112449.21        3.43582000e+00        7.89419300e-08    0.00   20.78
   12  112449.45        3.66413200e+00        1.03113730e-07    0.00   20.78
   13  112449.70        4.01684700e+00        4.52253300e-08    0.00   20.78
   14  112450.00        4.33804200e+00        7.06367300e-08    0.00   21.19
   15  112450.26        4.61665300e+00        5.22909300e-08    0.00   21.19
   16  112450.50        4.89226200e+00       -6.15537000e-09    0.00   21.19
   17  112450.83        5.25498400e+00        3.95232300e-08    0.00   20.97
   18  112451.14        5.50350200e+00        7.87560300e-08    0.00   20.97
   19  112451.38        5.80011400e+00        5.68154300e-08    0.00   20.97
   20  112451.64        6.11105300e+00        6.92112300e-08    0.00   20.97
   21  112451.97        6.45545200e+00        5.16091300e-08    0.00   21.23
   22  112452.23        6.74109600e+00        4.00810300e-08    0.00   21.23
   23  112452.48        7.02797500e+00        4.03909300e-08    0.00   21.23
   24  112452.76        7.34613300e+00        1.61571300e-08    0.00   21.23
   25  112453.04        7.67525000e+00        1.98758300e-08    0.00   21.23
   26  112453.30        7.92751300e+00        5.06205300e-08    0.00   21.23
   27  112453.54        8.20508400e+00        2.66377300e-08    0.00   21.23
   28  112453.91        8.57832900e+00       -3.35424700e-08    0.00   20.78
   29  112454.18        8.84162600e+00       -1.62503700e-08    0.00   20.78
   30  112454.42        9.11683400e+00        2.52933000e-09    0.00   20.78
   31  112454.66        9.42508700e+00        6.55803000e-09    0.00   20.78
   32  112454.93        9.76489200e+00        4.10183300e-08    0.00   21.19
   33  112455.18        1.00147900e+01        1.73423300e-08    0.00   21.19
   34  112455.43        1.03200400e+01        1.08345300e-08    0.00   21.19
   35  112455.68        1.06241900e+01        2.40361300e-08    0.00   21.19
   36  112456.01        1.09681100e+01        4.45511300e-08    0.00   20.78
   37  112456.27        1.12102300e+01        1.23220300e-08    0.00   20.78
   38  112456.51        1.15086500e+01       -4.24054700e-08    0.00   20.78
   39  112456.89        1.18642400e+01       -3.47820700e-08    0.00   20.88
   40  112457.14        1.21166400e+01       -6.58157000e-09    0.00   20.88
   41  112457.39        1.23960700e+01        5.83725300e-08    0.00   20.88
   42  112457.63        1.26815100e+01        1.86439300e-08    0.00   20.88
   43  112457.94        1.30431500e+01        2.17428300e-08    0.00   21.23
   44  112458.20        1.33030700e+01       -1.37537000e-09    0.00   21.23
   45  112458.45        1.35973700e+01       -8.06907000e-09    0.00   21.23
   46  112458.69        1.39115000e+01        1.06486300e-08    0.00   21.23
   47  112458.95        1.42114100e+01        1.21981300e-08    0.00   20.94
   48  112459.21        1.45223800e+01       -1.61856700e-08    0.00   20.94
   49  112459.45        1.47924100e+01        1.84012300e-08    0.00   20.94
   50  112459.69        1.51210900e+01       -3.42176700e-08    0.00   20.94
   51  112460.03        1.54108300e+01       -6.59509700e-08    0.00   21.20
   52  112460.28        1.56892800e+01       -6.22322700e-08    0.00   21.20
   53  112460.52        1.59952600e+01       -6.69426700e-08    0.00   21.20
   54  112460.87        1.63200600e+01       -8.02061700e-08    0.00   20.98
   55  112461.16        1.66163200e+01       -4.60556700e-08    0.00   20.98
   56  112461.40        1.68958200e+01       -4.56218700e-08    0.00   20.98
   57  112461.65        1.71840900e+01       -7.30785700e-08    0.00   20.98
   58  112462.01        1.75253000e+01       -7.37603700e-08    0.00   20.87
   59  112462.25        1.78011100e+01       -7.48139700e-08    0.00   20.87
   60  112462.50        1.81095100e+01       -5.12619700e-08    0.00   20.87
   61  112462.83        1.84375600e+01       -3.71306700e-08    0.00   21.23
   62  112463.08        1.87269200e+01       -2.18218700e-08    0.00   21.23
   63  112463.33        1.90114000e+01       -5.49806700e-08    0.00   21.23
   64  112463.57        1.92826300e+01       -6.11166700e-08    0.00   21.23
   65  112463.96        1.95774400e+01       -5.37410700e-08    0.00   20.78
   66  112464.21        1.99462700e+01       -1.06237470e-07    0.00   20.78
   67  112464.45        2.02076400e+01       -5.56624700e-08    0.00   20.78
   68  112464.70        2.04701900e+01       -6.88639700e-08    0.00   20.78
   69  112464.99        2.08334000e+01       -4.51259700e-08    0.00   21.17
   70  112465.24        2.11118200e+01       -4.02888700e-08    0.00   21.17
   71  112465.49        2.13887900e+01       -8.46631700e-08    0.00   21.17
   72  112465.75        2.17429800e+01       -6.59454700e-08    0.00   21.17
   73  112466.08        2.20407100e+01       -4.92111700e-08    0.00   20.77
   74  112466.33        2.23130500e+01       -9.84225700e-08    0.00   20.77
   75  112466.58        2.25971600e+01       -5.56569700e-08    0.00   20.77
   76  112467.05        2.29382600e+01       -3.66293700e-08    0.00   20.86
   77  112467.31        2.32133100e+01       -5.12564700e-08    0.00   20.86
   78  112467.55        2.34897900e+01       -7.97048700e-08    0.00   20.86
   79  112467.85        2.38508300e+01       -4.46866700e-08    0.00   21.23
   80  112468.15        2.41253900e+01       -5.59048700e-08    0.00   21.23
   81  112468.39        2.44165300e+01       -9.37741700e-08    0.00   21.23
   82  112468.64        2.46691800e+01       -7.35689700e-08    0.00   21.23
   83  112468.95        2.50360600e+01       -9.70590700e-08    0.00   20.77
   84  112469.21        2.53547500e+01       -9.20386700e-08    0.00   20.77
   85  112469.45        2.55873000e+01       -3.62574700e-08    0.00   20.77
   86  112469.70        2.59145800e+01       -8.72663700e-08    0.00   20.77
   87  112469.98        2.62295500e+01       -1.02389270e-07    0.00   21.17
   88  112470.23        2.65084700e+01       -9.74308700e-08    0.00   21.17
   89  112470.49        2.67931300e+01       -1.12987670e-07    0.00   21.17
   90  112470.73        2.71471400e+01       -8.29277700e-08    0.00   21.17
   91  112471.03        2.74362400e+01       -8.71401700e-08    0.00   20.99
   92  112471.31        2.76854500e+01       -1.11307770e-07    0.00   20.99
   93  112471.56        2.79936500e+01       -7.22601700e-08    0.00   20.99
   94  112471.91        2.83258100e+01       -8.50278700e-08    0.00   20.85
   95  112472.19        2.86096900e+01       -1.09013770e-07    0.00   20.85
   96  112472.43        2.88894800e+01       -8.33543700e-08    0.00   20.85
   97  112472.68        2.91766400e+01       -9.75476700e-08    0.00   20.85
   98  112472.99        2.95399600e+01       -1.16265370e-07    0.00   21.23
   99  112473.26        2.97929600e+01       -9.82293700e-08    0.00   21.23
  100  112473.50        3.00977700e+01       -1.49176270e-07    0.00   21.23
  101  112473.82        3.04606900e+01       -1.43970070e-07    0.00   20.77
  102  112474.08        3.07582900e+01       -9.23413700e-08    0.00   20.77
  103  112474.33        3.10008100e+01       -1.04179370e-07    0.00   20.77
  104  112474.58        3.13132200e+01       -1.18868470e-07    0.00   20.77
  105  112474.83        3.16653800e+01       -1.14281970e-07    0.00   21.16
  106  112475.14        3.19364100e+01       -1.13786170e-07    0.00   21.16
  107  112475.39        3.22089200e+01       -1.26739770e-07    0.00   21.16
  108  112475.64        3.25255500e+01       -1.47006970e-07    0.00   21.16
  109  112476.00        3.28657600e+01       -1.24446570e-07    0.00   21.00
  110  112476.26        3.31169100e+01       -1.25624170e-07    0.00   21.00
  111  112476.51        3.34057400e+01       -1.48618470e-07    0.00   21.00
  112  112476.83        3.37746900e+01       -1.77934470e-07    0.00   21.00
  113  112477.10        3.40162200e+01       -1.17690070e-07    0.00   20.84
  114  112477.34        3.43174900e+01       -8.93033700e-08    0.00   20.84
  115  112477.59        3.46279000e+01       -1.08826770e-07    0.00   20.84
  116  112477.96        3.49680000e+01       -8.47788700e-08    0.00   21.23
  117  112478.22        3.52431400e+01       -8.76918700e-08    0.00   21.23
  118  112478.46        3.55225100e+01       -9.24022700e-08    0.00   21.23
  119  112478.77        3.58808500e+01       -3.60632700e-08    0.00   21.23
  120  112479.07        3.61513300e+01       -5.11241700e-08    0.00   20.77
  121  112479.32        3.64333700e+01       -5.62684700e-08    0.00   20.77
  122  112479.56        3.67391000e+01       -4.25710700e-08    0.00   20.77
  123  112479.87        3.70836300e+01        2.70315300e-08    0.00   21.15
  124  112480.15        3.73645700e+01        8.55399300e-08    0.00   21.15
  125  112480.40        3.76328700e+01        1.48820630e-07    0.00   21.15
  126  112480.66        3.79252000e+01        1.88797230e-07    0.00   21.15
  127  112480.99        3.82624200e+01        1.96110730e-07    0.00   21.01
  128  112481.25        3.85428900e+01        2.88397730e-07    0.00   21.01
  129  112481.49        3.88206800e+01        4.02129430e-07    0.00   21.01
  130  112481.77        3.92028800e+01        4.68633130e-07    0.00   21.01
  131  112482.01        3.94600000e+01        6.18250830e-07    0.00   20.84
  132  112482.25        3.97355700e+01        7.58943530e-07    0.00   20.84
  133  112482.50        4.00321300e+01        8.81476330e-07    0.00   20.84
  134  112482.74        4.03465500e+01        1.11315133e-06    0.00   20.84
  135  112483.02        4.06405500e+01        1.38461373e-06    0.00   21.24
  136  112483.27        4.09148100e+01        1.75121413e-06    0.00   21.24
  137  112483.52        4.12231900e+01        2.03972693e-06    0.00   21.24
  138  112483.93        4.15480100e+01        3.03852043e-06    0.00   20.78
  139  112484.20        4.18234200e+01        3.90697193e-06    0.00   20.78
  140  112484.44        4.21118900e+01        3.92878853e-06    0.00   20.78
  141  112484.68        4.23751800e+01        4.19635243e-06    0.00   20.78
  142  112484.98        4.27405800e+01        5.84239393e-06    0.00   21.15
  143  112485.23        4.30296100e+01        7.40135473e-06    0.00   21.15
  144  112485.48        4.33170000e+01        7.47597753e-06    0.00   21.15
  145  112485.79        4.36476700e+01        9.58754413e-06    0.00   21.02
  146  112486.09        4.39336500e+01        1.25391137e-05    0.00   21.02
  147  112486.33        4.42144600e+01        1.39661829e-05    0.00   21.02
  148  112486.59        4.44948000e+01        1.66533495e-05    0.00   21.02
  149  112486.90        4.48421600e+01        2.08868331e-05    0.00   20.84

File: data/figure9/Ic_2021-10-04_15-45-00223870_Anneal142.txt
# Ic = 37.52 A, n = 25.59 , Tavg = 0.00 K, 21KAfter142KAnneal
#idx    t_s     iHTS_A                vHTS_V                tHTS_K  tTAR_K
    0  28251.04        5.48062900e-02        2.31297300e-08    0.00   20.86
    1  28251.28        3.66523300e-01        4.41173000e-09    0.00   20.86
    2  28251.59        6.87303500e-01        1.43904300e-08    0.00   21.27
    3  28251.85        9.56913500e-01        3.05670300e-08    0.00   21.27
    4  28252.09        1.25895700e+00        2.57946300e-08    0.00   21.27
    5  28252.33        1.54509400e+00        3.14967300e-08    0.00   21.27
    6  28252.67        1.87888600e+00        1.59399300e-08    0.00   21.18
    7  28252.91        2.19128900e+00        3.73227300e-08    0.00   21.18
    8  28253.17        2.46636700e+00        3.25503300e-08    0.00   21.18
    9  28253.49        2.77201800e+00        1.28409300e-08    0.00   20.78
   10  28253.80        3.09745300e+00        2.32534300e-08    0.00   20.78
   11  28254.05        3.37239900e+00        2.16420300e-08    0.00   20.78
   12  28254.29        3.65648000e+00        5.41191300e-08    0.00   20.78
   13  28254.64        3.99872000e+00        4.51321300e-08    0.00   21.12
   14  28254.92        4.30843700e+00        4.61238300e-08    0.00   21.12
   15  28255.16        4.58254700e+00        4.96566300e-08    0.00   21.12
   16  28255.45        4.92189600e+00        2.93894300e-08    0.00   21.12
   17  28255.74        5.20736300e+00        5.13300300e-08    0.00   20.86
   18  28256.03        5.49034000e+00        5.10202300e-08    0.00   20.86
   19  28256.27        5.77250800e+00        5.95113300e-08    0.00   20.86
   20  28256.57        6.11683900e+00        8.31262300e-08    0.00   21.00
   21  28256.83        6.43597300e+00        7.94112300e-08    0.00   21.00
   22  28257.08        6.70071700e+00        4.65032300e-08    0.00   21.00
   23  28257.33        6.96133400e+00        2.91490300e-08    0.00   21.00
   24  28257.69        7.32682800e+00        1.73109300e-08    0.00   21.19
   25  28257.94        7.61376200e+00        4.43959300e-08    0.00   21.19
   26  28258.19        7.89063100e+00        6.33616300e-08    0.00   21.19
   27  28258.47        8.24638800e+00        1.07411300e-08    0.00   21.08
   28  28258.84        8.53944400e+00        1.50177300e-08    0.00   21.08
   29  28259.08        8.80845600e+00        2.95828300e-08    0.00   21.08
   30  28259.33        9.08912700e+00        1.24146300e-08    0.00   21.08
   31  28259.72        9.43837300e+00        2.03479300e-08    0.00   21.08
   32  28259.98        9.76379500e+00        6.90017300e-08    0.00   21.12
   33  28260.23        9.97831100e+00        5.08417300e-08    0.00   21.12
   34  28260.68        1.03182600e+01        4.66272300e-08    0.00   20.85
   35  28260.93        1.06216000e+01        4.70610300e-08    0.00   20.85
   36  28261.17        1.08978700e+01        2.00380300e-08    0.00   20.85
   37  28261.55        1.12257100e+01        3.64625300e-08    0.00   20.85
   38  28261.83        1.15127500e+01        5.41886300e-08    0.00   21.27
   39  28262.07        1.17778500e+01        3.41693300e-08    0.00   21.27
   40  28262.32        1.21189700e+01        5.98287300e-08    0.00   21.27
   41  28262.62        1.24006000e+01        4.39561300e-08    0.00   21.18
   42  28262.88        1.26898900e+01        5.26877300e-08    0.00   21.18
   43  28263.12        1.29774500e+01        5.85123300e-08    0.00   21.18
   44  28263.39        1.32508300e+01        7.23956300e-08    0.00   21.18
   45  28263.65        1.35499200e+01        7.69201300e-08    0.00   20.78
   46  28263.94        1.39086000e+01        6.09915300e-08    0.00   20.78
   47  28264.18        1.41430900e+01        4.92154300e-08    0.00   20.78
   48  28264.46        1.44628100e+01        4.82237300e-08    0.00   20.78
   49  28264.76        1.47911600e+01        3.70055300e-08    0.00   21.25
   50  28265.02        1.50638000e+01        6.58258300e-08    0.00   21.25
   51  28265.26        1.53488200e+01        6.57019300e-08    0.00   21.25
   52  28265.57        1.56883700e+01        5.88842300e-08    0.00   20.86
   53  28265.85        1.59663400e+01        7.22717300e-08    0.00   20.86
   54  28266.10        1.62461100e+01        7.69821300e-08    0.00   20.86
   55  28266.34        1.65725200e+01        6.84290300e-08    0.00   20.86
   56  28266.58        1.68958300e+01        7.72920300e-08    0.00   20.99
   57  28266.83        1.71861600e+01        8.12587300e-08    0.00   20.99
   58  28267.08        1.74520900e+01        7.01644300e-08    0.00   20.99
   59  28267.33        1.77638100e+01        9.34686300e-08    0.00   20.99
   60  28267.59        1.81374100e+01        8.60931300e-08    0.00   20.99
   61  28267.86        1.83967000e+01        1.02021730e-07    0.00   20.80
   62  28268.10        1.86652800e+01        8.85722300e-08    0.00   20.80
   63  28268.35        1.89522700e+01        7.02266300e-08    0.00   20.80
   64  28268.70        1.92870200e+01        6.04347300e-08    0.00   21.07
   65  28268.96        1.95688400e+01        9.04337300e-08    0.00   21.07
   66  28269.21        1.98680400e+01        7.17779300e-08    0.00   21.07
   67  28269.54        2.02227500e+01        6.97946300e-08    0.00   21.07
   68  28269.87        2.04594600e+01        8.10748300e-08    0.00   21.12
   69  28270.11        2.07629800e+01        5.92581300e-08    0.00   21.12
   70  28270.35        2.10688900e+01        6.45883300e-08    0.00   21.12
   71  28270.66        2.13867800e+01        6.21711300e-08    0.00   20.85
   72  28270.91        2.16869100e+01        4.35154300e-08    0.00   20.85
   73  28271.15        2.19720800e+01        9.19212300e-08    0.00   20.85
   74  28271.42        2.23404900e+01        8.86982300e-08    0.00   21.00
   75  28271.69        2.25966500e+01        9.51441300e-08    0.00   21.00
   76  28271.94        2.29113600e+01        9.84290300e-08    0.00   21.00
   77  28272.19        2.31746600e+01        8.73967300e-08    0.00   21.00
   78  28272.56        2.35012000e+01        5.90102300e-08    0.00   21.00
   79  28272.84        2.38142200e+01        7.25217300e-08    0.00   20.81
   80  28273.08        2.40708400e+01        7.31415300e-08    0.00   20.81
   81  28273.33        2.43801700e+01        4.00445300e-08    0.00   20.81
   82  28273.62        2.46955400e+01        6.58279300e-08    0.00   20.78
   83  28273.88        2.49568200e+01        6.52701300e-08    0.00   20.78
   84  28274.12        2.52749800e+01        5.54154300e-08    0.00   20.78
   85  28274.39        2.55526100e+01        8.20698300e-08    0.00   20.78
   86  28274.65        2.58895400e+01        8.46784300e-08    0.00   21.12
   87  28274.90        2.62064500e+01        6.93098300e-08    0.00   21.12
   88  28275.14        2.64688500e+01        7.40202300e-08    0.00   21.12
   89  28275.41        2.68015800e+01        7.05494300e-08    0.00   21.12
   90  28275.73        2.70956700e+01        1.25367300e-08    0.00   20.86
   91  28275.97        2.73753500e+01        2.34451300e-08    0.00   20.86
   92  28276.22        2.76454800e+01        6.87520300e-08    0.00   20.86
   93  28276.58        2.80016400e+01        4.19149300e-08    0.00   20.99
   94  28276.83        2.83095500e+01        7.13551300e-08    0.00   20.99
   95  28277.08        2.85685100e+01        4.65014300e-08    0.00   20.99
   96  28277.34        2.88523900e+01        4.50759300e-08    0.00   20.99
   97  28277.66        2.91936000e+01        5.80295300e-08    0.00   20.81
   98  28277.92        2.95110000e+01        7.51978300e-08    0.00   20.81
   99  28278.17        2.97548400e+01        6.69546300e-08    0.00   20.81
  100  28278.45        3.01246900e+01        5.57983300e-08    0.00   20.81
  101  28278.76        3.04096200e+01        4.76170300e-08    0.00   20.77
  102  28279.03        3.06818400e+01        4.86087300e-08    0.00   20.77
  103  28279.28        3.09954500e+01        4.04894300e-08    0.00   20.77
  104  28279.68        3.13142400e+01        4.56337300e-08    0.00   21.13
  105  28279.93        3.16320400e+01        4.45181300e-08    0.00   21.13
  106  28280.17        3.18672700e+01        5.63559300e-08    0.00   21.13
  107  28280.44        3.22177900e+01        3.62119300e-08    0.00   21.13
  108  28280.74        3.25200500e+01        4.48261300e-08    0.00   20.86
  109  28280.99        3.28037700e+01        5.95152300e-08    0.00   20.86
  110  28281.24        3.30603600e+01        2.53027300e-08    0.00   20.86
  111  28281.58        3.34290900e+01        5.21397300e-08    0.00   20.86
  112  28281.83        3.37020600e+01        8.66621300e-08    0.00   21.01
  113  28282.07        3.39807400e+01        6.38538300e-08    0.00   21.01
  114  28282.31        3.42853100e+01        4.31527300e-08    0.00   21.01
  115  28282.64        3.46254200e+01        2.88974300e-08    0.00   21.19
  116  28282.89        3.49550800e+01        5.37511300e-08    0.00   21.19
  117  28283.13        3.51887400e+01        6.77585300e-08    0.00   21.19
  118  28283.39        3.55199900e+01        5.43090300e-08    0.00   21.19
  119  28283.69        3.58436900e+01        1.00917430e-07    0.00   21.08
  120  28283.94        3.61125100e+01        1.49509130e-07    0.00   21.08
  121  28284.18        3.63958000e+01        1.63578430e-07    0.00   21.08
  122  28284.49        3.67385000e+01        1.66243530e-07    0.00   21.13
  123  28284.83        3.70512800e+01        2.09815030e-07    0.00   21.13
  124  28285.07        3.72976500e+01        2.56857230e-07    0.00   21.13
  125  28285.32        3.75822400e+01        2.81958830e-07    0.00   21.13
  126  28285.60        3.79486400e+01        3.27265730e-07    0.00   20.87
  127  28285.87        3.82081700e+01        3.72510630e-07    0.00   20.87
  128  28286.11        3.85116100e+01        4.59282130e-07    0.00   20.87
  129  28286.35        3.88061600e+01        5.16304330e-07    0.00   20.87
  130  28286.64        3.91554800e+01        6.41441630e-07    0.00   21.00
  131  28286.93        3.94405300e+01        8.19012330e-07    0.00   21.00
  132  28287.18        3.97002000e+01        8.74297830e-07    0.00   21.00
  133  28287.45        4.00704700e+01        1.08942793e-06    0.00   21.00
  134  28287.74        4.03025900e+01        1.28168773e-06    0.00   21.19
  135  28287.98        4.05913600e+01        1.49130163e-06    0.00   21.19
  136  28288.23        4.08833200e+01        1.71281563e-06    0.00   21.19
  137  28288.51        4.12061400e+01        2.06795703e-06    0.00   20.78
  138  28288.84        4.15065500e+01        2.44255983e-06    0.00   20.78
  139  28289.09        4.17797000e+01        2.97062333e-06    0.00   20.78
  140  28289.34        4.20574700e+01        3.37175333e-06    0.00   20.78
  141  28289.69        4.24240500e+01        4.68757363e-06    0.00   21.13
  142  28289.96        4.26726800e+01        5.78646643e-06    0.00   21.13
  143  28290.21        4.29815300e+01        5.93812973e-06    0.00   21.13
  144  28290.58        4.33438800e+01        7.99937493e-06    0.00   20.87
  145  28290.83        4.35907700e+01        9.64052453e-06    0.00   20.87
  146  28291.07        4.38820200e+01        1.10876169e-05    0.00   20.87
  147  28291.32        4.41885000e+01        1.32653211e-05    0.00   20.87
  148  28291.60        4.45008800e+01        1.57809364e-05    0.00   21.02
  149  28291.87        4.47847300e+01        1.95592556e-05    0.00   21.02
  150  28292.11        4.50856400e+01        2.29493833e-05    0.00   21.02
