Repository: shortlab/2024-CryoHTS-Facility

# 2024-CryoHTS-Facility
Data repository for Alexis' RSI paper on the cryogenic HTS irradiation facility

File: data/figure9/Ic_2021-10-04_15-47-56241019_Anneal142.txt
# Ic = 37.71 A, n = 26.57 , Tavg = 0.00 K, 21KAfter142KAnneal
#idx    t_s     iHTS_A                vHTS_V                tHTS_K  tTAR_K
    0  28427.35        9.46225000e-02       -3.92699900e-08    0.00   21.17
    1  28427.64        4.18385400e-01       -9.05878900e-08    0.00   21.22
    2  28427.88        6.98366000e-01       -7.70752900e-08    0.00   21.22
    3  28428.13        9.70288700e-01       -4.49698900e-08    0.00   21.22
    4  28428.50        1.28317200e+00       -3.99495900e-08    0.00   21.22
    5  28428.78        1.59325400e+00       -5.42667900e-08    0.00   20.89
    6  28429.04        1.86721500e+00       -8.51323900e-08    0.00   20.89
    7  28429.28        2.17335600e+00       -1.04531890e-07    0.00   20.89
    8  28429.61        2.51922000e+00       -5.61260900e-08    0.00   21.36
    9  28429.89        2.80913300e+00       -6.41833900e-08    0.00   21.36
   10  28430.14        3.11484100e+00       -5.81094900e-08    0.00   21.36
   11  28430.39        3.41210600e+00       -2.42067900e-08    0.00   21.36
   12  28430.68        3.66009100e+00       -1.87526900e-08    0.00   20.89
   13  28430.94        3.98756200e+00       -3.04046900e-08    0.00   20.89
   14  28431.19        4.29234700e+00       -5.06719900e-08    0.00   20.89
   15  28431.56        4.63738000e+00       -9.21979900e-08    0.00   21.18
   16  28431.83        4.91870800e+00       -7.23026900e-08    0.00   21.18
   17  28432.07        5.19201700e+00       -7.24266900e-08    0.00   21.18
   18  28432.31        5.49068900e+00       -8.80453900e-08    0.00   21.18
   19  28432.69        5.82569600e+00       -9.15162900e-08    0.00   21.21
   20  28432.95        6.10455500e+00       -9.44912900e-08    0.00   21.21
   21  28433.19        6.41121600e+00       -1.15502190e-07    0.00   21.21
   22  28433.44        6.76680900e+00       -1.29200990e-07    0.00   20.90
   23  28433.76        7.04369700e+00       -6.80293900e-08    0.00   20.90
   24  28434.01        7.32248000e+00       -6.94562900e-08    0.00   20.90
   25  28434.25        7.63333600e+00       -1.08441190e-07    0.00   20.90
   26  28434.55        7.94684600e+00       -8.02405900e-08    0.00   21.36
   27  28434.83        8.24329000e+00       -6.59853900e-08    0.00   21.36
   28  28435.08        8.52525300e+00       -7.24312900e-08    0.00   21.36
   29  28435.32        8.82981600e+00       -7.64598900e-08    0.00   21.36
   30  28435.62        9.14328900e+00       -5.09244900e-08    0.00   20.90
   31  28435.89        9.46125200e+00       -6.35681900e-08    0.00   20.90
   32  28436.13        9.72152500e+00       -5.87957900e-08    0.00   20.90
   33  28436.44        1.00583400e+01       -6.07791900e-08    0.00   20.90
   34  28436.75        1.03472800e+01       -8.04885900e-08    0.00   21.18
   35  28436.99        1.06150100e+01       -8.09843900e-08    0.00   21.18
   36  28437.24        1.09194300e+01       -8.68103900e-08    0.00   21.18
   37  28437.48        1.12370500e+01       -1.07015690e-07    0.00   21.22
   38  28437.83        1.15342400e+01       -8.11702900e-08    0.00   21.22
   39  28438.07        1.18033700e+01       -9.07150900e-08    0.00   21.22
   40  28438.31        1.20758900e+01       -8.94755900e-08    0.00   21.22
   41  28438.63        1.24154800e+01       -6.20187900e-08    0.00   20.90
   42  28438.88        1.27113300e+01       -8.51369900e-08    0.00   20.90
   43  28439.13        1.30011800e+01       -9.23265900e-08    0.00   20.90
   44  28439.44        1.33326500e+01       -1.07387190e-07    0.00   20.90
   45  28439.76        1.36347100e+01       -1.16497790e-07    0.00   21.36
   46  28440.01        1.38902400e+01       -9.83377900e-08    0.00   21.36
   47  28440.26        1.41629300e+01       -1.23563290e-07    0.00   21.36
   48  28440.51        1.45093300e+01       -1.45565990e-07    0.00   20.89
   49  28440.80        1.47859500e+01       -1.27591990e-07    0.00   20.89
   50  28441.05        1.50834700e+01       -1.06085190e-07    0.00   20.89
   51  28441.30        1.53635500e+01       -9.55486900e-08    0.00   20.89
   52  28441.66        1.57059100e+01       -7.86283900e-08    0.00   21.18
   53  28441.95        1.59862200e+01       -8.63757900e-08    0.00   21.18
   54  28442.19        1.62646400e+01       -1.12840890e-07    0.00   21.18
   55  28442.52        1.66009200e+01       -1.18109190e-07    0.00   21.18
   56  28442.82        1.69178300e+01       -1.05589390e-07    0.00   21.20
   57  28443.07        1.71989100e+01       -9.63544900e-08    0.00   21.20
   58  28443.33        1.74527200e+01       -9.48669900e-08    0.00   21.20
   59  28443.64        1.78150300e+01       -7.10049900e-08    0.00   20.90
   60  28443.94        1.81007800e+01       -1.10919590e-07    0.00   20.90
   61  28444.18        1.83535900e+01       -9.87716900e-08    0.00   20.90
   62  28444.50        1.87293500e+01       -8.98466900e-08    0.00   21.35
   63  28444.75        1.90281800e+01       -8.82351900e-08    0.00   21.35
   64  28445.00        1.92739700e+01       -1.09989890e-07    0.00   21.35
   65  28445.26        1.95778500e+01       -1.20528090e-07    0.00   21.35
   66  28445.51        1.99249600e+01       -1.53626690e-07    0.00   20.89
   67  28445.77        2.01939200e+01       -1.16625990e-07    0.00   20.89
   68  28446.03        2.04511200e+01       -1.26356690e-07    0.00   20.89
   69  28446.27        2.07785000e+01       -1.15820290e-07    0.00   20.89
   70  28446.61        2.11270400e+01       -7.69592900e-08    0.00   21.18
   71  28446.87        2.13745900e+01       -1.04416090e-07    0.00   21.18
   72  28447.13        2.16791000e+01       -1.27162390e-07    0.00   21.18
   73  28447.37        2.20078500e+01       -1.31500990e-07    0.00   21.18
   74  28447.72        2.23334300e+01       -9.95196900e-08    0.00   21.20
   75  28447.98        2.25857400e+01       -1.15386390e-07    0.00   21.20
   76  28448.23        2.28913900e+01       -9.12144900e-08    0.00   21.20
   77  28448.54        2.32419400e+01       -7.71451900e-08    0.00   20.89
   78  28448.81        2.35223500e+01       -1.40363990e-07    0.00   20.89
   79  28449.05        2.37898000e+01       -1.35839490e-07    0.00   20.89
   80  28449.30        2.40724800e+01       -9.73504900e-08    0.00   20.89
   81  28449.64        2.44366300e+01       -9.82181900e-08    0.00   21.35
   82  28449.92        2.46886300e+01       -9.00988900e-08    0.00   21.35
   83  28450.16        2.49878400e+01       -1.50156690e-07    0.00   21.35
   84  28450.44        2.53498800e+01       -1.73584890e-07    0.00   21.35
   85  28450.76        2.56091700e+01       -1.39682190e-07    0.00   20.87
   86  28451.00        2.58823100e+01       -1.00572990e-07    0.00   20.87
   87  28451.24        2.61874700e+01       -1.28648390e-07    0.00   20.87
   88  28451.51        2.65279600e+01       -1.07263890e-07    0.00   21.19
   89  28451.81        2.67930600e+01       -1.12656090e-07    0.00   21.19
   90  28452.06        2.70795600e+01       -1.35898290e-07    0.00   21.19
   91  28452.32        2.73822100e+01       -1.24060290e-07    0.00   21.19
   92  28452.68        2.77025300e+01       -1.18110290e-07    0.00   21.18
   93  28452.93        2.79811600e+01       -9.51779900e-08    0.00   21.18
   94  28453.18        2.82852600e+01       -1.16312890e-07    0.00   21.18
   95  28453.47        2.86045800e+01       -1.47922290e-07    0.00   21.18
   96  28453.75        2.89098800e+01       -1.45071290e-07    0.00   21.25
   97  28454.01        2.91807300e+01       -1.24246290e-07    0.00   21.25
   98  28454.25        2.94764400e+01       -1.50277490e-07    0.00   21.25
   99  28454.61        2.98124500e+01       -1.18420190e-07    0.00   21.34
  100  28454.87        3.00915100e+01       -9.53019900e-08    0.00   21.34
  101  28455.13        3.03795900e+01       -1.13647790e-07    0.00   21.34
  102  28455.38        3.06905900e+01       -1.11044690e-07    0.00   21.34
  103  28455.70        3.10204100e+01       -1.39617090e-07    0.00   20.88
  104  28455.95        3.12993500e+01       -1.62859290e-07    0.00   20.88
  105  28456.20        3.16093300e+01       -1.13461890e-07    0.00   20.88
  106  28456.53        3.19290200e+01       -1.01437890e-07    0.00   21.19
  107  28456.85        3.22072200e+01       -1.22386890e-07    0.00   21.19
  108  28457.10        3.25122400e+01       -1.40111590e-07    0.00   21.19
  109  28457.34        3.28162900e+01       -1.08687190e-07    0.00   21.19
  110  28457.63        3.30884600e+01       -1.31309290e-07    0.00   21.19
  111  28457.90        3.34299300e+01       -1.24181690e-07    0.00   21.19
  112  28458.16        3.37214000e+01       -1.00567590e-07    0.00   21.19
  113  28458.45        3.40071700e+01       -1.13149390e-07    0.00   21.19
  114  28458.72        3.43394000e+01       -7.93086900e-08    0.00   20.89
  115  28458.98        3.46158100e+01       -8.71180900e-08    0.00   20.89
  116  28459.23        3.49038500e+01       -1.02426990e-07    0.00   20.89
  117  28459.50        3.52080600e+01       -1.07633290e-07    0.00   21.35
  118  28459.81        3.55497500e+01       -7.89368900e-08    0.00   21.35
  119  28460.06        3.58277000e+01       -6.08388900e-08    0.00   21.35
  120  28460.30        3.60858900e+01       -4.37946900e-08    0.00   21.35
  121  28460.66        3.64463300e+01        2.33908100e-08    0.00   20.93
  122  28460.94        3.67624300e+01        1.35981100e-08    0.00   20.93
  123  28461.18        3.70397500e+01        4.10549100e-08    0.00   20.93
  124  28461.44        3.73607600e+01        7.70029100e-08    0.00   21.20
  125  28461.77        3.76621700e+01        1.55530510e-07    0.00   21.20
  126  28462.02        3.79237800e+01        2.27860310e-07    0.00   21.20
  127  28462.26        3.82236700e+01        2.22406110e-07    0.00   21.20
  128  28462.66        3.85528000e+01        2.97463010e-07    0.00   21.17
  129  28462.93        3.88341500e+01        4.17080310e-07    0.00   21.17
  130  28463.19        3.91328900e+01        5.25477510e-07    0.00   21.17
  131  28463.51        3.94538400e+01        6.17948810e-07    0.00   20.91
  132  28463.81        3.97530400e+01        8.19505110e-07    0.00   20.91
  133  28464.06        4.00156500e+01        1.01597911e-06    0.00   20.91
  134  28464.31        4.02949000e+01        1.15369691e-06    0.00   20.91
  135  28464.64        4.06326800e+01        1.37855731e-06    0.00   21.35
  136  28464.90        4.09294300e+01        1.76462571e-06    0.00   21.35
  137  28465.15        4.11910500e+01        2.01341021e-06    0.00   21.35
  138  28465.46        4.15316000e+01        2.36954261e-06    0.00   21.35
  139  28465.72        4.18601200e+01        3.56648461e-06    0.00   20.88
  140  28465.96        4.21024300e+01        3.71504871e-06    0.00   20.88
  141  28466.21        4.23554300e+01        4.88273661e-06    0.00   20.88
  142  28466.52        4.27187300e+01        5.19480181e-06    0.00   21.21
  143  28466.78        4.30112900e+01        6.70895331e-06    0.00   21.21
  144  28467.02        4.33134400e+01        8.45403931e-06    0.00   21.21
  145  28467.26        4.35913800e+01        8.66173151e-06    0.00   21.21
  146  28467.51        4.39337500e+01        1.17456298e-05    0.00   21.18
  147  28467.76        4.42358800e+01        1.39233304e-05    0.00   21.18
  148  28468.01        4.44896800e+01        1.52977808e-05    0.00   21.18
  149  28468.25        4.47938400e+01        2.01777118e-05    0.00   21.18

File: data/figure9/Ic_2021-10-04_15-49-24523851_Anneal142.txt
# Ic = 37.45 A, n = 25.53 , Tavg = 0.00 K, 21KAfter142KAnneal
#idx    t_s     iHTS_A                vHTS_V                tHTS_K  tTAR_K
    0  28515.00        8.49570600e-02        3.22911300e-08    0.00   21.35
    1  28515.24        3.91464400e-01        3.63198300e-08    0.00   21.35
    2  28515.60        7.04568900e-01        4.82818300e-08    0.00   20.87
    3  28515.87        9.90166700e-01        4.18350300e-08    0.00   20.87
    4  28516.11        1.28779300e+00        2.59050300e-08    0.00   20.87
    5  28516.36        1.54380100e+00        6.56663000e-09    0.00   20.87
    6  28516.66        1.90875600e+00        1.32603300e-08    0.00   21.25
    7  28516.93        2.18845100e+00        4.82786300e-08    0.00   21.25
    8  28517.17        2.47447100e+00        3.11723300e-08    0.00   21.25
    9  28517.43        2.82029400e+00        4.91463300e-08    0.00   21.25
   10  28517.68        3.12152400e+00        7.68510300e-08    0.00   21.14
   11  28517.93        3.40307600e+00        3.64405300e-08    0.00   21.14
   12  28518.17        3.68640600e+00        2.64619300e-08    0.00   21.14
   13  28518.57        4.05571000e+00       -8.74227000e-09    0.00   20.93
   14  28518.85        4.33242600e+00       -6.69697000e-09    0.00   20.93
   15  28519.09        4.60758200e+00        4.41880300e-08    0.00   20.93
   16  28519.34        4.88797000e+00        3.43333300e-08    0.00   20.93
   17  28519.70        5.23321200e+00        2.89411300e-08    0.00   20.93
   18  28519.96        5.52082300e+00        2.91890300e-08    0.00   21.36
   19  28520.21        5.79805100e+00        5.45385300e-08    0.00   21.36
   20  28520.52        6.15158100e+00        2.90650300e-08    0.00   20.86
   21  28520.82        6.44341900e+00        4.32583300e-08    0.00   20.86
   22  28521.08        6.73016800e+00        7.12729300e-08    0.00   20.86
   23  28521.32        6.98988500e+00        3.66885300e-08    0.00   20.86
   24  28521.63        7.36456900e+00        2.57801300e-08    0.00   21.26
   25  28521.92        7.64226100e+00        3.42724300e-08    0.00   21.26
   26  28522.17        7.91905600e+00        1.66714300e-08    0.00   21.26
   27  28522.51        8.26447700e+00        4.40662300e-08    0.00   21.26
   28  28522.82        8.53601800e+00        4.59876300e-08    0.00   21.13
   29  28523.07        8.83512500e+00        3.65668300e-08    0.00   21.13
   30  28523.32        9.11477700e+00        4.52353000e-09    0.00   21.13
   31  28523.64        9.45749500e+00        4.81569300e-08    0.00   20.93
   32  28523.92        9.73345700e+00        5.37970300e-08    0.00   20.93
   33  28524.16        1.00083900e+01        2.98110300e-08    0.00   20.93
   34  28524.42        1.03761400e+01        3.55751300e-08    0.00   20.93
   35  28524.69        1.06556300e+01        2.62162300e-08    0.00   21.34
   36  28524.94        1.09286800e+01        4.28267300e-08    0.00   21.34
   37  28525.20        1.12027000e+01        4.41282300e-08    0.00   21.34
   38  28525.51        1.15440800e+01        1.00396300e-08    0.00   21.34
   39  28525.91        1.18208700e+01        1.47501300e-08    0.00   20.98
   40  28526.16        1.20710000e+01        5.00782300e-08    0.00   20.98
   41  28526.43        1.24448800e+01        4.89626300e-08    0.00   21.25
   42  28526.76        1.27335800e+01        1.38204300e-08    0.00   21.25
   43  28527.00        1.29854900e+01        2.92532300e-08    0.00   21.25
   44  28527.25        1.32798800e+01        4.35704300e-08    0.00   21.25
   45  28527.75        1.36239900e+01        2.90053300e-08    0.00   21.25
   46  28528.00        1.39001900e+01       -1.54335700e-08    0.00   21.13
   47  28528.24        1.41728300e+01        6.25913000e-09    0.00   21.13
   48  28528.74        1.45164000e+01        3.76826300e-08    0.00   20.93
   49  28529.00        1.47904300e+01        1.76013300e-08    0.00   20.93
   50  28529.24        1.50967200e+01       -2.04607000e-09    0.00   20.93
   51  28529.56        1.54166100e+01        2.08242300e-08    0.00   20.93
   52  28529.90        1.56949200e+01        2.22498300e-08    0.00   21.05
   53  28530.15        1.59890500e+01        2.78279300e-08    0.00   21.05
   54  28530.43        1.63151200e+01        2.14440300e-08    0.00   21.05
   55  28530.74        1.66147300e+01       -6.38457000e-09    0.00   20.85
   56  28531.00        1.68768400e+01        4.33783000e-09    0.00   20.85
   57  28531.25        1.72015200e+01        1.04117300e-08    0.00   20.85
   58  28531.50        1.75168700e+01        2.92534300e-08    0.00   21.25
   59  28531.77        1.78071900e+01        5.15659300e-08    0.00   21.25
   60  28532.01        1.81045600e+01        5.90654300e-08    0.00   21.25
   61  28532.26        1.83950300e+01        4.78472300e-08    0.00   21.25
   62  28532.66        1.86840000e+01        3.08029300e-08    0.00   21.12
   63  28532.90        1.90133700e+01       -1.49997700e-08    0.00   21.12
   64  28533.16        1.92805700e+01        1.32008300e-08    0.00   21.12
   65  28533.50        1.95797700e+01       -9.11127000e-09    0.00   21.12
   66  28533.78        1.99341200e+01        2.67155300e-08    0.00   21.30
   67  28534.05        2.02002000e+01        3.28528300e-08    0.00   21.30
   68  28534.29        2.04588600e+01        3.26049300e-08    0.00   21.30
   69  28534.62        2.08318300e+01        5.33403000e-09    0.00   21.30
   70  28534.87        2.11076700e+01       -8.48737000e-09    0.00   21.33
   71  28535.11        2.13808400e+01       -3.55102700e-08    0.00   21.33
   72  28535.36        2.16883300e+01        2.00851300e-08    0.00   21.33
   73  28535.63        2.20329000e+01        3.82450300e-08    0.00   20.85
   74  28535.90        2.23378900e+01       -3.28107000e-09    0.00   20.85
   75  28536.14        2.25865600e+01        1.49133000e-09    0.00   20.85
   76  28536.41        2.29469500e+01       -1.20170000e-10    0.00   20.85
   77  28536.69        2.32364300e+01        1.53747300e-08    0.00   21.25
   78  28536.96        2.35026700e+01        3.57658300e-08    0.00   21.25
   79  28537.20        2.37900100e+01        4.87195300e-08    0.00   21.25
   80  28537.51        2.41422200e+01        2.18825300e-08    0.00   21.25
   81  28537.81        2.44530400e+01        2.64689300e-08    0.00   21.12
   82  28538.06        2.46886800e+01        5.61570300e-08    0.00   21.12
   83  28538.30        2.49741200e+01        3.77492300e-08    0.00   21.12
   84  28538.61        2.53723100e+01        2.78325300e-08    0.00   20.92
   85  28538.88        2.55961800e+01        2.31221300e-08    0.00   20.92
   86  28539.13        2.58639100e+01        7.56533000e-09    0.00   20.92
   87  28539.42        2.61733200e+01        3.83064300e-08    0.00   20.92
   88  28539.68        2.65297200e+01        8.69430000e-10    0.00   21.05
   89  28539.94        2.67837400e+01       -3.16017000e-09    0.00   21.05
   90  28540.19        2.70800000e+01        2.49164300e-08    0.00   21.05
   91  28540.51        2.74349400e+01        3.02466300e-08    0.00   20.84
   92  28540.77        2.77123500e+01        5.19393300e-08    0.00   20.84
   93  28541.02        2.79856700e+01        3.60727300e-08    0.00   20.84
   94  28541.27        2.82919900e+01        3.33456300e-08    0.00   20.84
   95  28541.60        2.86326600e+01        1.26445300e-08    0.00   20.84
   96  28541.84        2.88923100e+01       -1.74773700e-08    0.00   21.25
   97  28542.10        2.91854100e+01       -2.41711700e-08    0.00   21.25
   98  28542.34        2.94957300e+01        9.17373000e-09    0.00   21.25
   99  28542.73        2.98161400e+01        1.58674300e-08    0.00   21.11
  100  28542.98        3.00919000e+01        1.92143300e-08    0.00   21.11
  101  28543.22        3.04023500e+01        2.57221300e-08    0.00   21.11
  102  28543.53        3.07075200e+01        9.48363000e-09    0.00   21.11
  103  28543.82        3.10273100e+01        6.75653000e-09    0.00   20.92
  104  28544.07        3.12967100e+01        2.18174300e-08    0.00   20.92
  105  28544.33        3.15949300e+01        4.41300300e-08    0.00   20.92
  106  28544.63        3.19446300e+01        5.08857300e-08    0.00   21.33
  107  28544.89        3.22465200e+01        5.40466300e-08    0.00   21.33
  108  28545.14        3.25118200e+01        3.13003300e-08    0.00   21.33
  109  28545.38        3.28186900e+01        7.44013000e-09    0.00   21.33
  110  28545.65        3.31377500e+01        3.91133300e-08    0.00   20.84
  111  28545.90        3.34266900e+01        1.69256300e-08    0.00   20.84
  112  28546.15        3.37199900e+01        5.32454300e-08    0.00   20.84
  113  28546.46        3.40434500e+01        6.26043300e-08    0.00   21.24
  114  28546.77        3.43240700e+01        1.07849230e-07    0.00   21.24
  115  28547.02        3.46146500e+01        9.94200300e-08    0.00   21.24
  116  28547.26        3.49172900e+01        8.72101300e-08    0.00   21.24
  117  28547.60        3.52475600e+01        8.20658300e-08    0.00   21.24
  118  28547.85        3.55259600e+01        8.73960300e-08    0.00   21.12
  119  28548.10        3.58278200e+01        1.33074730e-07    0.00   21.12
  120  28548.34        3.61142000e+01        1.29727930e-07    0.00   21.12
  121  28548.67        3.64553300e+01        1.65365930e-07    0.00   20.91
  122  28548.93        3.67353900e+01        2.14639430e-07    0.00   20.91
  123  28549.17        3.70488900e+01        2.04784730e-07    0.00   20.91
  124  28549.45        3.73228000e+01        2.65896330e-07    0.00   20.91
  125  28549.70        3.76605400e+01        3.40023530e-07    0.00   21.34
  126  28549.94        3.79437600e+01        3.78636630e-07    0.00   21.34
  127  28550.19        3.82186500e+01        4.23757530e-07    0.00   21.34
  128  28550.44        3.85627100e+01        5.06933630e-07    0.00   20.84
  129  28550.75        3.88635500e+01        5.99406730e-07    0.00   20.84
  130  28550.99        3.91455000e+01        6.86053730e-07    0.00   20.84
  131  28551.23        3.94373900e+01        7.96065730e-07    0.00   20.84
  132  28551.54        3.97513700e+01        9.67932630e-07    0.00   21.25
  133  28551.82        4.00259100e+01        1.17333063e-06    0.00   21.25
  134  28552.06        4.02953500e+01        1.31123443e-06    0.00   21.25
  135  28552.30        4.06108500e+01        1.54830503e-06    0.00   21.25
  136  28552.66        4.09393500e+01        1.86817993e-06    0.00   21.12
  137  28552.92        4.12303300e+01        2.25226533e-06    0.00   21.12
  138  28553.17        4.14911900e+01        2.63895383e-06    0.00   21.12
  139  28553.52        4.17963300e+01        2.98157513e-06    0.00   21.12
  140  28553.85        4.21176900e+01        3.73090423e-06    0.00   20.92
  141  28554.09        4.23837600e+01        5.11719403e-06    0.00   20.92
  142  28554.34        4.26735100e+01        5.23631813e-06    0.00   20.92
  143  28554.69        4.30435000e+01        7.04016203e-06    0.00   20.92
  144  28554.94        4.33104900e+01        8.47696493e-06    0.00   21.33
  145  28555.18        4.35710500e+01        9.82110873e-06    0.00   21.33
  146  28555.48        4.39139200e+01        1.16287954e-05    0.00   21.33
  147  28555.78        4.42425800e+01        1.43899086e-05    0.00   20.85
  148  28556.04        4.44871400e+01        1.60666331e-05    0.00   20.85
  149  28556.28        4.47704400e+01        1.88750985e-05    0.00   20.85
  150  28556.53        4.51348000e+01        2.55395402e-05    0.00   21.24

File: data/figure9/Ic_2021-10-04_22-34-18382514_Anneal151.txt
# Ic = 38.20 A, n = 29.19 , Tavg = 0.00 K, Anneal151_00K___3600s
#idx    t_s     iHTS_A                vHTS_V                tHTS_K  tTAR_K
    0  52809.19        8.27851800e-02        2.27401800e-08    0.00   20.91
    1  52809.44        3.60887100e-01        1.36911800e-08    0.00   20.91
    2  52809.70        6.19200300e-01        4.39989800e-08    0.00   20.91
    3  52810.05        9.89067500e-01        4.49906800e-08    0.00   21.01
    4  52810.32        1.25700400e+00        3.12990800e-08    0.00   21.01
    5  52810.57        1.53721900e+00       -4.76902000e-09    0.00   21.01
    6  52810.82        1.82780500e+00       -1.65450200e-08    0.00   21.01
    7  52811.15        2.19606400e+00       -3.24117200e-08    0.00   20.86
    8  52811.40        2.46749900e+00        8.18468000e-09    0.00   20.86
    9  52811.65        2.74970600e+00        1.81013800e-08    0.00   20.86
   10  52812.02        3.05001700e+00       -3.43950200e-08    0.00   20.81
   11  52812.30        3.39691800e+00       -3.49528200e-08    0.00   20.81
   12  52812.54        3.65328000e+00       -2.61518200e-08    0.00   20.81
   13  52812.79        3.93839500e+00       -1.11528200e-08    0.00   20.81
   14  52813.16        4.30638400e+00       -3.18539200e-08    0.00   21.17
   15  52813.42        4.57809700e+00       -1.46856200e-08    0.00   21.17
   16  52813.66        4.85709200e+00        7.87478000e-09    0.00   21.17
   17  52813.94        5.15592500e+00       -4.13986200e-08    0.00   21.17
   18  52814.23        5.51705400e+00       -5.39804200e-08    0.00   20.91
   19  52814.48        5.76558600e+00       -4.91460200e-08    0.00   20.91
   20  52814.72        6.08040600e+00       -8.23049200e-08    0.00   20.91
   21  52814.99        6.42013500e+00       -5.69554200e-08    0.00   20.91
   22  52815.27        6.72839700e+00       -6.76158200e-08    0.00   21.27
   23  52815.52        6.98129000e+00       -2.55320200e-08    0.00   21.27
   24  52815.76        7.27311400e+00       -2.50361200e-08    0.00   21.27
   25  52816.07        7.64129800e+00       -7.64135200e-08    0.00   21.21
   26  52816.34        7.88406700e+00       -5.52719200e-08    0.00   21.21
   27  52816.59        8.19534200e+00       -2.37853200e-08    0.00   21.21
   28  52816.83        8.48041000e+00       -1.74634200e-08    0.00   21.21
   29  52817.17        8.84108300e+00       -3.48796200e-08    0.00   21.08
   30  52817.42        9.08564800e+00       -7.78312200e-08    0.00   21.08
   31  52817.66        9.38973800e+00       -7.96906200e-08    0.00   21.08
   32  52817.94        9.67968400e+00       -9.08468200e-08    0.00   21.08
   33  52818.21        1.00113700e+01       -9.93999200e-08    0.00   21.16
   34  52818.47        1.02881100e+01       -9.59291200e-08    0.00   21.16
   35  52818.71        1.05756400e+01       -9.58052200e-08    0.00   21.16
   36  52819.03        1.09255700e+01       -1.30327620e-07    0.00   20.92
   37  52819.33        1.11760600e+01       -1.16010420e-07    0.00   20.92
   38  52819.57        1.14737200e+01       -8.59505200e-08    0.00   20.92
   39  52819.82        1.17578400e+01       -1.22270320e-07    0.00   20.92
   40  52820.11        1.20924000e+01       -1.11485920e-07    0.00   21.27
   41  52820.40        1.23590000e+01       -8.92354200e-08    0.00   21.27
   42  52820.64        1.26678000e+01       -1.18985420e-07    0.00   21.27
   43  52820.93        1.29624300e+01       -1.35223920e-07    0.00   21.27
   44  52821.20        1.32859000e+01       -9.83463200e-08    0.00   20.86
   45  52821.45        1.35585500e+01       -1.28220320e-07    0.00   20.86
   46  52821.69        1.38638000e+01       -1.56172920e-07    0.00   20.86
   47  52821.98        1.41763200e+01       -1.73280520e-07    0.00   20.86
   48  52822.27        1.44766900e+01       -1.60576920e-07    0.00   20.81
   49  52822.52        1.47536700e+01       -1.51157020e-07    0.00   20.81
   50  52822.76        1.50397400e+01       -1.73345520e-07    0.00   20.81
   51  52823.08        1.53744000e+01       -1.53264320e-07    0.00   21.17
   52  52823.35        1.56498400e+01       -1.64482520e-07    0.00   21.17
   53  52823.59        1.59593200e+01       -1.88964320e-07    0.00   21.17
   54  52823.84        1.62183800e+01       -1.91257520e-07    0.00   21.17
   55  52824.18        1.65851300e+01       -1.54627820e-07    0.00   20.82
   56  52824.44        1.68561300e+01       -1.94666420e-07    0.00   20.82
   57  52824.68        1.71689300e+01       -1.90389820e-07    0.00   20.82
   58  52825.02        1.74894500e+01       -1.95162220e-07    0.00   21.01
   59  52825.31        1.77618600e+01       -1.90699720e-07    0.00   21.01
   60  52825.55        1.80703400e+01       -2.05016920e-07    0.00   21.01
   61  52825.80        1.83303900e+01       -2.11028920e-07    0.00   21.01
   62  52826.09        1.86969100e+01       -2.33031520e-07    0.00   20.85
   63  52826.38        1.89703800e+01       -2.27081520e-07    0.00   20.85
   64  52826.62        1.92509000e+01       -2.08425820e-07    0.00   20.85
   65  52826.92        1.95348600e+01       -2.43072120e-07    0.00   20.85
   66  52827.21        1.98949100e+01       -2.38795620e-07    0.00   20.81
   67  52827.48        2.01696900e+01       -2.23796620e-07    0.00   20.81
   68  52827.74        2.04281500e+01       -2.54538520e-07    0.00   20.81
   69  52828.09        2.07931800e+01       -2.43631220e-07    0.00   20.81
   70  52828.33        2.10677100e+01       -2.04461520e-07    0.00   21.26
   71  52828.58        2.13249800e+01       -2.18964620e-07    0.00   21.26
   72  52828.83        2.16405000e+01       -2.53796920e-07    0.00   21.26
   73  52829.18        2.20102200e+01       -2.24728720e-07    0.00   20.82
   74  52829.45        2.22762800e+01       -2.25596420e-07    0.00   20.82
   75  52829.69        2.25354700e+01       -2.21691720e-07    0.00   20.82
   76  52830.00        2.29034700e+01       -2.34335520e-07    0.00   21.00
   77  52830.27        2.31739600e+01       -2.50821920e-07    0.00   21.00
   78  52830.51        2.34334400e+01       -2.58321420e-07    0.00   21.00
   79  52830.75        2.37369800e+01       -2.72142820e-07    0.00   21.00
   80  52831.12        2.41093800e+01       -2.78402720e-07    0.00   20.85
   81  52831.38        2.43823400e+01       -2.79022520e-07    0.00   20.85
   82  52831.62        2.46584600e+01       -2.58817220e-07    0.00   20.85
   83  52831.87        2.49436900e+01       -2.93525620e-07    0.00   20.85
   84  52832.17        2.53073700e+01       -3.08214720e-07    0.00   20.80
   85  52832.42        2.55478000e+01       -2.70345420e-07    0.00   20.80
   86  52832.66        2.58542600e+01       -2.76605320e-07    0.00   20.80
   87  52832.99        2.61479900e+01       -2.88319320e-07    0.00   20.80
   88  52833.29        2.64961500e+01       -3.03318320e-07    0.00   21.16
   89  52833.54        2.67457900e+01       -3.00405320e-07    0.00   21.16
   90  52833.78        2.70391800e+01       -3.10880220e-07    0.00   21.16
   91  52834.16        2.73979900e+01       -3.21169220e-07    0.00   21.16
   92  52834.41        2.76450700e+01       -3.83024920e-07    0.00   20.82
   93  52834.66        2.79547200e+01       -3.26313920e-07    0.00   20.82
   94  52834.94        2.82555800e+01       -3.03319620e-07    0.00   20.82
   95  52835.20        2.86055400e+01       -3.39143620e-07    0.00   21.27
   96  52835.46        2.88542600e+01       -3.31086320e-07    0.00   21.27
   97  52835.72        2.91594200e+01       -3.14661820e-07    0.00   21.27
   98  52836.02        2.94689800e+01       -3.09207720e-07    0.00   20.84
   99  52836.30        2.97785500e+01       -2.90613920e-07    0.00   20.84
  100  52836.56        3.00613000e+01       -3.15777520e-07    0.00   20.84
  101  52836.80        3.03459500e+01       -3.31272320e-07    0.00   20.84
  102  52837.10        3.07126400e+01       -3.56435820e-07    0.00   20.80
  103  52837.35        3.09686200e+01       -3.90028520e-07    0.00   20.80
  104  52837.60        3.12716000e+01       -3.51973320e-07    0.00   20.80
  105  52837.85        3.15696300e+01       -3.53708720e-07    0.00   20.80
  106  52838.14        3.19056300e+01       -3.42304520e-07    0.00   21.15
  107  52838.39        3.21813500e+01       -3.28421220e-07    0.00   21.15
  108  52838.63        3.24894700e+01       -3.52717120e-07    0.00   21.15
  109  52838.89        3.27808200e+01       -3.57613420e-07    0.00   21.15
  110  52839.21        3.31146800e+01       -3.65608720e-07    0.00   20.82
  111  52839.46        3.33923600e+01       -3.73108220e-07    0.00   20.82
  112  52839.72        3.36735600e+01       -3.89846320e-07    0.00   20.82
  113  52840.07        3.40186200e+01       -4.03052420e-07    0.00   21.26
  114  52840.36        3.42832400e+01       -3.81298720e-07    0.00   21.26
  115  52840.60        3.45889400e+01       -3.84087720e-07    0.00   21.26
  116  52840.84        3.48738600e+01       -3.57312720e-07    0.00   21.26
  117  52841.16        3.52119400e+01       -3.92331020e-07    0.00   20.84
  118  52841.44        3.54904500e+01       -3.89108020e-07    0.00   20.84
  119  52841.69        3.57976900e+01       -3.42623720e-07    0.00   20.84
  120  52842.00        3.60715900e+01       -2.88577820e-07    0.00   20.84
  121  52842.28        3.64326100e+01       -2.74074720e-07    0.00   20.80
  122  52842.52        3.67017400e+01       -2.55666920e-07    0.00   20.80
  123  52842.77        3.69950900e+01       -2.43890920e-07    0.00   20.80
  124  52843.15        3.73343800e+01       -1.95051320e-07    0.00   21.15
  125  52843.40        3.76017300e+01       -1.48504920e-07    0.00   21.15
  126  52843.64        3.78906400e+01       -9.39633200e-08    0.00   21.15
  127  52843.94        3.81834900e+01       -4.16529200e-08    0.00   21.15
  128  52844.22        3.85316200e+01        4.64194800e-08    0.00   20.82
  129  52844.48        3.88080100e+01        1.59407480e-07    0.00   20.82
  130  52844.73        3.91085200e+01        2.40290380e-07    0.00   20.82
  131  52844.97        3.94237400e+01        3.28052780e-07    0.00   21.02
  132  52845.26        3.97228600e+01        4.52382980e-07    0.00   21.02
  133  52845.50        3.99983300e+01        6.98194080e-07    0.00   21.02
  134  52845.75        4.02521800e+01        8.65541180e-07    0.00   21.02
  135  52846.05        4.06130100e+01        1.14699198e-06    0.00   21.02
  136  52846.38        4.08866400e+01        1.49934368e-06    0.00   20.83
  137  52846.63        4.11879000e+01        1.76424268e-06    0.00   20.83
  138  52846.92        4.14494200e+01        2.09254648e-06    0.00   20.83
  139  52847.19        4.17984800e+01        2.64651638e-06    0.00   20.81
  140  52847.44        4.20823000e+01        3.30764838e-06    0.00   20.81
  141  52847.69        4.23424600e+01        4.62594558e-06    0.00   20.81
  142  52847.94        4.26556300e+01        5.63589638e-06    0.00   20.81
  143  52848.21        4.30046900e+01        6.75933108e-06    0.00   21.14
  144  52848.45        4.32903600e+01        8.47708418e-06    0.00   21.14
  145  52848.70        4.35543700e+01        9.53153608e-06    0.00   21.14
  146  52849.06        4.39193100e+01        1.14469407e-05    0.00   21.14
  147  52849.43        4.41856300e+01        1.31805604e-05    0.00   20.83
  148  52849.67        4.44703400e+01        1.67029613e-05    0.00   20.83
  149  52850.04        4.48014200e+01        1.94728109e-05    0.00   21.03
  150  52850.33        4.50756800e+01        2.42158296e-05    0.00   21.03

File: data/figure9/Ic_2021-10-05_07-43-09106262_Anneal154.txt
# Ic = 37.96 A, n = 27.67 , Tavg = 0.00 K, Anneal154_00K___3600s
#idx    t_s     iHTS_A                vHTS_V                tHTS_K  tTAR_K
    0  31952.68        6.02515200e-02        3.80675900e-08    0.00   20.88
    1  31952.93        4.25014700e-01        7.15361900e-08    0.00   21.23
    2  31953.19        6.74949800e-01        7.83538900e-08    0.00   21.23
    3  31953.43        9.80857800e-01        2.65393900e-08    0.00   21.23
    4  31953.67        1.26340900e+00        9.18529000e-09    0.00   21.23
    5  31954.03        1.59958800e+00        4.48232900e-08    0.00   20.78
    6  31954.30        1.87484800e+00        4.02367900e-08    0.00   20.78
    7  31954.54        2.15975000e+00        4.27159900e-08    0.00   20.78
    8  31954.87        2.52969800e+00       -1.65980100e-08    0.00   21.19
    9  31955.13        2.80820200e+00       -4.54802100e-08    0.00   21.19
   10  31955.37        3.08732900e+00        8.00769000e-09    0.00   21.19
   11  31955.62        3.37536000e+00        4.72402900e-08    0.00   21.19
   12  31955.93        3.71372400e+00        3.49679900e-08    0.00   21.25
   13  31956.20        3.99430400e+00        2.69719900e-08    0.00   21.25
   14  31956.44        4.27832800e+00        4.06693900e-08    0.00   21.25
   15  31956.70        4.58307400e+00       -3.60710000e-10    0.00   21.25
   16  31957.00        4.92310500e+00        1.42662900e-08    0.00   20.88
   17  31957.25        5.20190100e+00        3.44094900e-08    0.00   20.88
   18  31957.49        5.51191800e+00        3.75084900e-08    0.00   20.88
   19  31957.78        5.82603700e+00        2.22615900e-08    0.00   20.88
   20  31958.07        6.13685500e+00        2.30672900e-08    0.00   21.14
   21  31958.32        6.41789100e+00        1.17251900e-08    0.00   21.14
   22  31958.57        6.72931000e+00       -7.48831000e-09    0.00   21.14
   23  31958.87        7.04628000e+00       -1.64753100e-08    0.00   21.04
   24  31959.17        7.31036800e+00       -2.40367100e-08    0.00   21.04
   25  31959.41        7.61457600e+00       -1.38722100e-08    0.00   21.04
   26  31959.67        7.91569200e+00       -2.70117100e-08    0.00   21.04
   27  31960.00        8.26021100e+00        1.77990900e-08    0.00   21.19
   28  31960.25        8.53146400e+00        2.88313900e-08    0.00   21.19
   29  31960.51        8.83637600e+00       -2.57102100e-08    0.00   21.19
   30  31960.78        9.14564100e+00       -4.30023100e-08    0.00   21.19
   31  31961.09        9.42846200e+00        3.20990000e-10    0.00   21.24
   32  31961.33        9.72878300e+00        8.68819000e-09    0.00   21.24
   33  31961.57        1.00067600e+01       -1.52360100e-08    0.00   21.24
   34  31961.87        1.03572400e+01       -4.36851100e-08    0.00   20.88
   35  31962.16        1.06256800e+01       -4.92639100e-08    0.00   20.88
   36  31962.40        1.09262100e+01       -9.65931000e-09    0.00   20.88
   37  31962.64        1.12028100e+01       -3.69300100e-08    0.00   20.88
   38  31963.04        1.15376800e+01       -2.94306100e-08    0.00   21.23
   39  31963.33        1.18098000e+01       -5.19910100e-08    0.00   21.23
   40  31963.57        1.20636300e+01       -2.62077100e-08    0.00   21.23
   41  31963.94        1.24308500e+01       -4.50493100e-08    0.00   20.77
   42  31964.19        1.27026500e+01       -1.84603100e-08    0.00   20.77
   43  31964.43        1.30033700e+01       -2.00098100e-08    0.00   20.77
   44  31964.68        1.32570500e+01       -4.90779100e-08    0.00   20.77
   45  31964.94        1.36211900e+01       -4.27561100e-08    0.00   21.19
   46  31965.18        1.38977400e+01       -2.62697100e-08    0.00   21.19
   47  31965.43        1.41685300e+01       -5.40982100e-08    0.00   21.19
   48  31965.68        1.44560600e+01       -3.33353100e-08    0.00   21.19
   49  31965.96        1.48139200e+01       -4.86441100e-08    0.00   20.98
   50  31966.21        1.50926400e+01       -3.74879100e-08    0.00   20.98
   51  31966.46        1.53714700e+01       -2.31707100e-08    0.00   20.98
   52  31966.71        1.56568600e+01       -5.91185100e-08    0.00   20.98
   53  31966.97        1.60150000e+01       -4.18884100e-08    0.00   20.88
   54  31967.23        1.62738900e+01       -6.60602100e-08    0.00   20.88
   55  31967.48        1.65800500e+01       -8.18049100e-08    0.00   20.88
   56  31967.78        1.68715300e+01       -6.97231100e-08    0.00   20.88
   57  31968.06        1.72314700e+01       -7.75986100e-08    0.00   21.22
   58  31968.31        1.74807000e+01       -5.71455100e-08    0.00   21.22
   59  31968.55        1.77708100e+01       -8.08834100e-08    0.00   21.22
   60  31968.87        1.81331700e+01       -9.69360100e-08    0.00   20.77
   61  31969.17        1.83890200e+01       -1.10757310e-07    0.00   20.77
   62  31969.42        1.86886900e+01       -9.24115100e-08    0.00   20.77
   63  31969.67        1.89746900e+01       -1.23896910e-07    0.00   20.77
   64  31970.02        1.93094700e+01       -7.04090100e-08    0.00   21.19
   65  31970.27        1.95841200e+01       -4.30762100e-08    0.00   21.19
   66  31970.51        1.98724200e+01       -6.37153100e-08    0.00   21.19
   67  31970.88        2.02184800e+01       -5.79512100e-08    0.00   20.97
   68  31971.17        2.05189500e+01       -1.24268810e-07    0.00   20.97
   69  31971.42        2.07926200e+01       -1.42304610e-07    0.00   20.97
   70  31971.67        2.10758600e+01       -1.21975510e-07    0.00   20.97
   71  31971.98        2.14106600e+01       -8.08834100e-08    0.00   20.88
   72  31972.23        2.16957700e+01       -9.68121100e-08    0.00   20.88
   73  31972.48        2.19939600e+01       -7.89001100e-08    0.00   20.88
   74  31972.81        2.23089200e+01       -9.78037100e-08    0.00   20.88
   75  31973.11        2.26220900e+01       -9.35272100e-08    0.00   21.22
   76  31973.36        2.28928400e+01       -9.42076100e-08    0.00   21.22
   77  31973.62        2.31819000e+01       -6.88516100e-08    0.00   21.22
   78  31973.99        2.35221500e+01       -9.15927100e-08    0.00   20.76
   79  31974.24        2.37955200e+01       -1.16508310e-07    0.00   20.76
   80  31974.50        2.40990800e+01       -1.16322310e-07    0.00   20.76
   81  31974.76        2.44403300e+01       -1.14153110e-07    0.00   20.76
   82  31975.09        2.47229000e+01       -9.23984100e-08    0.00   20.82
   83  31975.33        2.49772800e+01       -1.02439010e-07    0.00   20.82
   84  31975.59        2.52827500e+01       -1.14772910e-07    0.00   20.82
   85  31975.90        2.56223200e+01       -1.36651510e-07    0.00   20.97
   86  31976.16        2.58985900e+01       -1.34730110e-07    0.00   20.97
   87  31976.40        2.61956600e+01       -1.43283210e-07    0.00   20.97
   88  31976.65        2.64816800e+01       -8.60146100e-08    0.00   20.97
   89  31976.93        2.68213500e+01       -1.07335410e-07    0.00   20.88
   90  31977.22        2.70941700e+01       -1.22396310e-07    0.00   20.88
   91  31977.47        2.73954900e+01       -1.19235310e-07    0.00   20.88
   92  31977.77        2.76534900e+01       -1.14772910e-07    0.00   20.88
   93  31978.02        2.80160900e+01       -1.23078010e-07    0.00   21.22
   94  31978.28        2.82897400e+01       -1.54811310e-07    0.00   21.22
   95  31978.53        2.85958200e+01       -1.26053010e-07    0.00   21.22
   96  31978.80        2.89147900e+01       -1.16012410e-07    0.00   21.22
   97  31979.10        2.92243900e+01       -1.17004110e-07    0.00   20.76
   98  31979.35        2.94963700e+01       -1.26173710e-07    0.00   20.76
   99  31979.59        2.97736300e+01       -1.60505810e-07    0.00   20.76
  100  31979.85        3.01275000e+01       -1.32116110e-07    0.00   21.18
  101  31980.16        3.04009000e+01       -1.18046910e-07    0.00   21.18
  102  31980.41        3.07156500e+01       -1.31496310e-07    0.00   21.18
  103  31980.65        3.09876500e+01       -1.36330710e-07    0.00   21.18
  104  31980.99        3.13153700e+01       -1.15381810e-07    0.00   20.96
  105  31981.26        3.16181000e+01       -1.10113510e-07    0.00   20.96
  106  31981.50        3.18941000e+01       -1.60998410e-07    0.00   20.96
  107  31981.78        3.21947000e+01       -1.82567110e-07    0.00   20.96
  108  31982.12        3.25478700e+01       -1.86471810e-07    0.00   20.88
  109  31982.37        3.28181500e+01       -1.73828110e-07    0.00   20.88
  110  31982.61        3.30849900e+01       -1.78042610e-07    0.00   20.88
  111  31983.02        3.34503700e+01       -1.46495310e-07    0.00   21.21
  112  31983.26        3.37161300e+01       -1.57279610e-07    0.00   21.21
  113  31983.50        3.40008900e+01       -1.10051610e-07    0.00   21.21
  114  31983.83        3.42993900e+01       -1.41784910e-07    0.00   21.21
  115  31984.15        3.46526100e+01       -1.44388010e-07    0.00   20.76
  116  31984.39        3.49243700e+01       -9.67880100e-08    0.00   20.76
  117  31984.63        3.51865800e+01       -9.53005100e-08    0.00   20.76
  118  31984.91        3.55497500e+01       -1.00878710e-07    0.00   20.82
  119  31985.16        3.58347100e+01       -8.61266100e-08    0.00   20.82
  120  31985.40        3.61093700e+01       -7.18054100e-08    0.00   20.82
  121  31985.65        3.64175900e+01       -1.07749210e-07    0.00   20.82
  122  31985.94        3.67705100e+01       -5.57477100e-08    0.00   21.23
  123  31986.20        3.70501500e+01        1.51563900e-08    0.00   21.23
  124  31986.45        3.73045600e+01       -4.00310000e-10    0.00   21.23
  125  31986.69        3.76353300e+01       -3.00351000e-09    0.00   21.23
  126  31987.00        3.79757900e+01        1.02856890e-07    0.00   20.87
  127  31987.26        3.82317200e+01        2.05928190e-07    0.00   20.87
  128  31987.50        3.85076400e+01        2.66605790e-07    0.00   20.87
  129  31987.78        3.88642400e+01        3.44079690e-07    0.00   20.87
  130  31988.07        3.91756200e+01        4.49258290e-07    0.00   21.14
  131  31988.32        3.94113800e+01        5.71047290e-07    0.00   21.14
  132  31988.57        3.97165600e+01        6.65441490e-07    0.00   21.14
  133  31988.92        4.00616800e+01        8.69972590e-07    0.00   20.76
  134  31989.17        4.02884300e+01        1.13214429e-06    0.00   20.76
  135  31989.41        4.05885500e+01        1.28603849e-06    0.00   20.76
  136  31989.66        4.09068800e+01        1.50513479e-06    0.00   20.76
  137  31989.91        4.12455900e+01        1.88531479e-06    0.00   20.83
  138  31990.16        4.14921800e+01        2.25650779e-06    0.00   20.83
  139  31990.41        4.17713000e+01        2.79938299e-06    0.00   20.83
  140  31990.65        4.20742500e+01        3.24842179e-06    0.00   20.83
  141  31990.98        4.24206200e+01        4.59256319e-06    0.00   20.83
  142  31991.27        4.26910200e+01        5.68507759e-06    0.00   20.97
  143  31991.52        4.29994100e+01        6.69137109e-06    0.00   20.97
  144  31991.80        4.33481700e+01        8.01363439e-06    0.00   20.97
  145  31992.09        4.36193500e+01        9.53286729e-06    0.00   20.88
  146  31992.33        4.38759400e+01        1.10294159e-05    0.00   20.88
  147  31992.58        4.42021100e+01        1.33649143e-05    0.00   20.88
  148  31992.93        4.45187500e+01        1.59715094e-05    0.00   21.22
  149  31993.22        4.47710200e+01        1.95041350e-05    0.00   21.22
  150  31993.47        4.51031400e+01        2.27232080e-05    0.00   21.22
