Repository: shortlab/2024-CryoHTS-Facility

# 2024-CryoHTS-Facility
Data repository for Alexis' RSI paper on the cryogenic HTS irradiation facility

File: data/figure9/Ic_2021-10-05_15-54-48112830_Anneal163.txt
# Ic = 38.28 A, n = 29.38 , Tavg = 0.00 K, Anneal163_00K___3600s
#idx    t_s     iHTS_A                vHTS_V                tHTS_K  tTAR_K
    0  61452.19        4.30740200e-02       -4.14454500e-08    0.00   21.23
    1  61452.44        3.49748200e-01       -7.38605500e-08    0.00   21.23
    2  61452.68        6.32096300e-01       -3.98959500e-08    0.00   21.23
    3  61452.97        9.74998700e-01       -3.14235000e-09    0.00   20.76
    4  61453.24        1.29220400e+00       -5.43555000e-09    0.00   20.76
    5  61453.48        1.52337000e+00       -1.13235500e-08    0.00   20.76
    6  61453.74        1.86481100e+00       -2.47730500e-08    0.00   20.76
    7  61454.03        2.17629600e+00       -3.22725500e-08    0.00   21.11
    8  61454.28        2.45675400e+00       -4.07636500e-08    0.00   21.11
    9  61454.52        2.73668600e+00       -7.12574500e-08    0.00   21.11
   10  61454.80        3.04202800e+00       -6.59272500e-08    0.00   21.23
   11  61455.07        3.39117000e+00       -3.32022500e-08    0.00   21.23
   12  61455.32        3.64627100e+00       -3.30782500e-08    0.00   21.23
   13  61455.57        3.92790500e+00       -6.85303500e-08    0.00   21.23
   14  61455.98        4.29018800e+00       -8.30954500e-08    0.00   20.81
   15  61456.23        4.59916500e+00       -1.09498550e-07    0.00   20.81
   16  61456.49        4.84541400e+00       -8.15459500e-08    0.00   20.81
   17  61456.75        5.19540000e+00       -7.90698500e-08    0.00   20.81
   18  61457.01        5.50427300e+00       -1.19607150e-07    0.00   21.22
   19  61457.27        5.74547000e+00       -9.66144500e-08    0.00   21.22
   20  61457.51        6.06442800e+00       -7.98181500e-08    0.00   21.22
   21  61457.76        6.42497800e+00       -1.04361850e-07    0.00   21.22
   22  61458.03        6.71919400e+00       -9.08504500e-08    0.00   20.77
   23  61458.31        6.97092100e+00       -1.15766050e-07    0.00   20.77
   24  61458.56        7.28194000e+00       -9.57467500e-08    0.00   20.77
   25  61458.99        7.62540200e+00       -8.49004500e-08    0.00   20.77
   26  61459.24        7.91242600e+00       -1.24629050e-07    0.00   21.10
   27  61459.48        8.18356600e+00       -1.61072750e-07    0.00   21.10
   28  61459.73        8.47310800e+00       -1.38822250e-07    0.00   21.10
   29  61460.06        8.82807600e+00       -1.52085750e-07    0.00   21.05
   30  61460.33        9.07700100e+00       -1.53263350e-07    0.00   21.05
   31  61460.57        9.38103900e+00       -1.40867550e-07    0.00   21.05
   32  61460.93        9.72641100e+00       -1.86484150e-07    0.00   21.05
   33  61461.18        9.96798100e+00       -1.99809650e-07    0.00   20.80
   34  61461.44        1.02753500e+01       -1.61320650e-07    0.00   20.80
   35  61461.68        1.05765500e+01       -1.52705550e-07    0.00   20.80
   36  61462.01        1.09190300e+01       -1.67766450e-07    0.00   20.80
   37  61462.25        1.11754800e+01       -1.58035750e-07    0.00   21.23
   38  61462.49        1.14604200e+01       -1.68881250e-07    0.00   21.23
   39  61462.76        1.18168500e+01       -1.60386550e-07    0.00   21.23
   40  61463.03        1.20721000e+01       -1.34722750e-07    0.00   20.76
   41  61463.29        1.23488100e+01       -1.41540450e-07    0.00   20.76
   42  61463.53        1.26547300e+01       -1.50961250e-07    0.00   20.76
   43  61463.84        1.30037900e+01       -1.79905550e-07    0.00   20.76
   44  61464.13        1.32755800e+01       -2.18518550e-07    0.00   21.11
   45  61464.38        1.35491200e+01       -1.99986750e-07    0.00   21.11
   46  61464.64        1.38323400e+01       -1.91929450e-07    0.00   21.11
   47  61464.88        1.41593200e+01       -1.87095150e-07    0.00   21.23
   48  61465.15        1.44433000e+01       -1.51829050e-07    0.00   21.23
   49  61465.40        1.47453100e+01       -1.79285750e-07    0.00   21.23
   50  61465.65        1.50299100e+01       -1.80525350e-07    0.00   21.23
   51  61465.99        1.53695200e+01       -1.68439450e-07    0.00   20.81
   52  61466.25        1.56650900e+01       -1.98747250e-07    0.00   20.81
   53  61466.49        1.59436900e+01       -2.45231550e-07    0.00   20.81
   54  61466.79        1.62199700e+01       -2.11638850e-07    0.00   20.81
   55  61467.16        1.65733800e+01       -2.15233650e-07    0.00   20.98
   56  61467.41        1.68455000e+01       -2.62771650e-07    0.00   20.98
   57  61467.66        1.71384500e+01       -2.58928950e-07    0.00   20.98
   58  61467.93        1.74750800e+01       -2.21803450e-07    0.00   20.77
   59  61468.19        1.77562800e+01       -2.09779450e-07    0.00   20.77
   60  61468.43        1.80607300e+01       -2.12259550e-07    0.00   20.77
   61  61468.67        1.83208100e+01       -2.45358350e-07    0.00   20.77
   62  61468.98        1.86854900e+01       -2.41951350e-07    0.00   20.78
   63  61469.24        1.90027900e+01       -2.15486250e-07    0.00   20.78
   64  61469.49        1.92385100e+01       -2.65875250e-07    0.00   20.78
   65  61469.74        1.95693700e+01       -2.87072150e-07    0.00   20.78
   66  61470.02        1.98914700e+01       -3.09632550e-07    0.00   21.23
   67  61470.27        2.01715200e+01       -2.74676350e-07    0.00   21.23
   68  61470.51        2.04435200e+01       -2.62900250e-07    0.00   21.23
   69  61470.75        2.07979900e+01       -2.81246050e-07    0.00   20.81
   70  61471.03        2.10937800e+01       -2.49822650e-07    0.00   20.81
   71  61471.29        2.13447900e+01       -2.62528350e-07    0.00   20.81
   72  61471.53        2.16492300e+01       -2.79262750e-07    0.00   20.81
   73  61471.84        2.19965500e+01       -3.02814850e-07    0.00   21.23
   74  61472.13        2.23027100e+01       -2.78395050e-07    0.00   21.23
   75  61472.39        2.25502300e+01       -2.84159150e-07    0.00   21.23
   76  61472.65        2.28395300e+01       -2.99777850e-07    0.00   21.23
   77  61472.98        2.31977200e+01       -3.16574150e-07    0.00   20.76
   78  61473.23        2.34792700e+01       -3.41799650e-07    0.00   20.76
   79  61473.47        2.37547300e+01       -3.30953350e-07    0.00   20.76
   80  61473.72        2.40386500e+01       -3.46634050e-07    0.00   20.76
   81  61473.99        2.44018100e+01       -3.30891350e-07    0.00   21.11
   82  61474.24        2.46938400e+01       -3.37213250e-07    0.00   21.11
   83  61474.49        2.49571800e+01       -3.60085250e-07    0.00   21.11
   84  61474.85        2.52619900e+01       -3.46080250e-07    0.00   21.11
   85  61475.15        2.55690800e+01       -3.02385450e-07    0.00   21.05
   86  61475.39        2.58425600e+01       -3.48311950e-07    0.00   21.05
   87  61475.64        2.61305000e+01       -3.48311950e-07    0.00   21.05
   88  61475.89        2.64862400e+01       -3.54199950e-07    0.00   20.81
   89  61476.17        2.67413900e+01       -3.42237950e-07    0.00   20.81
   90  61476.41        2.70490700e+01       -3.47692150e-07    0.00   20.81
   91  61476.65        2.73537800e+01       -3.55191650e-07    0.00   20.81
   92  61476.96        2.76654900e+01       -3.46948350e-07    0.00   21.23
   93  61477.21        2.79417000e+01       -3.57794750e-07    0.00   21.23
   94  61477.45        2.82440500e+01       -3.91077550e-07    0.00   21.23
   95  61477.69        2.85530100e+01       -3.76760350e-07    0.00   21.23
   96  61478.05        2.88412900e+01       -3.59344250e-07    0.00   20.77
   97  61478.31        2.91478200e+01       -3.31453650e-07    0.00   20.77
   98  61478.56        2.94556000e+01       -3.47754150e-07    0.00   20.77
   99  61478.91        2.97737300e+01       -3.67897350e-07    0.00   21.10
  100  61479.17        3.00602400e+01       -3.97523350e-07    0.00   21.10
  101  61479.42        3.03635500e+01       -4.04155050e-07    0.00   21.10
  102  61479.67        3.06508500e+01       -3.68517150e-07    0.00   21.10
  103  61479.99        3.09850400e+01       -3.91945250e-07    0.00   21.07
  104  61480.25        3.12781900e+01       -4.06078150e-07    0.00   21.07
  105  61480.50        3.15563700e+01       -3.99883550e-07    0.00   21.07
  106  61480.79        3.18657300e+01       -4.26413950e-07    0.00   21.07
  107  61481.03        3.21948900e+01       -4.07944250e-07    0.00   20.81
  108  61481.30        3.24815600e+01       -3.71500550e-07    0.00   20.81
  109  61481.54        3.27607100e+01       -4.13832250e-07    0.00   20.81
  110  61481.79        3.30966100e+01       -4.02428050e-07    0.00   20.81
  111  61482.03        3.34032200e+01       -4.05527050e-07    0.00   21.24
  112  61482.27        3.36846500e+01       -3.84516150e-07    0.00   21.24
  113  61482.52        3.39551100e+01       -3.85879650e-07    0.00   21.24
  114  61482.85        3.43092600e+01       -4.15381650e-07    0.00   21.24
  115  61483.11        3.45845500e+01       -4.20092150e-07    0.00   20.78
  116  61483.36        3.48837200e+01       -4.29450950e-07    0.00   20.78
  117  61483.60        3.51646600e+01       -4.31806150e-07    0.00   20.78
  118  61483.86        3.55037000e+01       -3.87801050e-07    0.00   21.12
  119  61484.10        3.58189500e+01       -4.02985850e-07    0.00   21.12
  120  61484.35        3.60647600e+01       -3.43423950e-07    0.00   21.12
  121  61484.60        3.63762800e+01       -3.17330850e-07    0.00   21.12
  122  61484.96        3.67282000e+01       -3.21855250e-07    0.00   20.78
  123  61485.23        3.70233000e+01       -2.79461550e-07    0.00   20.78
  124  61485.48        3.72791700e+01       -2.27585150e-07    0.00   20.78
  125  61485.73        3.75701400e+01       -2.11098650e-07    0.00   20.78
  126  61486.05        3.79377300e+01       -1.54635750e-07    0.00   20.82
  127  61486.31        3.81883900e+01       -6.87316500e-08    0.00   20.82
  128  61486.55        3.84835100e+01       -4.15836500e-08    0.00   20.82
  129  61486.84        3.88372500e+01        6.15500500e-08    0.00   21.24
  130  61487.10        3.91282100e+01        1.71191050e-07    0.00   21.24
  131  61487.35        3.93774600e+01        2.92794050e-07    0.00   21.24
  132  61487.61        3.96845900e+01        4.77491650e-07    0.00   21.24
  133  61487.96        4.00197800e+01        6.57602950e-07    0.00   20.79
  134  61488.21        4.02444700e+01        8.38767750e-07    0.00   20.79
  135  61488.46        4.05624300e+01        9.97372250e-07    0.00   20.79
  136  61488.71        4.08672500e+01        1.27311715e-06    0.00   20.79
  137  61489.00        4.11981300e+01        1.62019995e-06    0.00   21.12
  138  61489.27        4.14642100e+01        2.07456855e-06    0.00   21.12
  139  61489.51        4.17528100e+01        3.12864675e-06    0.00   21.12
  140  61489.77        4.21175600e+01        3.25700545e-06    0.00   21.12
  141  61490.07        4.23796800e+01        4.56835875e-06    0.00   21.08
  142  61490.34        4.26526700e+01        5.53448865e-06    0.00   21.08
  143  61490.58        4.29647200e+01        5.74441175e-06    0.00   21.08
  144  61490.82        4.33080200e+01        7.53052485e-06    0.00   20.83
  145  61491.08        4.35826800e+01        9.68002115e-06    0.00   20.83
  146  61491.33        4.38615100e+01        1.08816095e-05    0.00   20.83
  147  61491.57        4.41435900e+01        1.25538670e-05    0.00   20.83
  148  61491.90        4.44735900e+01        1.54972533e-05    0.00   20.83
  149  61492.21        4.47600900e+01        1.95375500e-05    0.00   21.26
  150  61492.45        4.50669100e+01        2.24318491e-05    0.00   21.26

File: data/figure9/Ic_2021-10-05_15-56-15651210_Anneal163.txt
# Ic = 38.23 A, n = 29.12 , Tavg = 0.00 K, Anneal163_00K___3600s
#idx    t_s     iHTS_A                vHTS_V                tHTS_K  tTAR_K
    0  61539.60        5.57150000e-02       -4.21367100e-08    0.00   21.18
    1  61539.95        4.03944000e-01       -4.79632100e-08    0.00   21.07
    2  61540.23        6.75081700e-01       -1.82752100e-08    0.00   21.07
    3  61540.48        9.51675100e-01        7.38409000e-09    0.00   21.07
    4  61540.72        1.24015400e+00       -9.53621000e-09    0.00   21.07
    5  61541.04        1.56667000e+00        4.53309000e-09    0.00   20.87
    6  61541.29        1.85272300e+00        3.04559000e-09    0.00   20.87
    7  61541.54        2.15398200e+00        1.94590000e-10    0.00   20.87
    8  61541.82        2.50764800e+00        1.92840900e-08    0.00   21.27
    9  61542.12        2.78872100e+00       -1.44945100e-08    0.00   21.27
   10  61542.36        3.06171700e+00       -1.87091100e-08    0.00   21.27
   11  61542.61        3.37017200e+00        2.90767900e-08    0.00   21.27
   12  61542.95        3.68939900e+00       -1.18914100e-08    0.00   20.81
   13  61543.19        3.94416000e+00       -1.22632100e-08    0.00   20.81
   14  61543.44        4.24886800e+00        4.22319000e-09    0.00   20.81
   15  61543.68        4.55877600e+00       -2.59451000e-09    0.00   20.81
   16  61543.97        4.89152200e+00       -9.90801000e-09    0.00   21.19
   17  61544.22        5.18084500e+00       -1.24492100e-08    0.00   21.19
   18  61544.47        5.48303100e+00       -2.34195100e-08    0.00   21.19
   19  61544.74        5.78943400e+00       -4.13314100e-08    0.00   21.19
   20  61545.04        6.11134300e+00       -1.52406100e-08    0.00   21.06
   21  61545.29        6.39783600e+00       -1.97745100e-08    0.00   21.06
   22  61545.54        6.70223400e+00        1.41781900e-08    0.00   21.06
   23  61545.80        7.04622900e+00       -4.88545100e-08    0.00   20.88
   24  61546.13        7.28497700e+00       -7.28404100e-08    0.00   20.88
   25  61546.39        7.60837200e+00       -5.48665100e-08    0.00   20.88
   26  61546.64        7.88989500e+00       -1.54478100e-08    0.00   20.88
   27  61546.90        8.18380200e+00       -4.10561000e-09    0.00   21.26
   28  61547.16        8.54024600e+00       -2.06540100e-08    0.00   21.26
   29  61547.41        8.80714500e+00       -3.37316100e-08    0.00   21.26
   30  61547.66        9.06794600e+00       -3.52811100e-08    0.00   21.26
   31  61547.96        9.42712700e+00       -5.87092100e-08    0.00   20.81
   32  61548.21        9.69929200e+00       -5.66019100e-08    0.00   20.81
   33  61548.45        9.97757600e+00       -3.56530100e-08    0.00   20.81
   34  61548.70        1.02867100e+01       -8.79633100e-08    0.00   20.81
   35  61548.98        1.06239500e+01       -7.04852100e-08    0.00   20.84
   36  61549.22        1.09076900e+01       -5.46185100e-08    0.00   20.84
   37  61549.46        1.11758600e+01       -4.38962100e-08    0.00   20.84
   38  61549.71        1.14768700e+01       -2.41249100e-08    0.00   20.84
   39  61550.03        1.18174200e+01       -7.63732100e-08    0.00   21.06
   40  61550.29        1.20595200e+01       -9.93054100e-08    0.00   21.06
   41  61550.54        1.23616000e+01       -7.99060100e-08    0.00   21.06
   42  61550.89        1.27128000e+01       -8.36867100e-08    0.00   20.87
   43  61551.14        1.29997100e+01       -8.69061100e-08    0.00   20.87
   44  61551.38        1.32551900e+01       -1.16095410e-07    0.00   20.87
   45  61551.62        1.35405100e+01       -1.55513410e-07    0.00   20.87
   46  61551.94        1.39081200e+01       -1.06611910e-07    0.00   21.27
   47  61552.19        1.41489500e+01       -8.36797100e-08    0.00   21.27
   48  61552.44        1.44529800e+01       -1.15041010e-07    0.00   21.27
   49  61552.68        1.47373300e+01       -1.11322310e-07    0.00   21.27
   50  61552.99        1.50985600e+01       -9.81827100e-08    0.00   20.80
   51  61553.24        1.53752100e+01       -1.35122310e-07    0.00   20.80
   52  61553.49        1.56524500e+01       -1.41506110e-07    0.00   20.80
   53  61553.73        1.59908200e+01       -1.37539410e-07    0.00   20.80
   54  61554.02        1.62803600e+01       -1.37973310e-07    0.00   21.18
   55  61554.28        1.65587900e+01       -1.23098310e-07    0.00   21.18
   56  61554.53        1.68380400e+01       -1.60967510e-07    0.00   21.18
   57  61554.79        1.72135500e+01       -1.39956610e-07    0.00   21.18
   58  61555.10        1.74900100e+01       -1.55761310e-07    0.00   21.05
   59  61555.35        1.77504400e+01       -1.66669610e-07    0.00   21.05
   60  61555.59        1.80538600e+01       -1.61711310e-07    0.00   21.05
   61  61555.89        1.83959000e+01       -1.62950810e-07    0.00   20.88
   62  61556.16        1.86642100e+01       -1.54831610e-07    0.00   20.88
   63  61556.41        1.89762700e+01       -1.81978410e-07    0.00   20.88
   64  61556.65        1.92549700e+01       -2.06212210e-07    0.00   20.88
   65  61556.91        1.95858800e+01       -1.85138010e-07    0.00   21.13
   66  61557.18        1.98519600e+01       -1.70197610e-07    0.00   21.13
   67  61557.42        2.01547300e+01       -1.96536710e-07    0.00   21.13
   68  61557.67        2.04504600e+01       -2.08870510e-07    0.00   21.13
   69  61557.96        2.07925000e+01       -1.82653410e-07    0.00   20.80
   70  61558.23        2.10915400e+01       -1.97590310e-07    0.00   20.80
   71  61558.47        2.13486500e+01       -2.38124610e-07    0.00   20.80
   72  61558.73        2.16664000e+01       -2.53557410e-07    0.00   20.80
   73  61559.00        2.20051900e+01       -2.09304410e-07    0.00   21.18
   74  61559.25        2.22925900e+01       -1.82777310e-07    0.00   21.18
   75  61559.51        2.25612300e+01       -2.12403310e-07    0.00   21.18
   76  61559.76        2.29102500e+01       -1.95235110e-07    0.00   21.18
   77  61560.01        2.32154800e+01       -1.82157510e-07    0.00   21.05
   78  61560.25        2.34728600e+01       -2.01433010e-07    0.00   21.05
   79  61560.50        2.37680500e+01       -2.34158010e-07    0.00   21.05
   80  61560.82        2.41176100e+01       -2.64403810e-07    0.00   21.05
   81  61561.08        2.44129900e+01       -2.38372510e-07    0.00   20.87
   82  61561.32        2.46673400e+01       -2.25418910e-07    0.00   20.87
   83  61561.57        2.49542200e+01       -2.64713610e-07    0.00   20.87
   84  61561.99        2.53115600e+01       -2.46925710e-07    0.00   21.26
   85  61562.24        2.55840100e+01       -2.70415710e-07    0.00   21.26
   86  61562.49        2.58604500e+01       -2.34963710e-07    0.00   21.26
   87  61562.74        2.62056600e+01       -2.36141210e-07    0.00   21.26
   88  61563.02        2.65067700e+01       -2.41409010e-07    0.00   20.79
   89  61563.27        2.67601900e+01       -2.41160610e-07    0.00   20.79
   90  61563.52        2.70632000e+01       -2.65828210e-07    0.00   20.79
   91  61563.82        2.74116500e+01       -2.50333510e-07    0.00   21.19
   92  61564.16        2.76802100e+01       -2.55973610e-07    0.00   21.19
   93  61564.41        2.79638600e+01       -2.62915210e-07    0.00   21.19
   94  61564.66        2.82453400e+01       -2.76364710e-07    0.00   21.19
   95  61564.99        2.86107600e+01       -3.40637010e-07    0.00   21.04
   96  61565.24        2.88963900e+01       -3.16279210e-07    0.00   21.04
   97  61565.48        2.91619800e+01       -3.02891710e-07    0.00   21.04
   98  61565.75        2.95165300e+01       -3.07850110e-07    0.00   21.04
   99  61566.01        2.98135600e+01       -2.98367310e-07    0.00   20.88
  100  61566.28        3.00684000e+01       -2.82500610e-07    0.00   20.88
  101  61566.52        3.03757300e+01       -3.11320910e-07    0.00   20.88
  102  61566.79        3.07531600e+01       -3.09399510e-07    0.00   20.88
  103  61567.05        3.09732300e+01       -3.63321310e-07    0.00   21.25
  104  61567.31        3.12845800e+01       -3.32021910e-07    0.00   21.25
  105  61567.56        3.15967100e+01       -3.19192210e-07    0.00   21.25
  106  61567.94        3.19136300e+01       -3.60346310e-07    0.00   20.79
  107  61568.19        3.21852200e+01       -3.57371310e-07    0.00   20.79
  108  61568.44        3.24880400e+01       -3.31340110e-07    0.00   20.79
  109  61568.68        3.27763600e+01       -3.44478710e-07    0.00   20.79
  110  61569.02        3.31103500e+01       -3.20862310e-07    0.00   20.83
  111  61569.26        3.33930100e+01       -3.17390010e-07    0.00   20.83
  112  61569.51        3.36947700e+01       -3.31521310e-07    0.00   20.83
  113  61569.80        3.39838800e+01       -3.28546310e-07    0.00   20.83
  114  61570.06        3.43167000e+01       -3.03568710e-07    0.00   21.04
  115  61570.31        3.45975000e+01       -3.10448410e-07    0.00   21.04
  116  61570.56        3.49033300e+01       -3.36541610e-07    0.00   21.04
  117  61570.92        3.52235800e+01       -3.63626410e-07    0.00   20.86
  118  61571.19        3.54910500e+01       -3.47511910e-07    0.00   20.86
  119  61571.43        3.58063000e+01       -2.94457810e-07    0.00   20.86
  120  61571.69        3.60808100e+01       -2.84975010e-07    0.00   20.86
  121  61572.02        3.64341500e+01       -2.30991210e-07    0.00   21.26
  122  61572.27        3.66763700e+01       -1.99010010e-07    0.00   21.26
  123  61572.53        3.70091700e+01       -1.89651110e-07    0.00   21.26
  124  61572.85        3.73346600e+01       -1.73970410e-07    0.00   20.79
  125  61573.11        3.76267600e+01       -1.13912710e-07    0.00   20.79
  126  61573.35        3.79204900e+01       -7.28825100e-08    0.00   20.79
  127  61573.60        3.82044000e+01       -1.27008100e-08    0.00   20.79
  128  61574.01        3.85421900e+01        9.72500900e-08    0.00   20.83
  129  61574.26        3.87952600e+01        1.75591590e-07    0.00   20.83
  130  61574.52        3.91178300e+01        2.14018990e-07    0.00   20.83
  131  61574.80        3.93947000e+01        3.35933090e-07    0.00   20.83
  132  61575.06        3.97074100e+01        5.43750590e-07    0.00   21.03
  133  61575.32        4.00028500e+01        7.43571190e-07    0.00   21.03
  134  61575.56        4.02676900e+01        8.69698690e-07    0.00   21.03
  135  61575.81        4.05841600e+01        1.02334489e-06    0.00   21.03
  136  61576.16        4.09017000e+01        1.35133819e-06    0.00   20.88
  137  61576.40        4.11918400e+01        1.74106279e-06    0.00   20.88
  138  61576.65        4.14598300e+01        2.04011189e-06    0.00   20.88
  139  61576.97        4.18083100e+01        2.63728049e-06    0.00   21.25
  140  61577.23        4.20990100e+01        4.08362469e-06    0.00   21.25
  141  61577.49        4.23317400e+01        4.11318869e-06    0.00   21.25
  142  61577.74        4.26919200e+01        5.52234539e-06    0.00   21.25
  143  61578.02        4.30058100e+01        6.74017259e-06    0.00   20.80
  144  61578.29        4.32814200e+01        8.01725179e-06    0.00   20.80
  145  61578.53        4.35664000e+01        9.53319849e-06    0.00   20.80
  146  61578.81        4.39246700e+01        1.08947552e-05    0.00   21.18
  147  61579.13        4.42128300e+01        1.28100951e-05    0.00   21.18
  148  61579.38        4.44835700e+01        1.62028926e-05    0.00   21.18
  149  61579.63        4.47842000e+01        1.89763949e-05    0.00   21.18
  150  61580.02        4.51245500e+01        2.28060829e-05    0.00   21.04

File: data/figure9/Ic_2021-10-05_15-59-11523748_Anneal163.txt
# Ic = 38.22 A, n = 28.91 , Tavg = 0.00 K, Anneal163_00K___3600s
#idx    t_s     iHTS_A                vHTS_V                tHTS_K  tTAR_K
    0  61715.18        7.57708100e-02        4.18296300e-08    0.00   21.21
    1  61715.42        3.84590300e-01        2.13146300e-08    0.00   21.21
    2  61715.67        6.61732700e-01        1.91453300e-08    0.00   21.21
    3  61716.03        1.00542900e+00        3.65053000e-09    0.00   21.02
    4  61716.30        1.28086400e+00        3.66833300e-08    0.00   21.02
    5  61716.55        1.55009400e+00        1.80887300e-08    0.00   21.02
    6  61716.84        1.90961300e+00        1.71590300e-08    0.00   21.17
    7  61717.11        2.18798900e+00        1.22007300e-08    0.00   21.17
    8  61717.35        2.48167100e+00       -1.40783700e-08    0.00   21.17
    9  61717.60        2.76973600e+00        1.25725300e-08    0.00   21.17
   10  61717.96        3.11415600e+00        1.79027300e-08    0.00   20.80
   11  61718.23        3.42097500e+00       -1.90986700e-08    0.00   20.80
   12  61718.48        3.67240400e+00       -8.19037000e-09    0.00   20.80
   13  61718.72        3.99289500e+00       -7.88047000e-09    0.00   20.80
   14  61719.08        4.32332700e+00       -1.90986700e-08    0.00   20.95
   15  61719.33        4.60342200e+00        3.95753000e-09    0.00   20.95
   16  61719.57        4.88065600e+00        2.22203000e-09    0.00   20.95
   17  61719.87        5.23097400e+00       -3.20523700e-08    0.00   20.88
   18  61720.15        5.51732500e+00       -1.79210700e-08    0.00   20.88
   19  61720.40        5.79044500e+00        7.96530000e-10    0.00   20.88
   20  61720.64        6.10029900e+00       -6.82687000e-09    0.00   20.88
   21  61720.91        6.43951700e+00        3.70953000e-09    0.00   21.02
   22  61721.16        6.72876300e+00       -3.96757700e-08    0.00   21.02
   23  61721.40        7.00487700e+00       -3.88700700e-08    0.00   21.02
   24  61721.64        7.31735200e+00       -2.37471700e-08    0.00   21.02
   25  61722.01        7.64317600e+00       -3.59562700e-08    0.00   21.18
   26  61722.30        7.91226300e+00       -4.01038700e-08    0.00   21.18
   27  61722.54        8.21559100e+00       -3.80570700e-08    0.00   21.18
   28  61722.78        8.56086700e+00       -4.33872700e-08    0.00   21.18
   29  61723.03        8.85740200e+00       -1.09722700e-08    0.00   20.80
   30  61723.28        9.11222900e+00       -4.89653700e-08    0.00   20.80
   31  61723.52        9.41370700e+00       -7.14018700e-08    0.00   20.80
   32  61723.84        9.72370600e+00       -5.11346700e-08    0.00   21.26
   33  61724.14        1.00342200e+01       -4.47508700e-08    0.00   21.26
   34  61724.39        1.03047100e+01       -6.20429700e-08    0.00   21.26
   35  61724.64        1.05929300e+01       -7.09679700e-08    0.00   21.26
   36  61724.96        1.09529500e+01       -9.27226700e-08    0.00   21.21
   37  61725.20        1.11978400e+01       -9.79908700e-08    0.00   21.21
   38  61725.45        1.14947800e+01       -8.32398700e-08    0.00   21.21
   39  61725.69        1.18029300e+01       -7.71038700e-08    0.00   21.21
   40  61725.97        1.21103500e+01       -8.75783700e-08    0.00   21.03
   41  61726.24        1.24184300e+01       -7.61742700e-08    0.00   21.03
   42  61726.49        1.26901100e+01       -7.15877700e-08    0.00   21.03
   43  61726.74        1.30201000e+01       -8.95616700e-08    0.00   21.03
   44  61727.00        1.33083300e+01       -1.25695470e-07    0.00   21.23
   45  61727.25        1.35969000e+01       -9.28465700e-08    0.00   21.23
   46  61727.50        1.38908900e+01       -8.57189700e-08    0.00   21.23
   47  61727.74        1.41650400e+01       -9.53877700e-08    0.00   21.23
   48  61728.05        1.45083800e+01       -9.26649700e-08    0.00   20.91
   49  61728.31        1.47847500e+01       -1.12564570e-07    0.00   20.91
   50  61728.55        1.50867900e+01       -1.32645770e-07    0.00   20.91
   51  61728.80        1.54038000e+01       -1.12998470e-07    0.00   21.24
   52  61729.09        1.57104800e+01       -1.35868670e-07    0.00   21.24
   53  61729.34        1.59891600e+01       -1.01780270e-07    0.00   21.24
   54  61729.60        1.62683100e+01       -1.05498970e-07    0.00   21.24
   55  61729.84        1.66097400e+01       -1.16097370e-07    0.00   21.20
   56  61730.08        1.69107800e+01       -8.52317700e-08    0.00   21.20
   57  61730.34        1.71977200e+01       -1.04383370e-07    0.00   21.20
   58  61730.59        1.74731000e+01       -1.12068770e-07    0.00   21.20
   59  61731.01        1.78033300e+01       -9.79994700e-08    0.00   21.02
   60  61731.26        1.81063800e+01       -1.05127070e-07    0.00   21.02
   61  61731.50        1.83803200e+01       -1.02152070e-07    0.00   21.02
   62  61731.80        1.86803200e+01       -9.03140700e-08    0.00   21.02
   63  61732.06        1.90314900e+01       -7.95917700e-08    0.00   21.15
   64  61732.32        1.92817600e+01       -1.00974470e-07    0.00   21.15
   65  61732.57        1.95631600e+01       -1.05374970e-07    0.00   21.15
   66  61732.86        1.99337100e+01       -1.44111870e-07    0.00   20.78
   67  61733.12        2.02309000e+01       -1.39835370e-07    0.00   20.78
   68  61733.37        2.04772200e+01       -1.55578070e-07    0.00   20.78
   69  61733.62        2.07854400e+01       -1.86629570e-07    0.00   20.78
   70  61733.98        2.11270500e+01       -1.98899870e-07    0.00   21.25
   71  61734.23        2.13939600e+01       -2.20156370e-07    0.00   21.25
   72  61734.48        2.16805100e+01       -2.28461570e-07    0.00   21.25
   73  61734.79        2.20437300e+01       -1.98153770e-07    0.00   21.25
   74  61735.07        2.23293800e+01       -1.93071570e-07    0.00   21.19
   75  61735.32        2.25863400e+01       -2.41353170e-07    0.00   21.19
   76  61735.57        2.28871100e+01       -2.33853770e-07    0.00   21.19
   77  61735.81        2.31912400e+01       -2.21333970e-07    0.00   21.19
   78  61736.06        2.35137400e+01       -2.22139670e-07    0.00   21.03
   79  61736.32        2.37910100e+01       -2.01748570e-07    0.00   21.03
   80  61736.57        2.40689200e+01       -2.13462670e-07    0.00   21.03
   81  61736.94        2.44487300e+01       -2.25486570e-07    0.00   21.13
   82  61737.20        2.46893500e+01       -2.63417770e-07    0.00   21.13
   83  61737.46        2.49883500e+01       -2.87775570e-07    0.00   21.13
   84  61737.71        2.52987000e+01       -2.46435470e-07    0.00   21.13
   85  61737.96        2.56128800e+01       -2.41663070e-07    0.00   20.89
   86  61738.21        2.58876200e+01       -2.83498970e-07    0.00   20.89
   87  61738.46        2.61868600e+01       -2.77301070e-07    0.00   20.89
   88  61738.74        2.64975500e+01       -2.59637070e-07    0.00   20.89
   89  61739.01        2.67665900e+01       -2.48480770e-07    0.00   21.24
   90  61739.28        2.70900600e+01       -2.23689170e-07    0.00   21.24
   91  61739.53        2.73922000e+01       -2.70607370e-07    0.00   21.24
   92  61739.81        2.76865800e+01       -2.77982270e-07    0.00   21.24
   93  61740.07        2.80138100e+01       -2.50215070e-07    0.00   20.84
   94  61740.31        2.82923000e+01       -2.58272170e-07    0.00   20.84
   95  61740.56        2.85957600e+01       -2.75130470e-07    0.00   20.84
   96  61740.93        2.89231800e+01       -3.13309570e-07    0.00   21.03
   97  61741.20        2.91923800e+01       -3.24961670e-07    0.00   21.03
   98  61741.45        2.94738000e+01       -2.92112770e-07    0.00   21.03
   99  61741.71        2.97770600e+01       -2.97628870e-07    0.00   21.03
  100  61741.95        3.01201900e+01       -3.19755370e-07    0.00   21.13
  101  61742.21        3.03994800e+01       -2.82815870e-07    0.00   21.13
  102  61742.46        3.06844400e+01       -3.01595570e-07    0.00   21.13
  103  61742.71        3.09617800e+01       -2.84427370e-07    0.00   21.13
  104  61743.02        3.13295900e+01       -2.95645570e-07    0.00   20.88
  105  61743.30        3.16162900e+01       -3.59050170e-07    0.00   20.88
  106  61743.55        3.18921200e+01       -3.66239670e-07    0.00   20.88
  107  61743.89        3.22412500e+01       -3.13867370e-07    0.00   20.88
  108  61744.19        3.25177900e+01       -2.99302370e-07    0.00   21.24
  109  61744.43        3.28263800e+01       -3.19073670e-07    0.00   21.24
  110  61744.68        3.31035600e+01       -3.05624170e-07    0.00   21.24
  111  61744.92        3.34441600e+01       -3.48699670e-07    0.00   21.18
  112  61745.17        3.37178100e+01       -3.37853270e-07    0.00   21.18
  113  61745.42        3.40019700e+01       -3.13991370e-07    0.00   21.18
  114  61745.66        3.43103600e+01       -3.37297170e-07    0.00   21.18
  115  61746.09        3.46499700e+01       -3.16040870e-07    0.00   21.04
  116  61746.33        3.49281700e+01       -3.06000270e-07    0.00   21.04
  117  61746.58        3.52052900e+01       -3.27444970e-07    0.00   21.04
  118  61746.98        3.55460300e+01       -2.97137270e-07    0.00   21.12
  119  61747.24        3.58529700e+01       -2.66767470e-07    0.00   21.12
  120  61747.49        3.61095100e+01       -2.43773270e-07    0.00   21.12
  121  61747.78        3.64160900e+01       -2.49351370e-07    0.00   21.12
  122  61748.03        3.67582200e+01       -2.40178470e-07    0.00   20.79
  123  61748.28        3.70466100e+01       -2.37947270e-07    0.00   20.79
  124  61748.54        3.72996700e+01       -1.47209970e-07    0.00   20.79
  125  61748.82        3.76763900e+01       -8.80819700e-08    0.00   21.24
  126  61749.12        3.79516100e+01       -7.85991700e-08    0.00   21.24
  127  61749.37        3.82218700e+01        3.05459300e-08    0.00   21.24
  128  61749.61        3.85262300e+01        1.11800530e-07    0.00   21.24
  129  61749.98        3.88680700e+01        2.02661730e-07    0.00   21.24
  130  61750.24        3.91768700e+01        2.94886530e-07    0.00   20.83
  131  61750.48        3.94135100e+01        3.83454630e-07    0.00   20.83
  132  61750.79        3.97779500e+01        4.95450730e-07    0.00   20.83
  133  61751.17        4.00368600e+01        7.27252330e-07    0.00   20.78
  134  61751.41        4.02946500e+01        9.11394330e-07    0.00   20.78
  135  61751.66        4.05909900e+01        1.08413893e-06    0.00   20.78
  136  61751.99        4.09455300e+01        1.41096583e-06    0.00   21.13
  137  61752.24        4.12451300e+01        1.82194943e-06    0.00   21.13
  138  61752.49        4.15041900e+01        2.13971633e-06    0.00   21.13
  139  61752.85        4.18564500e+01        2.61391863e-06    0.00   20.79
  140  61753.10        4.21361200e+01        3.96686083e-06    0.00   20.79
  141  61753.34        4.24086700e+01        4.05840393e-06    0.00   20.79
  142  61753.59        4.27104300e+01        5.46706533e-06    0.00   20.79
  143  61754.02        4.30466700e+01        6.64820143e-06    0.00   21.25
  144  61754.28        4.33213100e+01        7.97907903e-06    0.00   21.25
  145  61754.52        4.35948800e+01        8.20350533e-06    0.00   21.25
  146  61754.80        4.39128200e+01        1.12463081e-05    0.00   21.25
  147  61755.07        4.42411000e+01        1.32748226e-05    0.00   20.83
  148  61755.34        4.45012500e+01        1.50435826e-05    0.00   20.83
  149  61755.58        4.47711800e+01        1.94950466e-05    0.00   20.83
  150  61755.87        4.51375700e+01        2.32931887e-05    0.00   21.05
