Repository: shortlab/2024-CryoHTS-Facility

# 2024-CryoHTS-Facility
Data repository for Alexis' RSI paper on the cryogenic HTS irradiation facility

File: data/figure9/Ic_2021-10-05_18-14-18157802_Anneal166.txt
# Ic = 38.28 A, n = 29.22 , Tavg = 0.00 K, Anneal166_00K___3600s
#idx    t_s     iHTS_A                vHTS_V                tHTS_K  tTAR_K
    0  69821.68        4.79723900e-02       -2.36016300e-08    0.00   20.77
    1  69821.97        3.86219700e-01       -3.80427300e-08    0.00   21.09
    2  69822.26        6.46036800e-01       -7.42513000e-09    0.00   21.09
    3  69822.51        9.44407200e-01       -3.92823300e-08    0.00   21.09
    4  69822.77        1.24608000e+00       -2.75063300e-08    0.00   21.09
    5  69823.04        1.56413600e+00       -3.50058300e-08    0.00   21.06
    6  69823.31        1.84504600e+00       -5.46531300e-08    0.00   21.06
    7  69823.56        2.13226800e+00       -2.57075300e-08    0.00   21.06
    8  69823.81        2.49316300e+00       -5.58859300e-08    0.00   20.80
    9  69824.10        2.77577800e+00       -3.21425300e-08    0.00   20.80
   10  69824.35        3.05669100e+00       -2.58813300e-08    0.00   20.80
   11  69824.61        3.34171400e+00       -6.39984300e-08    0.00   20.80
   12  69824.95        3.68742700e+00       -4.35453300e-08    0.00   21.22
   13  69825.20        3.95836600e+00       -3.61078300e-08    0.00   21.22
   14  69825.44        4.26462400e+00       -3.13354300e-08    0.00   21.22
   15  69825.69        4.57153600e+00       -4.73260300e-08    0.00   21.22
   16  69826.02        4.88773500e+00       -5.48875300e-08    0.00   20.78
   17  69826.27        5.16929300e+00       -7.48448300e-08    0.00   20.78
   18  69826.52        5.47569000e+00       -5.73047300e-08    0.00   20.78
   19  69826.85        5.80399900e+00       -5.82963300e-08    0.00   21.08
   20  69827.16        6.10455100e+00       -5.88542300e-08    0.00   21.08
   21  69827.41        6.38432700e+00       -1.85677300e-08    0.00   21.08
   22  69827.66        6.69686700e+00       -1.77620300e-08    0.00   21.08
   23  69827.98        7.01087600e+00       -4.65823300e-08    0.00   21.23
   24  69828.23        7.32188000e+00       -5.97838300e-08    0.00   21.23
   25  69828.48        7.60757400e+00       -8.75505300e-08    0.00   21.23
   26  69828.73        7.86125700e+00       -6.74693300e-08    0.00   21.23
   27  69829.01        8.22161200e+00       -5.99698300e-08    0.00   20.82
   28  69829.27        8.49847100e+00       -7.94312300e-08    0.00   20.82
   29  69829.53        8.79808600e+00       -6.94527300e-08    0.00   20.82
   30  69829.91        9.11692300e+00       -8.00516300e-08    0.00   21.23
   31  69830.18        9.38786500e+00       -1.05277430e-07    0.00   21.23
   32  69830.43        9.67041900e+00       -1.32238330e-07    0.00   21.23
   33  69830.67        9.97294800e+00       -1.03108230e-07    0.00   21.23
   34  69830.93        1.03087900e+01       -1.26412330e-07    0.00   21.12
   35  69831.18        1.05856500e+01       -8.59399300e-08    0.00   21.12
   36  69831.42        1.08665800e+01       -6.17681300e-08    0.00   21.12
   37  69831.67        1.11700700e+01       -1.03356130e-07    0.00   21.12
   38  69831.91        1.14984000e+01       -9.39352300e-08    0.00   21.09
   39  69832.19        1.17788500e+01       -1.20462330e-07    0.00   21.09
   40  69832.44        1.20260300e+01       -1.13458730e-07    0.00   21.09
   41  69832.70        1.23526300e+01       -1.02612330e-07    0.00   21.09
   42  69832.94        1.26935400e+01       -1.07074830e-07    0.00   21.06
   43  69833.18        1.29712600e+01       -1.34965430e-07    0.00   21.06
   44  69833.43        1.32447400e+01       -8.60019300e-08    0.00   21.06
   45  69833.67        1.35544600e+01       -8.00519300e-08    0.00   21.06
   46  69833.99        1.38553100e+01       -9.02785300e-08    0.00   20.82
   47  69834.24        1.41669600e+01       -1.19780530e-07    0.00   20.82
   48  69834.49        1.44430700e+01       -1.30317030e-07    0.00   20.82
   49  69834.83        1.47977300e+01       -1.41969130e-07    0.00   20.82
   50  69835.15        1.50925200e+01       -1.54550830e-07    0.00   21.02
   51  69835.41        1.53367400e+01       -1.53125330e-07    0.00   21.02
   52  69835.65        1.56256800e+01       -1.28211630e-07    0.00   21.02
   53  69835.97        1.59820700e+01       -1.91493830e-07    0.00   21.12
   54  69836.23        1.62517600e+01       -1.82879030e-07    0.00   21.12
   55  69836.47        1.65428700e+01       -1.52385330e-07    0.00   21.12
   56  69836.74        1.68522500e+01       -1.70731130e-07    0.00   21.12
   57  69837.06        1.71943100e+01       -1.60318630e-07    0.00   21.08
   58  69837.30        1.74447100e+01       -1.77486830e-07    0.00   21.08
   59  69837.55        1.77532100e+01       -1.82693130e-07    0.00   21.08
   60  69837.91        1.81035700e+01       -1.58211330e-07    0.00   21.23
   61  69838.16        1.83626900e+01       -1.91618130e-07    0.00   21.23
   62  69838.41        1.86505300e+01       -2.50126330e-07    0.00   21.23
   63  69838.65        1.89589900e+01       -2.40767530e-07    0.00   21.23
   64  69839.00        1.92772500e+01       -2.26264430e-07    0.00   21.23
   65  69839.27        1.95564300e+01       -2.25582630e-07    0.00   20.79
   66  69839.51        1.98544200e+01       -2.06741030e-07    0.00   20.79
   67  69839.77        2.01703200e+01       -2.06864930e-07    0.00   20.79
   68  69840.06        2.04785500e+01       -2.51861830e-07    0.00   21.02
   69  69840.32        2.07570700e+01       -2.23289430e-07    0.00   21.02
   70  69840.57        2.10624600e+01       -2.35933130e-07    0.00   21.02
   71  69840.90        2.13843700e+01       -2.36800830e-07    0.00   20.77
   72  69841.16        2.16747600e+01       -1.99365530e-07    0.00   20.77
   73  69841.41        2.19606800e+01       -2.29424330e-07    0.00   20.77
   74  69841.65        2.22444000e+01       -2.43863330e-07    0.00   20.77
   75  69841.94        2.25816100e+01       -2.41815930e-07    0.00   20.78
   76  69842.20        2.28631100e+01       -2.63198730e-07    0.00   20.78
   77  69842.45        2.31647800e+01       -2.53468030e-07    0.00   20.78
   78  69842.70        2.34469800e+01       -2.38531030e-07    0.00   20.78
   79  69842.99        2.37869700e+01       -2.31713330e-07    0.00   21.23
   80  69843.24        2.41112600e+01       -2.31837330e-07    0.00   21.23
   81  69843.49        2.43745700e+01       -2.65058130e-07    0.00   21.23
   82  69843.88        2.46932100e+01       -2.89787730e-07    0.00   20.80
   83  69844.18        2.49614400e+01       -3.04228930e-07    0.00   20.80
   84  69844.42        2.52700200e+01       -2.83341930e-07    0.00   20.80
   85  69844.67        2.55315400e+01       -2.98464830e-07    0.00   20.80
   86  69844.98        2.58842200e+01       -2.87990330e-07    0.00   21.02
   87  69845.25        2.61847700e+01       -3.00138230e-07    0.00   21.02
   88  69845.49        2.64420500e+01       -3.31437730e-07    0.00   21.02
   89  69845.74        2.67427600e+01       -3.16624730e-07    0.00   21.02
   90  69846.09        2.70849300e+01       -3.04414830e-07    0.00   20.78
   91  69846.35        2.73559300e+01       -3.26107530e-07    0.00   20.78
   92  69846.60        2.76157700e+01       -3.16872630e-07    0.00   20.78
   93  69846.96        2.79797900e+01       -3.11232530e-07    0.00   21.08
   94  69847.20        2.82556100e+01       -3.29206530e-07    0.00   21.08
   95  69847.46        2.85420700e+01       -3.46192530e-07    0.00   21.08
   96  69847.70        2.88461200e+01       -3.24006930e-07    0.00   21.08
   97  69848.01        2.91841300e+01       -3.43097230e-07    0.00   21.08
   98  69848.33        2.94664400e+01       -3.70677930e-07    0.00   21.08
   99  69848.57        2.97412900e+01       -3.99188330e-07    0.00   21.08
  100  69848.85        3.00910600e+01       -4.14807030e-07    0.00   20.80
  101  69849.15        3.03930100e+01       -3.61071230e-07    0.00   20.80
  102  69849.40        3.06779200e+01       -3.41981630e-07    0.00   20.80
  103  69849.64        3.09548000e+01       -3.99932130e-07    0.00   20.80
  104  69850.01        3.12984300e+01       -3.87102430e-07    0.00   21.02
  105  69850.27        3.15817600e+01       -3.77557630e-07    0.00   21.02
  106  69850.51        3.18755500e+01       -3.94539930e-07    0.00   21.02
  107  69850.85        3.21783400e+01       -3.74272730e-07    0.00   20.78
  108  69851.14        3.25118300e+01       -3.93610230e-07    0.00   20.78
  109  69851.38        3.27908800e+01       -3.99064330e-07    0.00   20.78
  110  69851.63        3.30420500e+01       -4.19765430e-07    0.00   20.78
  111  69851.98        3.34159200e+01       -3.85614930e-07    0.00   21.09
  112  69852.25        3.37082700e+01       -3.84561230e-07    0.00   21.09
  113  69852.50        3.39439400e+01       -3.92494630e-07    0.00   21.09
  114  69852.79        3.43373100e+01       -3.89767530e-07    0.00   21.09
  115  69853.10        3.46174500e+01       -3.65285730e-07    0.00   21.08
  116  69853.34        3.48745700e+01       -3.74142830e-07    0.00   21.08
  117  69853.59        3.51673300e+01       -3.91182330e-07    0.00   21.08
  118  69853.83        3.55459400e+01       -4.13431730e-07    0.00   20.84
  119  69854.11        3.58303000e+01       -3.44510930e-07    0.00   20.84
  120  69854.35        3.60585700e+01       -3.26660930e-07    0.00   20.84
  121  69854.60        3.63855300e+01       -3.30255730e-07    0.00   20.84
  122  69854.99        3.67324600e+01       -2.83895330e-07    0.00   21.24
  123  69855.28        3.70116200e+01       -2.60529130e-07    0.00   21.24
  124  69855.52        3.72865100e+01       -2.18073430e-07    0.00   21.24
  125  69855.78        3.76612500e+01       -2.10883930e-07    0.00   21.24
  126  69856.08        3.79419600e+01       -1.32108430e-07    0.00   21.14
  127  69856.33        3.81996400e+01       -8.49423300e-08    0.00   21.14
  128  69856.58        3.84975200e+01       -4.80333000e-09    0.00   21.14
  129  69856.85        3.88390100e+01        8.89711700e-08    0.00   20.79
  130  69857.13        3.91432400e+01        1.82683570e-07    0.00   20.79
  131  69857.38        3.93852300e+01        3.19471470e-07    0.00   20.79
  132  69857.62        3.96694200e+01        4.35000570e-07    0.00   20.79
  133  69857.93        4.00296700e+01        6.10153670e-07    0.00   21.25
  134  69858.20        4.02695200e+01        8.79886770e-07    0.00   21.25
  135  69858.44        4.05669100e+01        1.03080597e-06    0.00   21.25
  136  69858.69        4.08730200e+01        1.29421727e-06    0.00   21.25
  137  69858.95        4.12140100e+01        1.63076397e-06    0.00   20.85
  138  69859.21        4.14314500e+01        2.01273727e-06    0.00   20.85
  139  69859.46        4.17542100e+01        2.41888227e-06    0.00   20.85
  140  69859.70        4.20634100e+01        3.61891957e-06    0.00   20.85
  141  69859.99        4.23775100e+01        3.94672697e-06    0.00   21.25
  142  69860.24        4.27085000e+01        5.47159877e-06    0.00   21.25
  143  69860.49        4.29633100e+01        5.64049177e-06    0.00   21.25
  144  69860.74        4.33097000e+01        7.89665487e-06    0.00   21.25
  145  69861.08        4.36163600e+01        9.09768577e-06    0.00   20.80
  146  69861.34        4.38636800e+01        1.07465156e-05    0.00   20.80
  147  69861.58        4.41711700e+01        1.34560557e-05    0.00   20.80
  148  69861.93        4.44879800e+01        1.51429407e-05    0.00   21.25
  149  69862.29        4.47595700e+01        1.86391194e-05    0.00   21.25
  150  69862.54        4.50645200e+01        2.20813142e-05    0.00   21.25

File: data/figure9/Ic_2021-10-05_18-17-56296521_Anneal166.txt
# Ic = 38.20 A, n = 28.76 , Tavg = 0.00 K, Anneal166_00K___3600s
#idx    t_s     iHTS_A                vHTS_V                tHTS_K  tTAR_K
    0  70039.70        5.63960600e-02       -2.96570500e-08    0.00   20.81
    1  70040.02        4.21491700e-01        8.83205000e-09    0.00   20.95
    2  70040.31        6.66259400e-01        1.02575500e-08    0.00   20.95
    3  70040.57        9.57105000e-01        4.39741500e-08    0.00   20.95
    4  70040.83        1.31745800e+00        2.27773500e-08    0.00   20.95
    5  70041.11        1.59345500e+00        3.23220500e-08    0.00   20.88
    6  70041.35        1.87098300e+00        1.33255000e-09    0.00   20.88
    7  70041.59        2.17510900e+00        1.46580500e-08    0.00   20.88
    8  70041.90        2.52708900e+00        3.21383500e-08    0.00   20.88
    9  70042.22        2.77783700e+00        1.41667500e-08    0.00   21.02
   10  70042.46        3.07955600e+00        2.09224500e-08    0.00   21.02
   11  70042.71        3.39078900e+00       -2.81650500e-08    0.00   21.02
   12  70043.06        3.70748600e+00       -2.46941500e-08    0.00   21.19
   13  70043.31        3.98752400e+00        7.59695000e-09    0.00   21.19
   14  70043.55        4.28846100e+00        9.95215000e-09    0.00   21.19
   15  70043.84        4.64474100e+00       -2.50660500e-08    0.00   20.81
   16  70044.14        4.91519100e+00       -3.93115000e-09    0.00   20.81
   17  70044.39        5.19211900e+00       -4.53952500e-08    0.00   20.81
   18  70044.64        5.48200700e+00       -8.50618500e-08    0.00   20.81
   19  70044.97        5.82710700e+00       -5.07874500e-08    0.00   21.25
   20  70045.23        6.11962900e+00       -1.32280500e-08    0.00   21.25
   21  70045.47        6.40870300e+00       -3.06441500e-08    0.00   21.25
   22  70045.74        6.75826400e+00       -2.96525500e-08    0.00   21.25
   23  70046.02        7.04344700e+00       -5.06634500e-08    0.00   20.89
   24  70046.28        7.32706800e+00       -8.27686500e-08    0.00   20.89
   25  70046.52        7.64458700e+00       -5.30806500e-08    0.00   20.89
   26  70046.84        7.94968100e+00       -9.47305500e-08    0.00   20.89
   27  70047.18        8.25421800e+00       -9.38009500e-08    0.00   20.79
   28  70047.43        8.52157000e+00       -8.40701500e-08    0.00   20.79
   29  70047.68        8.82785800e+00       -5.26433500e-08    0.00   20.79
   30  70048.04        9.13796400e+00       -3.59675500e-08    0.00   21.19
   31  70048.30        9.41499000e+00       -4.30314500e-08    0.00   21.19
   32  70048.56        9.69681400e+00       -1.04266850e-07    0.00   21.19
   33  70048.85        1.00355200e+01       -1.28376750e-07    0.00   21.19
   34  70049.10        1.03373600e+01       -8.62308500e-08    0.00   20.80
   35  70049.35        1.06110200e+01       -7.89173500e-08    0.00   20.80
   36  70049.59        1.09149800e+01       -9.81308500e-08    0.00   20.80
   37  70049.98        1.12281200e+01       -9.16850500e-08    0.00   20.94
   38  70050.23        1.15271700e+01       -6.71413500e-08    0.00   20.94
   39  70050.48        1.18030300e+01       -8.31319500e-08    0.00   20.94
   40  70050.73        1.21028400e+01       -5.95798500e-08    0.00   20.94
   41  70050.99        1.24085400e+01       -8.67267500e-08    0.00   20.88
   42  70051.23        1.27227700e+01       -1.06126150e-07    0.00   20.88
   43  70051.48        1.29963900e+01       -9.78829500e-08    0.00   20.88
   44  70051.73        1.32527300e+01       -1.21435050e-07    0.00   20.88
   45  70052.02        1.36163000e+01       -9.85027500e-08    0.00   20.79
   46  70052.28        1.38908400e+01       -8.64168500e-08    0.00   20.79
   47  70052.54        1.41618700e+01       -1.12757950e-07    0.00   20.79
   48  70052.84        1.45139400e+01       -8.32558500e-08    0.00   21.24
   49  70053.12        1.47869200e+01       -1.16848550e-07    0.00   21.24
   50  70053.36        1.50845400e+01       -1.23976150e-07    0.00   21.24
   51  70053.62        1.53655100e+01       -9.94294500e-08    0.00   21.24
   52  70053.98        1.57121900e+01       -9.09344500e-08    0.00   20.81
   53  70054.24        1.60143600e+01       -9.47764500e-08    0.00   20.81
   54  70054.48        1.62631300e+01       -1.33327450e-07    0.00   20.81
   55  70054.74        1.65891200e+01       -1.43616050e-07    0.00   20.81
   56  70055.07        1.69157800e+01       -9.63258500e-08    0.00   21.25
   57  70055.36        1.71887000e+01       -8.77107500e-08    0.00   21.25
   58  70055.60        1.74740000e+01       -1.17522750e-07    0.00   21.25
   59  70055.93        1.78176300e+01       -1.16717050e-07    0.00   20.89
   60  70056.20        1.80990500e+01       -1.21613350e-07    0.00   20.89
   61  70056.45        1.83810700e+01       -1.31777950e-07    0.00   20.89
   62  70056.70        1.86615100e+01       -1.13308150e-07    0.00   20.89
   63  70057.05        1.90262800e+01       -7.21540500e-08    0.00   21.00
   64  70057.31        1.92814700e+01       -1.25889950e-07    0.00   21.00
   65  70057.57        1.95590100e+01       -1.31468050e-07    0.00   21.00
   66  70057.96        1.99291400e+01       -1.16035250e-07    0.00   21.19
   67  70058.22        2.02008500e+01       -1.39339450e-07    0.00   21.19
   68  70058.46        2.04780100e+01       -1.73180050e-07    0.00   21.19
   69  70058.71        2.07826700e+01       -1.59048850e-07    0.00   21.19
   70  70059.01        2.11285200e+01       -1.37542050e-07    0.00   20.94
   71  70059.26        2.13812100e+01       -1.79873850e-07    0.00   20.94
   72  70059.50        2.16857800e+01       -1.56078150e-07    0.00   20.94
   73  70060.02        2.20257000e+01       -1.47839250e-07    0.00   20.94
   74  70060.26        2.23023800e+01       -1.53729450e-07    0.00   20.94
   75  70060.51        2.25776400e+01       -1.68418450e-07    0.00   20.94
   76  70060.80        2.28939800e+01       -1.63832050e-07    0.00   20.94
   77  70061.06        2.32242400e+01       -1.48213350e-07    0.00   21.22
   78  70061.31        2.34783900e+01       -1.61538850e-07    0.00   21.22
   79  70061.55        2.37839000e+01       -1.94573650e-07    0.00   21.22
   80  70061.87        2.41325000e+01       -2.29901750e-07    0.00   20.78
   81  70062.16        2.44059200e+01       -2.43289250e-07    0.00   20.78
   82  70062.41        2.46776600e+01       -2.13911150e-07    0.00   20.78
   83  70062.65        2.49846400e+01       -1.97300750e-07    0.00   20.78
   84  70062.90        2.53239100e+01       -2.01577350e-07    0.00   21.22
   85  70063.16        2.55572700e+01       -2.00585650e-07    0.00   21.22
   86  70063.41        2.58803500e+01       -1.84285150e-07    0.00   21.22
   87  70063.65        2.61847800e+01       -2.08147150e-07    0.00   21.22
   88  70063.96        2.65286000e+01       -1.86888250e-07    0.00   20.80
   89  70064.21        2.67764300e+01       -1.90297150e-07    0.00   20.80
   90  70064.47        2.70829700e+01       -2.29529950e-07    0.00   20.80
   91  70064.71        2.73862200e+01       -2.51656450e-07    0.00   20.80
   92  70065.03        2.76985800e+01       -2.65663750e-07    0.00   21.24
   93  70065.31        2.79791000e+01       -2.37154150e-07    0.00   21.24
   94  70065.56        2.82635300e+01       -2.62691050e-07    0.00   21.24
   95  70065.90        2.86271600e+01       -2.41495750e-07    0.00   21.21
   96  70066.16        2.88762400e+01       -2.30277550e-07    0.00   21.21
   97  70066.40        2.91815000e+01       -2.42921250e-07    0.00   21.21
   98  70066.64        2.94872300e+01       -2.40628050e-07    0.00   21.21
   99  70066.97        2.98132100e+01       -2.35979650e-07    0.00   20.99
  100  70067.22        3.00917100e+01       -2.74468650e-07    0.00   20.99
  101  70067.46        3.03932200e+01       -2.66411350e-07    0.00   20.99
  102  70067.70        3.07078000e+01       -2.70440050e-07    0.00   20.99
  103  70068.03        3.09691700e+01       -2.47941550e-07    0.00   21.22
  104  70068.27        3.13030700e+01       -2.55007250e-07    0.00   21.22
  105  70068.51        3.16124500e+01       -2.55874950e-07    0.00   21.22
  106  70068.83        3.18958000e+01       -2.71369750e-07    0.00   21.22
  107  70069.15        3.22307000e+01       -2.69572350e-07    0.00   20.79
  108  70069.40        3.25032600e+01       -2.96595250e-07    0.00   20.79
  109  70069.64        3.27933900e+01       -3.18473850e-07    0.00   20.79
  110  70069.93        3.31417600e+01       -2.97214950e-07    0.00   21.24
  111  70070.19        3.34110200e+01       -2.81720250e-07    0.00   21.24
  112  70070.43        3.37195700e+01       -2.84571250e-07    0.00   21.24
  113  70070.68        3.39760800e+01       -2.75150450e-07    0.00   21.24
  114  70071.01        3.43354000e+01       -2.82835850e-07    0.00   20.86
  115  70071.26        3.46139000e+01       -2.45280650e-07    0.00   20.86
  116  70071.51        3.49105100e+01       -2.47331350e-07    0.00   20.86
  117  70071.79        3.52569000e+01       -2.52913550e-07    0.00   20.86
  118  70072.10        3.55440300e+01       -2.42439150e-07    0.00   20.78
  119  70072.35        3.58030900e+01       -2.24899050e-07    0.00   20.78
  120  70072.60        3.61100500e+01       -2.31964650e-07    0.00   20.78
  121  70072.84        3.64599400e+01       -2.18763150e-07    0.00   21.17
  122  70073.09        3.67596800e+01       -1.84674650e-07    0.00   21.17
  123  70073.33        3.70408000e+01       -1.48664750e-07    0.00   21.17
  124  70073.57        3.73427000e+01       -9.83377500e-08    0.00   21.17
  125  70074.00        3.76086300e+01       -8.17893500e-08    0.00   20.80
  126  70074.25        3.79552200e+01       -7.22855000e-09    0.00   20.80
  127  70074.50        3.82100000e+01        1.19849500e-08    0.00   20.80
  128  70074.78        3.85369500e+01        5.90890500e-08    0.00   20.80
  129  70075.07        3.88641200e+01        1.74556050e-07    0.00   21.24
  130  70075.34        3.91354000e+01        3.24917250e-07    0.00   21.24
  131  70075.59        3.93916900e+01        4.18877450e-07    0.00   21.24
  132  70075.83        3.97352800e+01        5.19965350e-07    0.00   21.21
  133  70076.09        4.00805600e+01        7.16252950e-07    0.00   21.21
  134  70076.34        4.02859900e+01        9.08697950e-07    0.00   21.21
  135  70076.58        4.06075000e+01        1.13671895e-06    0.00   21.21
  136  70076.89        4.09689800e+01        1.39281645e-06    0.00   21.21
  137  70077.15        4.11935000e+01        1.78377935e-06    0.00   21.00
  138  70077.40        4.14954700e+01        2.20994495e-06    0.00   21.00
  139  70077.64        4.17874600e+01        2.56960785e-06    0.00   21.00
  140  70077.97        4.20858000e+01        3.92595725e-06    0.00   21.22
  141  70078.24        4.24122500e+01        4.01644665e-06    0.00   21.22
  142  70078.50        4.26858200e+01        5.20470885e-06    0.00   21.22
  143  70078.79        4.30106900e+01        6.65322105e-06    0.00   21.22
  144  70079.13        4.33600000e+01        7.77144685e-06    0.00   20.79
  145  70079.39        4.36021400e+01        9.03135685e-06    0.00   20.79
  146  70079.63        4.39023900e+01        1.11783109e-05    0.00   20.79
  147  70079.88        4.42423600e+01        1.33783809e-05    0.00   20.94
  148  70080.16        4.44975400e+01        1.49540120e-05    0.00   20.94
  149  70080.40        4.47911700e+01        1.83981252e-05    0.00   20.94
  150  70080.65        4.51310900e+01        2.28154951e-05    0.00   20.94

File: data/figure9/Ic_2021-10-05_20-39-06139505_Anneal169.txt
# Ic = 38.03 A, n = 27.72 , Tavg = 0.00 K, Anneal169_00K___3600s
#idx    t_s     iHTS_A                vHTS_V                tHTS_K  tTAR_K
    0  78509.72        5.66262100e-02       -6.47557000e-08    0.00   21.02
    1  78510.09        4.24422500e-01       -3.39521000e-08    0.00   21.17
    2  78510.36        6.71525800e-01       -3.59355000e-08    0.00   21.17
    3  78510.60        9.76518100e-01       -4.60380000e-08    0.00   21.17
    4  78510.85        1.32102100e+00       -6.14708000e-08    0.00   20.92
    5  78511.13        1.60552900e+00       -3.48818000e-08    0.00   20.92
    6  78511.37        1.87295800e+00       -2.04407000e-08    0.00   20.92
    7  78511.62        2.17480200e+00       -5.34135000e-08    0.00   20.92
    8  78511.96        2.52044900e+00       -9.12828000e-08    0.00   20.92
    9  78512.22        2.80008100e+00       -6.54995000e-08    0.00   21.25
   10  78512.47        3.08296600e+00       -6.24005000e-08    0.00   21.25
   11  78512.71        3.39360400e+00       -4.14550000e-08    0.00   21.25
   12  78513.02        3.71510500e+00       -7.48043000e-08    0.00   21.20
   13  78513.28        4.01629500e+00       -8.02618000e-08    0.00   21.20
   14  78513.53        4.29184300e+00       -5.90030000e-08    0.00   21.20
   15  78513.82        4.65883000e+00       -6.76801000e-08    0.00   21.20
   16  78514.07        4.91312700e+00       -3.16083000e-08    0.00   21.04
   17  78514.40        5.21348900e+00       -6.78040000e-08    0.00   21.04
   18  78514.64        5.50862800e+00       -7.37540000e-08    0.00   21.04
   19  78514.99        5.82554600e+00       -8.13154000e-08    0.00   21.24
   20  78515.25        6.11062400e+00       -6.60066000e-08    0.00   21.24
   21  78515.50        6.41305500e+00       -6.00566000e-08    0.00   21.24
   22  78515.80        6.79028900e+00       -7.46217000e-08    0.00   21.24
   23  78516.13        7.04394300e+00       -5.62139000e-08    0.00   20.81
   24  78516.37        7.32350900e+00       -4.98301000e-08    0.00   20.81
   25  78516.61        7.63533000e+00       -4.25166000e-08    0.00   20.81
   26  78516.95        7.94452900e+00       -4.62973000e-08    0.00   20.81
   27  78517.27        8.25008600e+00       -7.20186000e-08    0.00   21.10
   28  78517.53        8.52468300e+00       -8.12535000e-08    0.00   21.10
   29  78517.85        8.89865400e+00       -5.36728000e-08    0.00   21.20
   30  78518.11        9.14239000e+00       -7.52415000e-08    0.00   21.20
   31  78518.37        9.41884100e+00       -9.19139000e-08    0.00   21.20
   32  78518.61        9.71898100e+00       -5.50956000e-08    0.00   21.20
   33  78518.94        1.00343200e+01       -9.18448000e-08    0.00   20.79
   34  78519.19        1.03393600e+01       -1.34360600e-07    0.00   20.79
   35  78519.43        1.06158000e+01       -9.48180000e-08    0.00   20.79
   36  78519.68        1.09188200e+01       -7.26295000e-08    0.00   20.79
   37  78519.92        1.12340600e+01       -8.49633000e-08    0.00   21.16
   38  78520.20        1.15490600e+01       -6.36425000e-08    0.00   21.16
   39  78520.44        1.18037900e+01       -1.20477300e-07    0.00   21.16
   40  78520.68        1.20769700e+01       -1.25869500e-07    0.00   21.16
   41  78521.01        1.24235600e+01       -1.08515300e-07    0.00   20.90
   42  78521.30        1.27075800e+01       -9.26487000e-08    0.00   20.90
   43  78521.54        1.29984200e+01       -7.17618000e-08    0.00   20.90
   44  78521.85        1.33228500e+01       -8.83721000e-08    0.00   20.98
   45  78522.12        1.36175500e+01       -1.07399700e-07    0.00   20.98
   46  78522.36        1.38932200e+01       -8.42195000e-08    0.00   20.98
   47  78522.60        1.41694300e+01       -7.44269000e-08    0.00   20.98
   48  78522.94        1.45063400e+01       -9.57476000e-08    0.00   21.19
   49  78523.21        1.47868500e+01       -1.07461700e-07    0.00   21.19
   50  78523.45        1.50874600e+01       -1.03247100e-07    0.00   21.19
   51  78523.70        1.53695200e+01       -1.20539300e-07    0.00   21.19
   52  78524.00        1.57098600e+01       -1.01697600e-07    0.00   20.79
   53  78524.26        1.60178300e+01       -6.81050000e-08    0.00   20.79
   54  78524.52        1.62653400e+01       -1.01016400e-07    0.00   20.79
   55  78524.81        1.65846800e+01       -1.16821900e-07    0.00   20.79
   56  78525.09        1.69136300e+01       -1.10376600e-07    0.00   21.24
   57  78525.35        1.71962100e+01       -8.96136000e-08    0.00   21.24
   58  78525.59        1.74702100e+01       -8.96756000e-08    0.00   21.24
   59  78525.92        1.78201800e+01       -1.33432800e-07    0.00   20.89
   60  78526.17        1.81040500e+01       -1.56984800e-07    0.00   20.89
   61  78526.42        1.83642300e+01       -1.11244300e-07    0.00   20.89
   62  78526.67        1.86877800e+01       -1.13475600e-07    0.00   20.89
   63  78526.99        1.90322900e+01       -1.11926100e-07    0.00   20.89
   64  78527.26        1.92825000e+01       -1.20479200e-07    0.00   21.24
   65  78527.51        1.95807000e+01       -1.34858300e-07    0.00   21.24
   66  78527.76        1.99428400e+01       -1.18186000e-07    0.00   21.24
   67  78528.04        2.02241500e+01       -1.49423400e-07    0.00   21.18
   68  78528.29        2.05140900e+01       -1.62563000e-07    0.00   21.18
   69  78528.53        2.07852300e+01       -1.57542700e-07    0.00   21.18
   70  78528.86        2.11454700e+01       -1.60765600e-07    0.00   20.78
   71  78529.17        2.14035700e+01       -1.59154100e-07    0.00   20.78
   72  78529.42        2.16808400e+01       -1.62748900e-07    0.00   20.78
   73  78529.67        2.19896300e+01       -1.45208800e-07    0.00   20.78
   74  78529.99        2.23341400e+01       -1.64980100e-07    0.00   21.14
   75  78530.24        2.26242900e+01       -1.72293700e-07    0.00   21.14
   76  78530.49        2.28904100e+01       -1.61381300e-07    0.00   21.14
   77  78530.75        2.32444300e+01       -1.94164300e-07    0.00   21.14
   78  78531.05        2.35004900e+01       -1.83192000e-07    0.00   20.88
   79  78531.31        2.38059700e+01       -1.53008200e-07    0.00   20.88
   80  78531.56        2.40956300e+01       -1.89575800e-07    0.00   20.88
   81  78531.88        2.44462800e+01       -1.92612800e-07    0.00   20.99
   82  78532.17        2.47195800e+01       -1.51272700e-07    0.00   20.99
   83  78532.43        2.49879100e+01       -1.50838900e-07    0.00   20.99
   84  78532.67        2.52757100e+01       -1.74824800e-07    0.00   20.99
   85  78533.01        2.56151300e+01       -2.04140900e-07    0.00   21.17
   86  78533.27        2.59187100e+01       -2.03087300e-07    0.00   21.17
   87  78533.51        2.61948100e+01       -1.93728400e-07    0.00   21.17
   88  78533.87        2.65497300e+01       -2.40212700e-07    0.00   20.78
   89  78534.12        2.68230300e+01       -2.21557000e-07    0.00   20.78
   90  78534.38        2.70853600e+01       -2.14243500e-07    0.00   20.78
   91  78534.62        2.73891800e+01       -1.96021600e-07    0.00   20.78
   92  78534.92        2.76721500e+01       -1.85485200e-07    0.00   21.24
   93  78535.23        2.80144800e+01       -2.51678900e-07    0.00   21.24
   94  78535.49        2.82901000e+01       -2.27569000e-07    0.00   21.24
   95  78535.74        2.86039700e+01       -2.30420000e-07    0.00   21.24
   96  78536.04        2.89093300e+01       -2.00546100e-07    0.00   20.80
   97  78536.31        2.92150500e+01       -1.67201100e-07    0.00   20.80
   98  78536.55        2.94736100e+01       -2.01909100e-07    0.00   20.80
   99  78536.91        2.98237600e+01       -2.22176000e-07    0.00   20.99
  100  78537.18        3.00948600e+01       -2.36493200e-07    0.00   20.99
  101  78537.42        3.03989800e+01       -2.55334800e-07    0.00   20.99
  102  78537.67        3.07058400e+01       -2.32092700e-07    0.00   20.99
  103  78537.91        3.10250600e+01       -2.42753100e-07    0.00   21.16
  104  78538.17        3.13120200e+01       -2.37236900e-07    0.00   21.16
  105  78538.41        3.16138800e+01       -2.40088000e-07    0.00   21.16
  106  78538.65        3.18959500e+01       -2.47835400e-07    0.00   21.16
  107  78538.92        3.21973600e+01       -2.26452600e-07    0.00   21.06
  108  78539.20        3.25589000e+01       -2.29489500e-07    0.00   21.06
  109  78539.45        3.28235700e+01       -2.09594300e-07    0.00   21.06
  110  78539.70        3.30843900e+01       -2.09036400e-07    0.00   21.06
  111  78539.95        3.34492600e+01       -2.29675500e-07    0.00   21.24
  112  78540.21        3.37603300e+01       -2.42753100e-07    0.00   21.24
  113  78540.45        3.40021200e+01       -2.57628000e-07    0.00   21.24
  114  78540.69        3.42896000e+01       -2.11143700e-07    0.00   21.24
  115  78541.04        3.46491000e+01       -2.11887500e-07    0.00   20.86
  116  78541.32        3.49290700e+01       -1.86600000e-07    0.00   20.86
  117  78541.57        3.51967000e+01       -2.02218700e-07    0.00   20.86
  118  78541.95        3.55617600e+01       -1.91806300e-07    0.00   20.86
  119  78542.20        3.58292200e+01       -1.84742100e-07    0.00   21.00
  120  78542.45        3.61077400e+01       -1.62493700e-07    0.00   21.00
  121  78542.69        3.64270200e+01       -1.15081200e-07    0.00   21.00
  122  78542.96        3.67687100e+01       -1.26919200e-07    0.00   21.15
  123  78543.25        3.70728600e+01       -8.01870000e-08    0.00   21.15
  124  78543.50        3.73258300e+01       -3.87849000e-08    0.00   21.15
  125  78543.76        3.76905400e+01       -1.93235000e-08    0.00   21.15
  126  78544.07        3.79793000e+01        5.83982000e-08    0.00   20.79
  127  78544.33        3.82297800e+01        1.07795600e-07    0.00   20.79
  128  78544.57        3.85315700e+01        1.66985600e-07    0.00   20.79
  129  78544.83        3.89139700e+01        2.54624000e-07    0.00   21.24
  130  78545.15        3.91805400e+01        3.58624800e-07    0.00   21.24
  131  78545.39        3.94216600e+01        4.84318400e-07    0.00   21.24
  132  78545.64        3.97242300e+01        6.23833300e-07    0.00   21.24
  133  78545.94        4.00569600e+01        7.84421100e-07    0.00   20.86
  134  78546.19        4.03061400e+01        9.98000900e-07    0.00   20.86
  135  78546.43        4.05977000e+01        1.22738550e-06    0.00   20.86
  136  78546.67        4.09018100e+01        1.45484860e-06    0.00   20.86
  137  78547.01        4.12301400e+01        1.88337190e-06    0.00   21.02
  138  78547.26        4.15134500e+01        2.27724890e-06    0.00   21.02
  139  78547.50        4.17884700e+01        2.61181190e-06    0.00   21.02
  140  78547.80        4.20943200e+01        3.91095520e-06    0.00   21.02
  141  78548.07        4.24137200e+01        4.00293210e-06    0.00   21.15
  142  78548.32        4.27024800e+01        5.60899520e-06    0.00   21.15
  143  78548.56        4.30037200e+01        5.82889690e-06    0.00   21.15
  144  78548.88        4.33560800e+01        7.61017530e-06    0.00   20.79
  145  78549.13        4.36415900e+01        8.91254140e-06    0.00   20.79
  146  78549.37        4.39031200e+01        1.11539523e-05    0.00   20.79
  147  78549.61        4.42138600e+01        1.27662137e-05    0.00   20.79
  148  78549.88        4.45287800e+01        1.56941666e-05    0.00   21.25
  149  78550.18        4.48285200e+01        1.83955241e-05    0.00   21.25
  150  78550.42        4.51080900e+01        2.17044622e-05    0.00   21.25

File: data/figure9/Ic_2021-10-06_06-15-33361925_Anneal181.txt
# Ic = 38.35 A, n = 28.90 , Tavg = 0.00 K, Anneal181_00K___3600s
#idx    t_s     iHTS_A                vHTS_V                tHTS_K  tTAR_K
    0  113096.53        9.96931500e-02        1.32184450e-08    0.00   21.26
    1  113096.82        3.65025600e-01        1.29085450e-08    0.00   21.26
    2  113097.07        6.22149400e-01        5.21412850e-08    0.00   21.26
    3  113097.44        9.85161900e-01        7.32141650e-08    0.00   21.14
    4  113097.70        1.27659300e+00        6.00126250e-08    0.00   21.14
    5  113097.95        1.51598500e+00        2.92090350e-08    0.00   21.14
    6  113098.19        1.84995400e+00        5.96689500e-09    0.00   21.14
    7  113098.48        2.18702600e+00       -7.60652500e-09    0.00   20.82
    8  113098.74        2.50346800e+00       -2.11179550e-08    0.00   20.82
    9  113098.98        2.74790000e+00       -2.86174250e-08    0.00   20.82
   10  113099.25        3.09177600e+00       -5.62319500e-09    0.00   20.82
   11  113099.58        3.38557400e+00       -6.64865000e-10    0.00   21.27
   12  113099.83        3.65756200e+00       -2.29153450e-08    0.00   21.27
   13  113100.08        3.96454000e+00        4.10752500e-09    0.00   21.27
   14  113100.45        4.31147700e+00        4.49517150e-08    0.00   20.85
   15  113100.72        4.60355100e+00       -1.29986950e-08    0.00   20.85
   16  113100.98        4.86129900e+00       -1.33085950e-08    0.00   20.85
   17  113101.23        5.15418100e+00       -1.93825450e-08    0.00   20.85
   18  113101.52        5.51786100e+00       -3.45392500e-09    0.00   21.08
   19  113101.77        5.77684500e+00       -2.95478350e-08    0.00   21.08
   20  113102.01        6.05827700e+00       -2.60784650e-08    0.00   21.08
   21  113102.43        6.43114100e+00       -4.19465450e-08    0.00   21.14
   22  113102.69        6.70651400e+00       -2.77533450e-08    0.00   21.14
   23  113102.94        6.98566800e+00       -3.94673850e-08    0.00   21.14
   24  113103.18        7.29958500e+00       -6.19037950e-08    0.00   21.14
   25  113103.56        7.60002600e+00       -4.23803950e-08    0.00   20.83
   26  113103.81        7.89730800e+00       -5.53340150e-08    0.00   20.83
   27  113104.06        8.19879200e+00       -8.03115650e-08    0.00   20.83
   28  113104.42        8.49775000e+00       -7.25022050e-08    0.00   21.27
   29  113104.68        8.81261300e+00       -3.00465750e-08    0.00   21.27
   30  113104.92        9.09001400e+00       -4.02111350e-08    0.00   21.27
   31  113105.17        9.37225800e+00       -5.99824450e-08    0.00   21.27
   32  113105.41        9.73036700e+00       -6.22136850e-08    0.00   20.86
   33  113105.67        1.00147400e+01       -3.40752050e-08    0.00   20.86
   34  113105.92        1.02880200e+01       -3.21538550e-08    0.00   20.86
   35  113106.18        1.05687300e+01       -5.87428650e-08    0.00   20.86
   36  113106.48        1.09319500e+01       -6.81016950e-08    0.00   21.08
   37  113106.76        1.11812600e+01       -1.15577635e-07    0.00   21.08
   38  113107.01        1.14764600e+01       -1.16693255e-07    0.00   21.08
   39  113107.29        1.18238300e+01       -7.05188750e-08    0.00   21.08
   40  113107.60        1.20917900e+01       -1.04235475e-07    0.00   21.16
   41  113107.85        1.23614600e+01       -1.35226785e-07    0.00   21.16
   42  113108.10        1.26744200e+01       -1.24134795e-07    0.00   21.16
   43  113108.54        1.30106700e+01       -1.12979025e-07    0.00   20.82
   44  113108.83        1.32543300e+01       -1.41861235e-07    0.00   20.82
   45  113109.08        1.35598300e+01       -1.60702855e-07    0.00   20.82
   46  113109.40        1.39075200e+01       -1.38948225e-07    0.00   21.27
   47  113109.70        1.41523000e+01       -1.00831145e-07    0.00   21.27
   48  113109.94        1.44512500e+01       -1.10747785e-07    0.00   21.27
   49  113110.19        1.47358200e+01       -1.60826815e-07    0.00   21.27
   50  113110.51        1.50975600e+01       -1.67148675e-07    0.00   20.85
   51  113110.75        1.53586100e+01       -1.76259585e-07    0.00   20.85
   52  113111.00        1.56545800e+01       -1.34237825e-07    0.00   20.85
   53  113111.29        1.60151600e+01       -1.41737285e-07    0.00   20.85
   54  113111.60        1.62825300e+01       -1.53203395e-07    0.00   21.08
   55  113111.84        1.65564300e+01       -1.33308135e-07    0.00   21.08
   56  113112.09        1.68576400e+01       -1.37708645e-07    0.00   21.08
   57  113112.34        1.72030300e+01       -1.66280965e-07    0.00   21.14
   58  113112.66        1.74897400e+01       -1.82085605e-07    0.00   21.14
   59  113112.91        1.77621500e+01       -1.88345485e-07    0.00   21.14
   60  113113.16        1.80732500e+01       -1.83077275e-07    0.00   21.14
   61  113113.51        1.83926500e+01       -1.54257035e-07    0.00   20.82
   62  113113.75        1.86797500e+01       -1.46015645e-07    0.00   20.82
   63  113114.00        1.89773500e+01       -1.77192895e-07    0.00   20.82
   64  113114.36        1.93121000e+01       -1.56058965e-07    0.00   21.26
   65  113114.61        1.95839200e+01       -1.78433365e-07    0.00   21.26
   66  113114.87        1.98711200e+01       -1.72049535e-07    0.00   21.26
   67  113115.11        2.01783400e+01       -1.48001695e-07    0.00   21.26
   68  113115.45        2.04931600e+01       -1.59405825e-07    0.00   20.85
   69  113115.71        2.07657000e+01       -2.08803065e-07    0.00   20.85
   70  113115.97        2.10681700e+01       -2.16240535e-07    0.00   20.85
   71  113116.21        2.13535500e+01       -2.05518175e-07    0.00   20.85
   72  113116.53        2.16956200e+01       -2.10910345e-07    0.00   21.07
   73  113116.78        2.19712200e+01       -2.22190525e-07    0.00   21.07
   74  113117.02        2.22762400e+01       -2.00373925e-07    0.00   21.07
   75  113117.35        2.25585900e+01       -2.40908165e-07    0.00   21.14
   76  113117.63        2.28978500e+01       -2.31611325e-07    0.00   21.14
   77  113117.89        2.31743200e+01       -2.05456195e-07    0.00   21.14
   78  113118.15        2.34373900e+01       -2.63034665e-07    0.00   21.14
   79  113118.42        2.37998100e+01       -2.33284755e-07    0.00   20.81
   80  113118.69        2.40753400e+01       -2.06695775e-07    0.00   20.81
   81  113118.94        2.43810800e+01       -2.00931735e-07    0.00   20.81
   82  113119.18        2.46600400e+01       -2.02295275e-07    0.00   20.81
   83  113119.44        2.49950800e+01       -2.26343115e-07    0.00   21.27
   84  113119.68        2.52781000e+01       -2.60927975e-07    0.00   21.27
   85  113119.92        2.55568900e+01       -2.13762575e-07    0.00   21.27
   86  113120.17        2.58598700e+01       -2.03226455e-07    0.00   21.27
   87  113120.46        2.62020600e+01       -2.27274285e-07    0.00   20.84
   88  113120.71        2.64805400e+01       -2.40599765e-07    0.00   20.84
   89  113120.96        2.67494600e+01       -2.67684565e-07    0.00   20.84
   90  113121.22        2.70644400e+01       -2.45000265e-07    0.00   20.84
   91  113121.52        2.74057900e+01       -2.56094505e-07    0.00   21.08
   92  113121.77        2.76510700e+01       -2.71775175e-07    0.00   21.08
   93  113122.01        2.79587900e+01       -2.35145615e-07    0.00   21.08
   94  113122.31        2.82645400e+01       -2.56838245e-07    0.00   21.08
   95  113122.58        2.86104200e+01       -2.82621495e-07    0.00   21.13
   96  113122.83        2.88614700e+01       -3.15904195e-07    0.00   21.13
   97  113123.07        2.91671200e+01       -3.07103185e-07    0.00   21.13
   98  113123.49        2.95158600e+01       -2.90430845e-07    0.00   20.82
   99  113123.75        2.97773700e+01       -2.89315225e-07    0.00   20.82
  100  113124.00        3.00497400e+01       -2.95946975e-07    0.00   20.82
  101  113124.26        3.04321500e+01       -2.69110085e-07    0.00   20.82
  102  113124.52        3.07231200e+01       -2.84542845e-07    0.00   21.26
  103  113124.78        3.09722300e+01       -3.11441715e-07    0.00   21.26
  104  113125.03        3.12767300e+01       -2.95079265e-07    0.00   21.26
  105  113125.32        3.16449800e+01       -2.98736025e-07    0.00   20.84
  106  113125.66        3.19034500e+01       -2.77785735e-07    0.00   20.84
  107  113125.92        3.21831500e+01       -3.16025015e-07    0.00   20.84
  108  113126.16        3.24893800e+01       -3.13793435e-07    0.00   20.84
  109  113126.41        3.27861900e+01       -3.12243955e-07    0.00   21.08
  110  113126.71        3.30926100e+01       -3.20611115e-07    0.00   21.08
  111  113126.97        3.33896000e+01       -3.31085565e-07    0.00   21.08
  112  113127.23        3.36842600e+01       -3.19867375e-07    0.00   21.08
  113  113127.55        3.40105000e+01       -3.29660055e-07    0.00   21.13
  114  113127.82        3.42857500e+01       -3.38089195e-07    0.00   21.13
  115  113128.06        3.45967300e+01       -3.10074695e-07    0.00   21.13
  116  113128.36        3.49570200e+01       -3.24515795e-07    0.00   20.82
  117  113128.61        3.52235000e+01       -3.19743415e-07    0.00   20.82
  118  113128.85        3.55021900e+01       -3.02699195e-07    0.00   20.82
  119  113129.09        3.58084400e+01       -2.50202995e-07    0.00   20.82
  120  113129.46        3.61218100e+01       -2.20081205e-07    0.00   21.27
  121  113129.72        3.64028900e+01       -2.21010895e-07    0.00   21.27
  122  113129.97        3.67103600e+01       -2.29130145e-07    0.00   21.27
  123  113130.22        3.70223700e+01       -2.27456705e-07    0.00   21.27
  124  113130.56        3.73327000e+01       -2.09544785e-07    0.00   20.83
  125  113130.83        3.76117400e+01       -1.37215315e-07    0.00   20.83
  126  113131.09        3.79155800e+01       -1.06225825e-07    0.00   20.83
  127  113131.45        3.82483400e+01       -1.59844250e-08    0.00   21.10
  128  113131.74        3.85523100e+01        2.80177450e-08    0.00   21.10
  129  113131.98        3.88078000e+01        4.45028950e-08    0.00   21.10
  130  113132.25        3.91437400e+01        1.74100885e-07    0.00   21.10
  131  113132.50        3.94336400e+01        3.45968525e-07    0.00   21.12
  132  113132.77        3.96864400e+01        4.44515065e-07    0.00   21.12
  133  113133.02        4.00022700e+01        6.31443585e-07    0.00   21.12
  134  113133.30        4.03294700e+01        8.05728405e-07    0.00   20.83
  135  113133.65        4.05860700e+01        9.92718905e-07    0.00   20.83
  136  113133.90        4.08827800e+01        1.26902104e-06    0.00   20.83
  137  113134.15        4.11850800e+01        1.45074334e-06    0.00   20.83
  138  113134.51        4.14552900e+01        1.89128974e-06    0.00   21.27
  139  113134.76        4.17829000e+01        2.46267374e-06    0.00   21.27
  140  113135.00        4.20888900e+01        2.85915314e-06    0.00   21.27
  141  113135.30        4.23606000e+01        4.19975784e-06    0.00   21.27
  142  113135.58        4.27111800e+01        5.19935434e-06    0.00   20.84
  143  113135.85        4.29879800e+01        5.32889044e-06    0.00   20.84
  144  113136.10        4.32736400e+01        6.62456034e-06    0.00   20.84
  145  113136.37        4.35987300e+01        8.12872754e-06    0.00   21.10
  146  113136.62        4.39156200e+01        9.94917334e-06    0.00   21.10
  147  113136.88        4.41723700e+01        1.21725442e-05    0.00   21.10
  148  113137.13        4.44291300e+01        1.41662210e-05    0.00   21.10
  149  113137.49        4.48059900e+01        1.67971641e-05    0.00   21.13
  150  113137.74        4.51043700e+01        2.01101866e-05    0.00   21.13
