Repository: shortlab/2024-CryoHTS-Facility

# 2024-CryoHTS-Facility
Data repository for Alexis' RSI paper on the cryogenic HTS irradiation facility

File: data/figure9/Ic_2021-10-06_06-17-01146484_Anneal181.txt
# Ic = 38.40 A, n = 29.02 , Tavg = 0.00 K, Anneal181_00K___3600s
#idx    t_s     iHTS_A                vHTS_V                tHTS_K  tTAR_K
    0  113185.09        6.62980900e-02        2.53345620e-08    0.00   21.26
    1  113185.44        4.13335600e-01        1.47361520e-08    0.00   20.84
    2  113185.70        7.01615700e-01        5.72537520e-08    0.00   20.84
    3  113185.95        9.65265500e-01        8.10536920e-08    0.00   20.84
    4  113186.20        1.25051200e+00        4.98162720e-08    0.00   20.84
    5  113186.51        1.58453300e+00        2.30413420e-08    0.00   21.09
    6  113186.76        1.87245100e+00        5.16136620e-08    0.00   21.09
    7  113187.02        2.15730200e+00        4.36183720e-08    0.00   21.09
    8  113187.27        2.54549800e+00        5.14277320e-08    0.00   21.13
    9  113187.55        2.79580500e+00        7.98760920e-08    0.00   21.13
   10  113187.80        3.08008000e+00        6.18402020e-08    0.00   21.13
   11  113188.06        3.38201900e+00        5.94850020e-08    0.00   21.13
   12  113188.39        3.70619300e+00        3.38876720e-08    0.00   20.82
   13  113188.66        3.97999300e+00        7.73253200e-09    0.00   20.82
   14  113188.91        4.28469400e+00        3.75444320e-08    0.00   20.82
   15  113189.16        4.59043600e+00        1.92606220e-08    0.00   20.82
   16  113189.53        4.91051400e+00       -6.96618000e-10    0.00   21.27
   17  113189.79        5.20668100e+00        8.47627200e-09    0.00   21.27
   18  113190.04        5.48305400e+00        3.11605920e-08    0.00   21.27
   19  113190.34        5.83444200e+00        6.74086200e-09    0.00   20.83
   20  113190.61        6.13162100e+00       -3.29806800e-09    0.00   20.83
   21  113190.86        6.38975600e+00        1.44296120e-08    0.00   20.83
   22  113191.11        6.71729700e+00        2.25497220e-08    0.00   20.83
   23  113191.36        7.04047000e+00        2.52148220e-08    0.00   21.10
   24  113191.61        7.34883600e+00        7.36485200e-09    0.00   21.10
   25  113191.86        7.62812700e+00        1.31908820e-08    0.00   21.10
   26  113192.11        7.91021700e+00        9.78203200e-09    0.00   21.10
   27  113192.48        8.23569900e+00       -1.44517680e-08    0.00   21.12
   28  113192.73        8.53863500e+00       -1.58153080e-08    0.00   21.12
   29  113192.98        8.81850200e+00        1.50502520e-08    0.00   21.12
   30  113193.24        9.12383700e+00        1.68476420e-08    0.00   21.12
   31  113193.53        9.43913300e+00        7.30287200e-09    0.00   20.83
   32  113193.78        9.71728300e+00       -7.07626800e-09    0.00   20.83
   33  113194.02        9.99602200e+00       -3.38512080e-08    0.00   20.83
   34  113194.34        1.03539800e+01       -2.95746580e-08    0.00   21.26
   35  113194.61        1.06420400e+01       -3.19298580e-08    0.00   21.26
   36  113194.86        1.09126600e+01       -4.33959780e-08    0.00   21.26
   37  113195.11        1.11875900e+01       -4.20324380e-08    0.00   21.26
   38  113195.35        1.15305900e+01        1.31289020e-08    0.00   20.83
   39  113195.60        1.18234500e+01       -8.81167800e-09    0.00   20.83
   40  113195.84        1.20745000e+01       -1.44517680e-08    0.00   20.83
   41  113196.08        1.23722700e+01       -1.66830180e-08    0.00   20.83
   42  113196.45        1.27156100e+01       -4.78303800e-09    0.00   21.08
   43  113196.72        1.30060400e+01       -2.96412980e-08    0.00   21.08
   44  113196.97        1.32658500e+01       -4.69354480e-08    0.00   21.08
   45  113197.21        1.35539500e+01       -4.63776380e-08    0.00   21.08
   46  113197.51        1.39168900e+01       -3.71427680e-08    0.00   21.12
   47  113197.77        1.41643000e+01       -2.12141680e-08    0.00   21.12
   48  113198.01        1.44680300e+01       -5.17078280e-08    0.00   21.12
   49  113198.26        1.48268700e+01       -7.88546280e-08    0.00   21.12
   50  113198.54        1.51167600e+01       -4.98484580e-08    0.00   20.81
   51  113198.82        1.53653400e+01       -4.34646180e-08    0.00   20.81
   52  113199.07        1.56690800e+01       -8.51144980e-08    0.00   20.81
   53  113199.32        1.60245700e+01       -8.12098280e-08    0.00   21.26
   54  113199.65        1.62543200e+01       -8.83374080e-08    0.00   21.26
   55  113199.89        1.65682600e+01       -1.08232668e-07    0.00   21.26
   56  113200.14        1.68777400e+01       -9.00728180e-08    0.00   21.26
   57  113200.51        1.71752700e+01       -4.35265980e-08    0.00   20.82
   58  113200.75        1.74874300e+01       -5.87114480e-08    0.00   20.82
   59  113200.99        1.77824300e+01       -5.09020980e-08    0.00   20.82
   60  113201.25        1.80941200e+01       -9.18082280e-08    0.00   20.82
   61  113201.60        1.84106200e+01       -9.49691580e-08    0.00   21.08
   62  113201.85        1.86767600e+01       -6.53432080e-08    0.00   21.08
   63  113202.11        1.89674600e+01       -1.11579528e-07    0.00   21.08
   64  113202.43        1.93112500e+01       -1.33085928e-07    0.00   21.11
   65  113202.71        1.95795200e+01       -1.26639188e-07    0.00   21.11
   66  113202.95        1.98893700e+01       -9.83764480e-08    0.00   21.11
   67  113203.19        2.01906500e+01       -1.08602988e-07    0.00   21.11
   68  113203.44        2.04993000e+01       -7.91009780e-08    0.00   20.81
   69  113203.70        2.07853500e+01       -9.34181280e-08    0.00   20.81
   70  113203.94        2.10903700e+01       -1.07177468e-07    0.00   20.81
   71  113204.19        2.13695400e+01       -9.91201980e-08    0.00   20.81
   72  113204.43        2.17062700e+01       -1.32526878e-07    0.00   21.25
   73  113204.68        2.19942900e+01       -1.05380078e-07    0.00   21.25
   74  113204.92        2.22918700e+01       -1.41203938e-07    0.00   21.25
   75  113205.17        2.25738900e+01       -1.36741448e-07    0.00   21.25
   76  113205.54        2.29226000e+01       -1.26576898e-07    0.00   20.83
   77  113205.78        2.31980800e+01       -1.11020168e-07    0.00   20.83
   78  113206.03        2.34728600e+01       -1.25647208e-07    0.00   20.83
   79  113206.34        2.37931100e+01       -1.49633088e-07    0.00   20.83
   80  113206.65        2.41231200e+01       -1.92274638e-07    0.00   21.07
   81  113206.90        2.43977400e+01       -2.23636008e-07    0.00   21.07
   82  113207.16        2.46552600e+01       -1.95931398e-07    0.00   21.07
   83  113207.45        2.50141100e+01       -2.20413108e-07    0.00   21.12
   84  113207.71        2.52944500e+01       -2.09380838e-07    0.00   21.12
   85  113207.95        2.55689500e+01       -1.99526178e-07    0.00   21.12
   86  113208.19        2.58757800e+01       -2.33552648e-07    0.00   21.12
   87  113208.47        2.62194500e+01       -2.56418268e-07    0.00   20.80
   88  113208.73        2.65049200e+01       -2.49906758e-07    0.00   20.80
   89  113208.98        2.67642700e+01       -2.70606838e-07    0.00   20.80
   90  113209.25        2.71062800e+01       -2.44017818e-07    0.00   20.80
   91  113209.56        2.74181000e+01       -2.43707918e-07    0.00   21.25
   92  113209.81        2.76660300e+01       -2.45505318e-07    0.00   21.25
   93  113210.06        2.79701600e+01       -2.66826118e-07    0.00   21.25
   94  113210.31        2.82729400e+01       -2.82258908e-07    0.00   21.25
   95  113210.59        2.86197100e+01       -2.26725658e-07    0.00   20.82
   96  113210.86        2.88727500e+01       -2.45629268e-07    0.00   20.82
   97  113211.10        2.91595500e+01       -2.84614108e-07    0.00   20.82
   98  113211.48        2.95230400e+01       -2.92299518e-07    0.00   21.07
   99  113211.74        2.98151400e+01       -2.50959478e-07    0.00   21.07
  100  113211.98        3.00838900e+01       -3.13868238e-07    0.00   21.07
  101  113212.23        3.04184600e+01       -3.14302088e-07    0.00   21.07
  102  113212.54        3.07348200e+01       -2.69553198e-07    0.00   21.11
  103  113212.80        3.09825300e+01       -2.99675028e-07    0.00   21.11
  104  113213.04        3.12950600e+01       -2.99117218e-07    0.00   21.11
  105  113213.32        3.16653800e+01       -2.92609408e-07    0.00   20.81
  106  113213.67        3.19070900e+01       -2.99675028e-07    0.00   20.81
  107  113213.93        3.21926700e+01       -3.09343758e-07    0.00   20.81
  108  113214.17        3.25071200e+01       -3.18764758e-07    0.00   20.81
  109  113214.42        3.28526000e+01       -3.08414968e-07    0.00   21.24
  110  113214.68        3.31017600e+01       -2.94842438e-07    0.00   21.24
  111  113214.92        3.34001400e+01       -2.80339338e-07    0.00   21.24
  112  113215.17        3.36929900e+01       -2.63976868e-07    0.00   21.24
  113  113215.51        3.40199500e+01       -3.14055948e-07    0.00   20.83
  114  113215.79        3.42985500e+01       -3.48888178e-07    0.00   20.83
  115  113216.05        3.45807100e+01       -2.93726818e-07    0.00   20.83
  116  113216.32        3.49749700e+01       -2.63357078e-07    0.00   21.06
  117  113216.62        3.52126500e+01       -2.85917448e-07    0.00   21.06
  118  113216.86        3.55114400e+01       -2.76930488e-07    0.00   21.06
  119  113217.11        3.58189100e+01       -2.67819568e-07    0.00   21.06
  120  113217.50        3.61329700e+01       -2.75009138e-07    0.00   21.12
  121  113217.77        3.64153700e+01       -2.47614398e-07    0.00   21.12
  122  113218.03        3.67133500e+01       -2.14021738e-07    0.00   21.12
  123  113218.40        3.70754500e+01       -1.89230118e-07    0.00   20.80
  124  113218.67        3.73191000e+01       -1.46464568e-07    0.00   20.80
  125  113218.92        3.76163400e+01       -1.16776598e-07    0.00   20.80
  126  113219.16        3.79116500e+01       -8.06428080e-08    0.00   20.80
  127  113219.48        3.82428400e+01       -5.56652480e-08    0.00   21.25
  128  113219.72        3.85433400e+01        2.39778520e-08    0.00   21.25
  129  113219.97        3.88252500e+01        1.04674582e-07    0.00   21.25
  130  113220.21        3.91227400e+01        1.89523362e-07    0.00   21.25
  131  113220.47        3.94638100e+01        3.28169762e-07    0.00   20.83
  132  113220.73        3.97273600e+01        4.36632542e-07    0.00   20.83
  133  113220.98        3.99855600e+01        6.26908212e-07    0.00   20.83
  134  113221.24        4.03186700e+01        7.64067842e-07    0.00   20.83
  135  113221.51        4.06264300e+01        9.80002842e-07    0.00   21.06
  136  113221.76        4.08891800e+01        1.26913509e-06    0.00   21.06
  137  113222.02        4.11979200e+01        1.58591000e-06    0.00   21.06
  138  113222.32        4.15297500e+01        1.88204588e-06    0.00   21.12
  139  113222.62        4.18218000e+01        2.34224027e-06    0.00   21.12
  140  113222.88        4.20900900e+01        2.83956017e-06    0.00   21.12
  141  113223.13        4.23427000e+01        4.09711497e-06    0.00   21.12
  142  113223.43        4.27158500e+01        4.22615537e-06    0.00   20.80
  143  113223.70        4.29987200e+01        5.86308397e-06    0.00   20.80
  144  113223.95        4.33144700e+01        7.25401767e-06    0.00   20.80
  145  113224.19        4.35890500e+01        7.42780687e-06    0.00   20.80
  146  113224.47        4.39327300e+01        1.01590994e-05    0.00   21.24
  147  113224.72        4.42186800e+01        1.22688661e-05    0.00   21.24
  148  113224.98        4.44784500e+01        1.35814583e-05    0.00   21.24
  149  113225.25        4.47985000e+01        1.62257941e-05    0.00   21.24
  150  113225.51        4.51216400e+01        2.12427496e-05    0.00   20.84

File: data/figure9/Ic_2021-10-06_08-40-43078603_Anneal184.txt
# Ic = 38.47 A, n = 29.08 , Tavg = 0.00 K, Anneal184_00K___3600s
#idx    t_s     iHTS_A                vHTS_V                tHTS_K  tTAR_K
    0  121806.18        2.40404100e-02        3.65862410e-08    0.00   21.20
    1  121806.47        3.92159800e-01        2.04716810e-08    0.00   21.00
    2  121806.72        6.41455200e-01        2.48722010e-08    0.00   21.00
    3  121806.97        9.42520500e-01        3.44796810e-08    0.00   21.00
    4  121807.25        1.27697500e+00       -7.16933900e-09    0.00   21.00
    5  121807.51        1.55963700e+00        1.20443510e-08    0.00   20.82
    6  121807.76        1.84234000e+00        2.99563010e-08    0.00   20.82
    7  121808.01        2.14682000e+00        4.04927410e-08    0.00   20.82
    8  121808.29        2.49665300e+00        3.46047310e-08    0.00   20.82
    9  121808.59        2.72837000e+00       -6.05354900e-09    0.00   21.21
   10  121808.84        3.05560600e+00       -6.30145900e-09    0.00   21.21
   11  121809.09        3.36216300e+00        2.11552710e-08    0.00   21.21
   12  121809.46        3.64010400e+00       -1.46686390e-08    0.00   20.76
   13  121809.72        3.96111000e+00       -5.28477490e-08    0.00   20.76
   14  121809.97        4.26065900e+00       -3.66092290e-08    0.00   20.76
   15  121810.22        4.55342500e+00       -4.64638990e-08    0.00   20.76
   16  121810.47        4.88104300e+00       -5.96034690e-08    0.00   21.13
   17  121810.71        5.16627900e+00       -2.87998690e-08    0.00   21.13
   18  121810.96        5.47431300e+00       -4.81993190e-08    0.00   21.13
   19  121811.20        5.73763500e+00       -1.86352990e-08    0.00   21.13
   20  121811.54        6.10741700e+00       -5.43352490e-08    0.00   21.01
   21  121811.79        6.38458200e+00       -8.34654090e-08    0.00   21.01
   22  121812.04        6.68941200e+00       -7.03878290e-08    0.00   21.01
   23  121812.30        7.02692800e+00       -6.58013790e-08    0.00   20.81
   24  121812.59        7.31995300e+00       -8.48289490e-08    0.00   20.81
   25  121812.83        7.60428900e+00       -4.63399390e-08    0.00   20.81
   26  121813.08        7.87579500e+00       -7.67716490e-08    0.00   20.81
   27  121813.44        8.23247300e+00       -7.77013290e-08    0.00   21.23
   28  121813.68        8.49520200e+00       -5.48930290e-08    0.00   21.23
   29  121813.92        8.80082700e+00       -8.45810090e-08    0.00   21.23
   30  121814.16        9.07470900e+00       -1.06831489e-07    0.00   21.23
   31  121814.56        9.37154000e+00       -5.55747990e-08    0.00   20.75
   32  121814.84        9.69029900e+00       -8.43950690e-08    0.00   20.75
   33  121815.09        9.96414800e+00       -7.54080990e-08    0.00   20.75
   34  121815.42        1.02748800e+01       -4.73315790e-08    0.00   21.14
   35  121815.66        1.06120400e+01       -9.71007790e-08    0.00   21.14
   36  121815.92        1.08856100e+01       -1.03794519e-07    0.00   21.14
   37  121816.17        1.11419400e+01       -1.09062739e-07    0.00   21.14
   38  121816.55        1.14999700e+01       -1.37573119e-07    0.00   21.01
   39  121816.81        1.17728500e+01       -1.30879379e-07    0.00   21.01
   40  121817.06        1.20233800e+01       -1.01129419e-07    0.00   21.01
   41  121817.37        1.23973600e+01       -1.13401279e-07    0.00   20.82
   42  121817.68        1.26650300e+01       -1.64595989e-07    0.00   20.82
   43  121817.94        1.29437100e+01       -1.49163199e-07    0.00   20.82
   44  121818.18        1.32427000e+01       -1.25301259e-07    0.00   20.82
   45  121818.43        1.35778900e+01       -1.19723139e-07    0.00   21.22
   46  121818.71        1.38611700e+01       -1.17677939e-07    0.00   21.22
   47  121818.96        1.41330300e+01       -1.24743759e-07    0.00   21.22
   48  121819.20        1.44397000e+01       -1.25487719e-07    0.00   21.22
   49  121819.49        1.47774000e+01       -1.31623649e-07    0.00   20.76
   50  121819.75        1.50637400e+01       -1.50093409e-07    0.00   20.76
   51  121820.01        1.53342800e+01       -1.53192359e-07    0.00   20.76
   52  121820.26        1.56968000e+01       -1.44949149e-07    0.00   20.76
   53  121820.51        1.59790600e+01       -1.28958549e-07    0.00   21.13
   54  121820.77        1.62355000e+01       -1.75814729e-07    0.00   21.13
   55  121821.02        1.65401500e+01       -1.89078249e-07    0.00   21.13
   56  121821.31        1.68407300e+01       -1.77364199e-07    0.00   21.13
   57  121821.60        1.71939100e+01       -1.62675159e-07    0.00   21.02
   58  121821.91        1.74396900e+01       -1.71476189e-07    0.00   21.02
   59  121822.16        1.77279000e+01       -1.75752749e-07    0.00   21.02
   60  121822.52        1.80934100e+01       -1.86289189e-07    0.00   20.82
   61  121822.78        1.83498400e+01       -1.74513169e-07    0.00   20.82
   62  121823.03        1.86511000e+01       -1.72219939e-07    0.00   20.82
   63  121823.36        1.90073200e+01       -1.90503769e-07    0.00   20.82
   64  121823.62        1.92603700e+01       -1.93478759e-07    0.00   21.23
   65  121823.87        1.95468800e+01       -1.96205839e-07    0.00   21.23
   66  121824.11        1.98543700e+01       -2.21989139e-07    0.00   21.23
   67  121824.36        2.02020100e+01       -2.23910489e-07    0.00   20.75
   68  121824.63        2.04749700e+01       -2.16039369e-07    0.00   20.75
   69  121824.89        2.07516900e+01       -1.95029599e-07    0.00   20.75
   70  121825.13        2.10580500e+01       -2.09905489e-07    0.00   20.75
   71  121825.44        2.13871200e+01       -2.38787729e-07    0.00   21.14
   72  121825.71        2.16513600e+01       -2.61348099e-07    0.00   21.14
   73  121825.95        2.19562300e+01       -2.78764219e-07    0.00   21.14
   74  121826.19        2.22399400e+01       -2.43002299e-07    0.00   21.14
   75  121826.53        2.25798100e+01       -2.68041839e-07    0.00   21.01
   76  121826.80        2.28600900e+01       -2.74301729e-07    0.00   21.01
   77  121827.05        2.31415000e+01       -2.33333569e-07    0.00   21.01
   78  121827.32        2.35057100e+01       -2.41390849e-07    0.00   20.83
   79  121827.65        2.37623200e+01       -2.18334639e-07    0.00   20.83
   80  121827.89        2.40599100e+01       -2.09905489e-07    0.00   20.83
   81  121828.13        2.43699400e+01       -2.33767429e-07    0.00   20.83
   82  121828.43        2.46842800e+01       -2.39221579e-07    0.00   21.22
   83  121828.69        2.49601400e+01       -2.31908049e-07    0.00   21.22
   84  121828.93        2.52654300e+01       -2.22921089e-07    0.00   21.22
   85  121829.18        2.55409700e+01       -2.18706509e-07    0.00   21.22
   86  121829.52        2.58836700e+01       -2.71140799e-07    0.00   20.76
   87  121829.76        2.61651000e+01       -2.92337629e-07    0.00   20.76
   88  121830.01        2.64577400e+01       -2.42134599e-07    0.00   20.76
   89  121830.31        2.67321000e+01       -2.69591319e-07    0.00   20.76
   90  121830.66        2.70819500e+01       -2.97853849e-07    0.00   21.13
   91  121830.91        2.73502400e+01       -2.99775399e-07    0.00   21.13
   92  121831.17        2.76173600e+01       -2.86697939e-07    0.00   21.13
   93  121831.52        2.79772700e+01       -3.15146319e-07    0.00   21.02
   94  121831.77        2.82571400e+01       -2.67298499e-07    0.00   21.02
   95  121832.02        2.85592400e+01       -2.35751159e-07    0.00   21.02
   96  121832.31        2.88866300e+01       -2.49386549e-07    0.00   21.02
   97  121832.63        2.91771700e+01       -2.82793259e-07    0.00   20.82
   98  121832.87        2.94623400e+01       -3.01263019e-07    0.00   20.82
   99  121833.11        2.97401100e+01       -3.18679129e-07    0.00   20.82
  100  121833.54        3.00870100e+01       -2.98473959e-07    0.00   21.23
  101  121833.83        3.03678600e+01       -2.83041169e-07    0.00   21.23
  102  121834.08        3.06784300e+01       -2.57319869e-07    0.00   21.23
  103  121834.36        3.10104600e+01       -3.06221339e-07    0.00   20.76
  104  121834.68        3.12647500e+01       -2.92338029e-07    0.00   20.76
  105  121834.92        3.15736300e+01       -2.56018309e-07    0.00   20.76
  106  121835.18        3.18325100e+01       -3.03122389e-07    0.00   20.76
  107  121835.48        3.22069800e+01       -3.16014029e-07    0.00   21.15
  108  121835.74        3.25003800e+01       -2.96242709e-07    0.00   21.15
  109  121835.98        3.27869700e+01       -2.84404709e-07    0.00   21.15
  110  121836.25        3.30915300e+01       -2.97668229e-07    0.00   21.15
  111  121836.53        3.34110400e+01       -3.29649429e-07    0.00   21.02
  112  121836.78        3.36894900e+01       -3.10559899e-07    0.00   21.02
  113  121837.04        3.39595600e+01       -2.85706329e-07    0.00   21.02
  114  121837.28        3.43477000e+01       -2.82731329e-07    0.00   20.84
  115  121837.54        3.46087200e+01       -2.64757409e-07    0.00   20.84
  116  121837.81        3.49073800e+01       -3.14650539e-07    0.00   20.84
  117  121838.06        3.51715600e+01       -3.32190609e-07    0.00   20.84
  118  121838.51        3.54806900e+01       -2.79322479e-07    0.00   20.84
  119  121838.80        3.58119600e+01       -2.92152149e-07    0.00   21.23
  120  121839.04        3.60682700e+01       -2.67670419e-07    0.00   21.23
  121  121839.31        3.63722800e+01       -2.63083969e-07    0.00   21.23
  122  121839.56        3.67209300e+01       -2.30297049e-07    0.00   20.78
  123  121839.81        3.70046400e+01       -1.96084619e-07    0.00   20.78
  124  121840.07        3.72960000e+01       -1.65404989e-07    0.00   20.78
  125  121840.42        3.76166900e+01       -1.18610799e-07    0.00   20.78
  126  121840.67        3.79040900e+01       -8.00598290e-08    0.00   21.15
  127  121840.91        3.81636100e+01       -6.21478890e-08    0.00   21.15
  128  121841.16        3.84883400e+01       -1.09531890e-08    0.00   21.15
  129  121841.43        3.88302400e+01        7.81107010e-08    0.00   21.04
  130  121841.67        3.91099300e+01        2.17377631e-07    0.00   21.04
  131  121841.92        3.93526600e+01        2.45082271e-07    0.00   21.04
  132  121842.16        3.96873600e+01        3.77965351e-07    0.00   21.04
  133  121842.47        4.00208400e+01        5.36693771e-07    0.00   20.84
  134  121842.75        4.03364300e+01        7.53063031e-07    0.00   20.84
  135  121842.99        4.05663600e+01        9.22575941e-07    0.00   20.84
  136  121843.24        4.09209600e+01        1.12617714e-06    0.00   20.84
  137  121843.59        4.11522700e+01        1.42801514e-06    0.00   21.25
  138  121843.89        4.14529700e+01        1.83087900e-06    0.00   21.25
  139  121844.13        4.17579100e+01        2.13612584e-06    0.00   21.25
  140  121844.46        4.20995600e+01        2.57382196e-06    0.00   21.25
  141  121844.73        4.24084900e+01        3.97640796e-06    0.00   20.78
  142  121844.98        4.26477600e+01        4.09850666e-06    0.00   20.78
  143  121845.22        4.29447600e+01        5.24784626e-06    0.00   20.78
  144  121845.53        4.33003900e+01        6.38578166e-06    0.00   21.16
  145  121845.79        4.35623900e+01        7.91808986e-06    0.00   21.16
  146  121846.03        4.38514800e+01        8.94973116e-06    0.00   21.16
  147  121846.32        4.42170300e+01        1.12035375e-05    0.00   21.04
  148  121846.62        4.44887800e+01        1.36375169e-05    0.00   21.04
  149  121846.87        4.47395500e+01        1.55896091e-05    0.00   21.04
  150  121847.12        4.50688100e+01        1.94435904e-05    0.00   21.04
  151  121847.42        4.54119900e+01        2.36644877e-05    0.00   21.04

File: data/figure9/Ic_2021-10-06_13-39-30763688_Anneal190.txt
# Ic = 38.77 A, n = 29.98 , Tavg = 0.00 K, Anneal190_00K___3600s
#idx    t_s     iHTS_A                vHTS_V                tHTS_K  tTAR_K
    0  139734.49        5.62748600e-02       -3.36980460e-08    0.00   20.93
    1  139734.74        3.65798800e-01        1.97899340e-08    0.00   20.93
    2  139734.98        6.38355700e-01       -2.78100260e-08    0.00   20.93
    3  139735.22        9.65022500e-01       -5.14240760e-08    0.00   20.93
    4  139735.51        1.29219300e+00       -6.92306600e-09    0.00   21.25
    5  139735.78        1.53860200e+00       -7.91473600e-09    0.00   21.25
    6  139736.03        1.84406300e+00       -9.09233600e-09    0.00   21.25
    7  139736.32        2.20405700e+00       -2.92975260e-08    0.00   20.81
    8  139736.61        2.49385300e+00       -5.60105260e-08    0.00   20.81
    9  139736.85        2.75052000e+00       -4.44824160e-08    0.00   20.81
   10  139737.10        3.06020800e+00       -7.99344660e-08    0.00   20.81
   11  139737.50        3.41035600e+00       -5.79938560e-08    0.00   21.22
   12  139737.74        3.69082200e+00       -5.70641760e-08    0.00   21.22
   13  139737.99        3.95719000e+00       -5.18579260e-08    0.00   21.22
   14  139738.25        4.29916300e+00       -7.62776960e-08    0.00   21.22
   15  139738.55        4.61066700e+00       -1.16254226e-07    0.00   20.99
   16  139738.81        4.86616100e+00       -9.66068460e-08    0.00   20.99
   17  139739.05        5.16975400e+00       -9.40652760e-08    0.00   20.99
   18  139739.40        5.53805500e+00       -9.08416360e-08    0.00   20.92
   19  139739.67        5.78637200e+00       -6.77851060e-08    0.00   20.92
   20  139739.93        6.07838300e+00       -9.53658260e-08    0.00   20.92
   21  139740.17        6.36691200e+00       -8.16064560e-08    0.00   20.92
   22  139740.53        6.73799100e+00       -8.93538460e-08    0.00   21.26
   23  139740.81        6.98560200e+00       -8.61309360e-08    0.00   21.26
   24  139741.05        7.27654800e+00       -6.43142760e-08    0.00   21.26
   25  139741.36        7.66098000e+00       -6.69793760e-08    0.00   20.81
   26  139741.64        7.89326100e+00       -1.15323106e-07    0.00   20.81
   27  139741.88        8.19408400e+00       -1.29206436e-07    0.00   20.81
   28  139742.13        8.50342100e+00       -1.32243416e-07    0.00   20.81
   29  139742.47        8.83927100e+00       -1.54679866e-07    0.00   21.23
   30  139742.74        9.12772400e+00       -1.57902786e-07    0.00   21.23
   31  139742.98        9.39045900e+00       -1.50093406e-07    0.00   21.23
   32  139743.23        9.72522700e+00       -1.45878826e-07    0.00   21.23
   33  139743.54        1.00098900e+01       -1.19847586e-07    0.00   20.99
   34  139743.79        1.02897700e+01       -1.74265276e-07    0.00   20.99
   35  139744.04        1.05897000e+01       -1.62737156e-07    0.00   20.99
   36  139744.37        1.09312000e+01       -1.42531956e-07    0.00   20.93
   37  139744.63        1.11869000e+01       -1.50775176e-07    0.00   20.93
   38  139744.87        1.14723500e+01       -1.47800256e-07    0.00   20.93
   39  139745.11        1.17797100e+01       -1.29826576e-07    0.00   20.93
   40  139745.39        1.20855000e+01       -1.26789866e-07    0.00   21.25
   41  139745.65        1.23613400e+01       -1.74327936e-07    0.00   21.25
   42  139745.90        1.26663300e+01       -1.74018036e-07    0.00   21.25
   43  139746.15        1.29736600e+01       -1.74451886e-07    0.00   21.25
   44  139746.52        1.32966100e+01       -1.81827406e-07    0.00   20.81
   45  139746.78        1.35663000e+01       -2.10833636e-07    0.00   20.81
   46  139747.04        1.38688700e+01       -2.18333116e-07    0.00   20.81
   47  139747.30        1.41399200e+01       -2.13932596e-07    0.00   20.81
   48  139747.56        1.44788200e+01       -2.42814876e-07    0.00   21.22
   49  139747.80        1.47611800e+01       -2.22051866e-07    0.00   21.22
   50  139748.06        1.50415400e+01       -2.00049276e-07    0.00   21.22
   51  139748.41        1.53915500e+01       -2.27010196e-07    0.00   21.00
   52  139748.66        1.56571600e+01       -2.05999266e-07    0.00   21.00
   53  139748.91        1.59578400e+01       -1.89202926e-07    0.00   21.00
   54  139749.15        1.62432800e+01       -1.84864386e-07    0.00   21.00
   55  139749.41        1.65855000e+01       -2.06619056e-07    0.00   20.91
   56  139749.68        1.68454300e+01       -2.39034146e-07    0.00   20.91
   57  139749.93        1.71738000e+01       -2.51615906e-07    0.00   20.91
   58  139750.17        1.74536500e+01       -2.28559676e-07    0.00   20.91
   59  139750.43        1.77911900e+01       -2.25956546e-07    0.00   21.26
   60  139750.68        1.81047700e+01       -2.10585726e-07    0.00   21.26
   61  139750.92        1.83557600e+01       -2.34509536e-07    0.00   21.26
   62  139751.17        1.86624600e+01       -2.11019276e-07    0.00   21.26
   63  139751.44        1.89575400e+01       -2.18890496e-07    0.00   20.80
   64  139751.70        1.92661900e+01       -2.26266006e-07    0.00   20.80
   65  139751.94        1.95568000e+01       -2.24158716e-07    0.00   20.80
   66  139752.19        1.98413400e+01       -2.64259226e-07    0.00   20.80
   67  139752.54        2.02081900e+01       -2.73927966e-07    0.00   21.22
   68  139752.80        2.04575200e+01       -2.47772776e-07    0.00   21.22
   69  139753.04        2.07600100e+01       -2.37236316e-07    0.00   21.22
   70  139753.31        2.11194400e+01       -2.95000876e-07    0.00   20.81
   71  139753.62        2.13868600e+01       -2.82914946e-07    0.00   20.81
   72  139753.86        2.16639200e+01       -2.43124336e-07    0.00   20.81
   73  139754.10        2.19678600e+01       -2.48888396e-07    0.00   20.81
   74  139754.46        2.23111100e+01       -2.56077976e-07    0.00   20.91
   75  139754.72        2.25795500e+01       -2.32339966e-07    0.00   20.91
   76  139754.97        2.28668500e+01       -2.66180576e-07    0.00   20.91
   77  139755.21        2.31794000e+01       -2.89732646e-07    0.00   20.91
   78  139755.52        2.34488700e+01       -2.72378486e-07    0.00   21.25
   79  139755.77        2.37698500e+01       -2.81179526e-07    0.00   21.25
   80  139756.02        2.40748900e+01       -2.72378486e-07    0.00   21.25
   81  139756.31        2.43755800e+01       -3.32684186e-07    0.00   21.25
   82  139756.58        2.46959100e+01       -3.12293056e-07    0.00   20.80
   83  139756.83        2.49666900e+01       -2.71510806e-07    0.00   20.80
   84  139757.09        2.52536700e+01       -2.89050976e-07    0.00   20.80
   85  139757.40        2.55958300e+01       -2.90662476e-07    0.00   21.21
   86  139757.68        2.58581700e+01       -2.77646856e-07    0.00   21.21
   87  139757.93        2.61636900e+01       -3.07396846e-07    0.00   21.21
   88  139758.17        2.64671800e+01       -3.18739026e-07    0.00   21.21
   89  139758.52        2.67818300e+01       -2.82295296e-07    0.00   21.00
   90  139758.77        2.70603100e+01       -3.11425486e-07    0.00   21.00
   91  139759.02        2.73616400e+01       -2.98719766e-07    0.00   21.00
   92  139759.27        2.76815800e+01       -2.93327576e-07    0.00   21.00
   93  139759.58        2.79866700e+01       -3.39749956e-07    0.00   20.89
   94  139759.83        2.82667700e+01       -3.62000466e-07    0.00   20.89
   95  139760.08        2.85699200e+01       -3.48674946e-07    0.00   20.89
   96  139760.43        2.89013900e+01       -3.80532226e-07    0.00   21.25
   97  139760.71        2.91714200e+01       -3.66772856e-07    0.00   21.25
   98  139760.95        2.94681000e+01       -3.30824956e-07    0.00   21.25
   99  139761.20        2.97318300e+01       -3.35659326e-07    0.00   21.25
  100  139761.49        3.00959900e+01       -3.03430176e-07    0.00   20.79
  101  139761.74        3.04229300e+01       -3.35907246e-07    0.00   20.79
  102  139762.00        3.06823000e+01       -3.73032746e-07    0.00   20.79
  103  139762.30        3.10095100e+01       -3.45514016e-07    0.00   20.79
  104  139762.61        3.13103900e+01       -3.12665076e-07    0.00   21.21
  105  139762.85        3.15922400e+01       -3.58096346e-07    0.00   21.21
  106  139763.09        3.18695700e+01       -3.55183906e-07    0.00   21.21
  107  139763.43        3.22071800e+01       -3.75947196e-07    0.00   21.00
  108  139763.73        3.25237600e+01       -4.23795066e-07    0.00   21.00
  109  139763.98        3.27929000e+01       -4.13878416e-07    0.00   21.00
  110  139764.22        3.30611800e+01       -3.59708666e-07    0.00   21.00
  111  139764.48        3.34206400e+01       -3.50845656e-07    0.00   20.90
  112  139764.74        3.37242900e+01       -3.39627436e-07    0.00   20.90
  113  139764.99        3.39682700e+01       -3.60390436e-07    0.00   20.90
  114  139765.26        3.43433100e+01       -4.04333626e-07    0.00   20.90
  115  139765.53        3.46291600e+01       -4.35075266e-07    0.00   21.25
  116  139765.79        3.49082100e+01       -4.23733086e-07    0.00   21.25
  117  139766.04        3.51797200e+01       -3.72166476e-07    0.00   21.25
  118  139766.35        3.55452800e+01       -3.59770646e-07    0.00   20.80
  119  139766.64        3.58055900e+01       -3.47250866e-07    0.00   20.80
  120  139766.89        3.60822700e+01       -3.31508176e-07    0.00   20.80
  121  139767.13        3.64058500e+01       -3.19670166e-07    0.00   20.80
  122  139767.51        3.67461300e+01       -3.23079016e-07    0.00   21.20
  123  139767.78        3.70182400e+01       -2.88370716e-07    0.00   21.20
  124  139768.02        3.73008200e+01       -2.62897306e-07    0.00   21.20
  125  139768.31        3.76057700e+01       -2.53042626e-07    0.00   21.20
  126  139768.67        3.79432400e+01       -1.96083816e-07    0.00   21.01
  127  139768.91        3.81875300e+01       -1.43091626e-07    0.00   21.01
  128  139769.16        3.84781200e+01       -1.18733786e-07    0.00   21.01
  129  139769.45        3.88467100e+01       -2.67567860e-08    0.00   20.89
  130  139769.71        3.91132600e+01        4.85478340e-08    0.00   20.89
  131  139769.96        3.93892200e+01        9.57759140e-08    0.00   20.89
  132  139770.20        3.96903900e+01        2.25436214e-07    0.00   20.89
  133  139770.46        4.00286200e+01        3.44064224e-07    0.00   21.26
  134  139770.73        4.02647800e+01        5.41653634e-07    0.00   21.26
  135  139770.97        4.05799300e+01        7.11352434e-07    0.00   21.26
  136  139771.22        4.08897800e+01        8.75906974e-07    0.00   21.26
  137  139771.49        4.12236900e+01        1.19212439e-06    0.00   20.80
  138  139771.74        4.14934000e+01        1.48689704e-06    0.00   20.80
  139  139772.00        4.17692900e+01        1.91765185e-06    0.00   20.80
  140  139772.26        4.21430800e+01        2.91458584e-06    0.00   20.80
  141  139772.54        4.23972400e+01        3.01623158e-06    0.00   21.20
  142  139772.78        4.26707100e+01        4.24273617e-06    0.00   21.20
  143  139773.03        4.29846000e+01        4.34568348e-06    0.00   21.20
  144  139773.28        4.32993800e+01        5.97449446e-06    0.00   21.20
  145  139773.54        4.35991800e+01        7.24568598e-06    0.00   21.01
  146  139773.78        4.39146400e+01        8.27497308e-06    0.00   21.01
  147  139774.03        4.41556700e+01        9.88512828e-06    0.00   21.01
  148  139774.32        4.45200000e+01        1.15577585e-05    0.00   20.89
  149  139774.63        4.47893200e+01        1.46865369e-05    0.00   20.89
  150  139774.87        4.50881400e+01        1.80019872e-05    0.00   20.89
  151  139775.11        4.53954300e+01        2.08410658e-05    0.00   20.89
