Repository: shortlab/2024-CryoHTS-Facility

# 2024-CryoHTS-Facility
Data repository for Alexis' RSI paper on the cryogenic HTS irradiation facility

File: data/figure9/Ic_2021-10-06_18-43-43515530_Anneal196.txt
# Ic = 38.43 A, n = 27.87 , Tavg = 0.00 K, Anneal196_00K___3600s
#idx    t_s     iHTS_A                vHTS_V                tHTS_K  tTAR_K
    0  157986.36        1.13561600e-01        1.57232800e-08    0.00   20.81
    1  157986.63        3.76723200e-01        3.64862500e-08    0.00   20.81
    2  157986.88        6.58452200e-01        4.41716500e-08    0.00   20.81
    3  157987.13        9.62056400e-01        1.77066100e-08    0.00   20.81
    4  157987.47        1.30323700e+00        1.59712000e-08    0.00   21.26
    5  157987.76        1.55745300e+00       -2.69802500e-08    0.00   21.26
    6  157988.00        1.85729100e+00       -2.75380600e-08    0.00   21.26
    7  157988.27        2.15755000e+00        2.21186000e-09    0.00   21.26
    8  157988.56        2.50689200e+00       -2.18360000e-08    0.00   20.89
    9  157988.85        2.76290600e+00       -3.74547100e-08    0.00   20.89
   10  157989.10        3.04943700e+00       -4.09875100e-08    0.00   20.89
   11  157989.41        3.41250200e+00        1.53009000e-09    0.00   20.89
   12  157989.73        3.69143800e+00        3.09081400e-08    0.00   21.03
   13  157989.98        3.97644200e+00        1.28102700e-08    0.00   21.03
   14  157990.22        4.29189700e+00       -7.89072000e-09    0.00   21.03
   15  157990.50        4.62268300e+00        2.90487700e-08    0.00   21.24
   16  157990.74        4.91036200e+00        1.46076600e-08    0.00   21.24
   17  157990.98        5.18093000e+00       -2.01625600e-08    0.00   21.24
   18  157991.25        5.54576200e+00       -3.93760500e-08    0.00   21.24
   19  157991.55        5.81058400e+00       -3.41078400e-08    0.00   20.82
   20  157991.80        6.09113000e+00       -3.73926300e-08    0.00   20.82
   21  157992.04        6.40371000e+00       -3.78883500e-08    0.00   20.82
   22  157992.28        6.76707900e+00       -2.26414600e-08    0.00   20.96
   23  157992.54        7.02657800e+00       -4.48299500e-08    0.00   20.96
   24  157992.80        7.30800900e+00       -5.72257500e-08    0.00   20.96
   25  157993.04        7.62144600e+00       -3.46653900e-08    0.00   20.96
   26  157993.36        7.95317100e+00       -4.50158900e-08    0.00   21.23
   27  157993.62        8.24069600e+00       -6.30517800e-08    0.00   21.23
   28  157993.86        8.51938200e+00       -5.92090800e-08    0.00   21.23
   29  157994.11        8.81728900e+00       -6.70804200e-08    0.00   21.23
   30  157994.46        9.14204700e+00       -2.84674900e-08    0.00   20.80
   31  157994.71        9.40736800e+00       -5.39408600e-08    0.00   20.80
   32  157994.96        9.70935300e+00       -4.92304600e-08    0.00   20.80
   33  157995.21        9.98608000e+00       -3.49752900e-08    0.00   20.80
   34  157995.52        1.03285300e+01       -3.85080900e-08    0.00   21.25
   35  157995.76        1.06054900e+01       -3.91278800e-08    0.00   21.25
   36  157996.01        1.09058500e+01       -1.13688640e-07    0.00   21.25
   37  157996.31        1.12280900e+01       -1.27509960e-07    0.00   20.81
   38  157996.65        1.15180900e+01       -7.83606000e-08    0.00   20.81
   39  157996.90        1.17918000e+01       -7.67491400e-08    0.00   20.81
   40  157997.14        1.20428000e+01       -1.33459940e-07    0.00   20.81
   41  157997.51        1.24139200e+01       -1.02532410e-07    0.00   21.26
   42  157997.77        1.26826800e+01       -1.01168710e-07    0.00   21.26
   43  157998.02        1.29687300e+01       -1.14246080e-07    0.00   21.26
   44  157998.36        1.33197700e+01       -9.96809600e-08    0.00   21.21
   45  157998.61        1.36038700e+01       -7.64388300e-08    0.00   21.21
   46  157998.86        1.38817200e+01       -8.46820400e-08    0.00   21.21
   47  157999.10        1.41536800e+01       -1.27819440e-07    0.00   21.21
   48  157999.47        1.44946000e+01       -1.04577310e-07    0.00   20.79
   49  157999.74        1.48064000e+01       -1.06560640e-07    0.00   20.79
   50  157999.99        1.50738300e+01       -1.10775210e-07    0.00   20.79
   51  158000.23        1.54003500e+01       -7.90419500e-08    0.00   20.79
   52  158000.56        1.57014800e+01       -8.80908900e-08    0.00   21.17
   53  158000.80        1.59752700e+01       -1.17530920e-07    0.00   21.17
   54  158001.05        1.62531300e+01       -1.37116300e-07    0.00   21.17
   55  158001.31        1.66186200e+01       -1.29802770e-07    0.00   20.92
   56  158001.60        1.69070100e+01       -7.14185300e-08    0.00   20.92
   57  158001.85        1.71863700e+01       -1.21373620e-07    0.00   20.92
   58  158002.09        1.74635900e+01       -1.40153270e-07    0.00   20.92
   59  158002.35        1.78135400e+01       -1.20691850e-07    0.00   20.97
   60  158002.62        1.81150000e+01       -1.14741870e-07    0.00   20.97
   61  158002.86        1.83670100e+01       -1.32157970e-07    0.00   20.97
   62  158003.12        1.86735200e+01       -9.47846200e-08    0.00   20.97
   63  158003.50        1.90301200e+01       -1.50317830e-07    0.00   20.86
   64  158003.78        1.92699100e+01       -1.61039950e-07    0.00   20.86
   65  158004.02        1.95636000e+01       -1.33273080e-07    0.00   20.86
   66  158004.30        1.99319200e+01       -9.66434600e-08    0.00   20.79
   67  158004.61        2.02209900e+01       -1.49573570e-07    0.00   20.79
   68  158004.85        2.04663400e+01       -1.34574640e-07    0.00   20.79
   69  158005.10        2.07759700e+01       -7.47648600e-08    0.00   20.79
   70  158005.34        2.11307000e+01       -1.34450680e-07    0.00   21.24
   71  158005.61        2.13767600e+01       -1.30112150e-07    0.00   21.24
   72  158005.87        2.16731000e+01       -1.59924070e-07    0.00   21.24
   73  158006.11        2.19793400e+01       -1.49883460e-07    0.00   21.24
   74  158006.51        2.22834500e+01       -1.12138220e-07    0.00   20.91
   75  158006.76        2.25822900e+01       -1.28872570e-07    0.00   20.91
   76  158007.01        2.28766200e+01       -1.40958480e-07    0.00   20.91
   77  158007.26        2.32063200e+01       -1.27261110e-07    0.00   20.91
   78  158007.55        2.34990700e+01       -1.70522480e-07    0.00   21.25
   79  158007.81        2.37786500e+01       -1.50193360e-07    0.00   21.25
   80  158008.07        2.40632000e+01       -1.50503250e-07    0.00   21.25
   81  158008.41        2.44392200e+01       -1.42322020e-07    0.00   21.19
   82  158008.68        2.46797800e+01       -1.24286120e-07    0.00   21.19
   83  158008.93        2.49754200e+01       -1.52548560e-07    0.00   21.19
   84  158009.18        2.52862300e+01       -1.71576130e-07    0.00   21.19
   85  158009.47        2.55994600e+01       -1.61597370e-07    0.00   21.05
   86  158009.73        2.58893900e+01       -1.42817030e-07    0.00   21.05
   87  158009.97        2.61806300e+01       -1.70831030e-07    0.00   21.05
   88  158010.25        2.65097800e+01       -1.79508100e-07    0.00   21.05
   89  158010.59        2.67893800e+01       -1.63641450e-07    0.00   21.23
   90  158010.83        2.70726300e+01       -1.85334130e-07    0.00   21.23
   91  158011.09        2.73790200e+01       -1.68847700e-07    0.00   21.23
   92  158011.47        2.76993100e+01       -1.74549770e-07    0.00   20.80
   93  158011.73        2.79884900e+01       -2.04919520e-07    0.00   20.80
   94  158011.98        2.82750100e+01       -1.70273210e-07    0.00   20.80
   95  158012.25        2.86006200e+01       -1.58435210e-07    0.00   20.80
   96  158012.53        2.88950000e+01       -1.59612810e-07    0.00   20.97
   97  158012.82        2.91728700e+01       -1.39531590e-07    0.00   20.97
   98  158013.06        2.94829100e+01       -1.85458090e-07    0.00   20.97
   99  158013.42        2.98014600e+01       -1.88619020e-07    0.00   21.19
  100  158013.78        3.00796500e+01       -2.24009080e-07    0.00   21.19
  101  158014.04        3.03789400e+01       -1.88123190e-07    0.00   21.19
  102  158014.29        3.06900200e+01       -2.07460670e-07    0.00   21.19
  103  158014.59        3.10076900e+01       -2.37458550e-07    0.00   20.78
  104  158014.85        3.12869400e+01       -2.01510670e-07    0.00   20.78
  105  158015.11        3.16001300e+01       -2.10125770e-07    0.00   20.78
  106  158015.39        3.19280600e+01       -2.35909060e-07    0.00   21.24
  107  158015.65        3.21951300e+01       -1.85334080e-07    0.00   21.24
  108  158015.90        3.24971100e+01       -1.97791840e-07    0.00   21.24
  109  158016.15        3.28088300e+01       -1.70768960e-07    0.00   21.24
  110  158016.55        3.30913100e+01       -1.65004900e-07    0.00   20.80
  111  158016.82        3.34009200e+01       -1.68971570e-07    0.00   20.80
  112  158017.07        3.37045400e+01       -1.80561660e-07    0.00   20.80
  113  158017.42        3.40359300e+01       -1.87503310e-07    0.00   20.99
  114  158017.69        3.43037300e+01       -1.40151290e-07    0.00   20.99
  115  158017.93        3.46054700e+01       -1.41824720e-07    0.00   20.99
  116  158018.17        3.48944500e+01       -1.37362230e-07    0.00   20.99
  117  158018.53        3.52436100e+01       -1.49324190e-07    0.00   20.82
  118  158018.78        3.55026200e+01       -1.72194480e-07    0.00   20.82
  119  158019.02        3.58100300e+01       -1.38105980e-07    0.00   20.82
  120  158019.35        3.61537700e+01       -1.30482550e-07    0.00   20.82
  121  158019.65        3.64000700e+01       -1.41142950e-07    0.00   20.79
  122  158019.91        3.67159600e+01       -1.02282070e-07    0.00   20.79
  123  158020.15        3.70242000e+01       -5.09014000e-08    0.00   20.79
  124  158020.51        3.73344600e+01       -1.89821700e-08    0.00   21.24
  125  158020.76        3.76203900e+01        1.39907100e-08    0.00   21.24
  126  158021.01        3.79318300e+01        2.24198600e-08    0.00   21.24
  127  158021.33        3.82562100e+01        9.38815500e-08    0.00   21.24
  128  158021.61        3.85430300e+01        1.85671520e-07    0.00   20.80
  129  158021.86        3.88200100e+01        2.17218010e-07    0.00   20.80
  130  158022.11        3.91176700e+01        2.71945490e-07    0.00   20.80
  131  158022.46        3.94438400e+01        4.03898860e-07    0.00   20.99
  132  158022.75        3.97482000e+01        4.86145030e-07    0.00   20.99
  133  158022.99        4.00022300e+01        5.53826140e-07    0.00   20.99
  134  158023.26        4.03533600e+01        7.64182980e-07    0.00   20.99
  135  158023.51        4.05784300e+01        9.29233140e-07    0.00   21.18
  136  158023.76        4.09022500e+01        1.09192811e-06    0.00   21.18
  137  158024.02        4.11922500e+01        1.36159888e-06    0.00   21.18
  138  158024.35        4.14824600e+01        1.61106449e-06    0.00   20.79
  139  158024.66        4.18096000e+01        2.08080358e-06    0.00   20.79
  140  158024.91        4.20875200e+01        2.52314794e-06    0.00   20.79
  141  158025.15        4.23541200e+01        2.88163467e-06    0.00   20.79
  142  158025.48        4.27207700e+01        4.15239077e-06    0.00   21.25
  143  158025.73        4.29925100e+01        5.21043483e-06    0.00   21.25
  144  158025.97        4.32949700e+01        5.33191373e-06    0.00   21.25
  145  158026.24        4.36218300e+01        7.06664486e-06    0.00   21.25
  146  158026.53        4.39219700e+01        8.49761677e-06    0.00   20.81
  147  158026.77        4.41935300e+01        9.90664807e-06    0.00   20.81
  148  158027.02        4.44693700e+01        1.19073931e-05    0.00   20.81
  149  158027.30        4.48419800e+01        1.41464443e-05    0.00   21.01
  150  158027.60        4.51321900e+01        1.64857803e-05    0.00   21.01
  151  158027.86        4.53938800e+01        2.03065387e-05    0.00   21.01

File: data/figure9/Ic_2021-10-06_18-46-42403935_Anneal196.txt
# Ic = 38.63 A, n = 28.48 , Tavg = 0.00 K, Anneal196_00K___3600s
#idx    t_s     iHTS_A                vHTS_V                tHTS_K  tTAR_K
    0  158165.55        1.10001900e-01       -5.74111504e-08    0.00   21.25
    1  158165.81        3.86690200e-01       -1.03895403e-07    0.00   21.25
    2  158166.06        6.68950500e-01       -8.82766944e-08    0.00   21.25
    3  158166.44        1.01770500e+00       -1.21807335e-07    0.00   20.81
    4  158166.73        1.27130500e+00       -7.50131874e-08    0.00   20.81
    5  158166.99        1.56391200e+00       -4.40856654e-08    0.00   20.81
    6  158167.25        1.92427300e+00       -7.21621534e-08    0.00   20.81
    7  158167.54        2.21578600e+00       -8.07152554e-08    0.00   21.02
    8  158167.82        2.49532800e+00       -5.27007464e-08    0.00   21.02
    9  158168.06        2.77444700e+00       -6.28033244e-08    0.00   21.02
   10  158168.31        3.13624300e+00       -9.53423004e-08    0.00   21.09
   11  158168.60        3.42957300e+00       -1.06560500e-07    0.00   21.09
   12  158168.89        3.67669400e+00       -9.34209514e-08    0.00   21.09
   13  158169.14        3.98748500e+00       -1.15113492e-07    0.00   21.09
   14  158169.47        4.32906500e+00       -1.07799828e-07    0.00   20.79
   15  158169.72        4.60916600e+00       -1.03213351e-07    0.00   20.79
   16  158169.97        4.88318500e+00       -1.08853442e-07    0.00   20.79
   17  158170.22        5.21686900e+00       -8.23883994e-08    0.00   20.79
   18  158170.48        5.54485300e+00       -1.21125289e-07    0.00   21.24
   19  158170.73        5.81268600e+00       -1.05568554e-07    0.00   21.24
   20  158170.98        6.10296300e+00       -9.21810844e-08    0.00   21.24
   21  158171.23        6.43862000e+00       -1.29182562e-07    0.00   21.24
   22  158171.54        6.76122900e+00       -1.29058604e-07    0.00   20.86
   23  158171.84        7.01303800e+00       -9.75112814e-08    0.00   20.86
   24  158172.08        7.32380200e+00       -1.31413806e-07    0.00   20.86
   25  158172.33        7.68282200e+00       -1.40276807e-07    0.00   21.01
   26  158172.57        7.94377500e+00       -1.49449702e-07    0.00   21.01
   27  158172.81        8.22381500e+00       -1.11518540e-07    0.00   21.01
   28  158173.06        8.52660000e+00       -1.13315932e-07    0.00   21.01
   29  158173.37        8.87800300e+00       -1.38355457e-07    0.00   21.16
   30  158173.62        9.14445000e+00       -1.44429401e-07    0.00   21.16
   31  158173.86        9.39584800e+00       -1.42693989e-07    0.00   21.16
   32  158174.11        9.73002400e+00       -1.75109018e-07    0.00   21.16
   33  158174.36        1.00359700e+01       -1.25711736e-07    0.00   20.78
   34  158174.62        1.03469100e+01       -1.12138330e-07    0.00   20.78
   35  158174.86        1.05968100e+01       -9.86889164e-08    0.00   20.78
   36  158175.11        1.09267100e+01       -1.21993172e-07    0.00   20.78
   37  158175.44        1.12296300e+01       -1.52858905e-07    0.00   21.25
   38  158175.69        1.15036000e+01       -1.24410545e-07    0.00   21.25
   39  158175.94        1.18021800e+01       -1.11828809e-07    0.00   21.25
   40  158176.19        1.20772600e+01       -1.44863614e-07    0.00   21.25
   41  158176.51        1.23683500e+01       -1.71018751e-07    0.00   20.86
   42  158176.78        1.26934700e+01       -1.52982863e-07    0.00   20.86
   43  158177.02        1.29976000e+01       -1.43376118e-07    0.00   20.86
   44  158177.31        1.32666300e+01       -1.26269915e-07    0.00   20.86
   45  158177.56        1.36151600e+01       -1.68415633e-07    0.00   21.02
   46  158177.82        1.38925900e+01       -1.38293841e-07    0.00   21.02
   47  158178.07        1.41463800e+01       -1.30050634e-07    0.00   21.02
   48  158178.41        1.45183800e+01       -1.54036506e-07    0.00   21.15
   49  158178.71        1.47852600e+01       -1.94322853e-07    0.00   21.15
   50  158178.96        1.50886500e+01       -1.87381206e-07    0.00   21.15
   51  158179.21        1.53692200e+01       -1.87071311e-07    0.00   21.15
   52  158179.47        1.57040500e+01       -1.64325019e-07    0.00   20.79
   53  158179.72        1.59970900e+01       -1.35194891e-07    0.00   20.79
   54  158179.97        1.62616500e+01       -1.48954228e-07    0.00   20.79
   55  158180.23        1.66037500e+01       -1.58437014e-07    0.00   20.79
   56  158180.53        1.68782400e+01       -1.96616076e-07    0.00   21.23
   57  158180.78        1.71997500e+01       -1.79881790e-07    0.00   21.23
   58  158181.02        1.74760600e+01       -1.60296578e-07    0.00   21.23
   59  158181.32        1.78288800e+01       -1.80935761e-07    0.00   20.86
   60  158181.65        1.81315400e+01       -1.62775923e-07    0.00   20.86
   61  158181.89        1.83775600e+01       -1.43128590e-07    0.00   20.86
   62  158182.14        1.86603200e+01       -1.97732061e-07    0.00   20.86
   63  158182.40        1.90406600e+01       -1.72940474e-07    0.00   21.00
   64  158182.64        1.93065600e+01       -1.53169183e-07    0.00   21.00
   65  158182.90        1.95844100e+01       -1.36001009e-07    0.00   21.00
   66  158183.15        1.98857100e+01       -1.58871248e-07    0.00   21.00
   67  158183.48        2.02326500e+01       -1.88621152e-07    0.00   21.16
   68  158183.74        2.05236600e+01       -2.03744020e-07    0.00   21.16
   69  158183.98        2.07879600e+01       -1.80006076e-07    0.00   21.16
   70  158184.29        2.11567800e+01       -2.12483055e-07    0.00   21.16
   71  158184.66        2.14092800e+01       -2.04053915e-07    0.00   20.78
   72  158184.91        2.16853100e+01       -1.57755627e-07    0.00   20.78
   73  158185.15        2.19919600e+01       -1.76597233e-07    0.00   20.78
   74  158185.45        2.23340900e+01       -2.02628399e-07    0.00   21.24
   75  158185.71        2.25860700e+01       -2.08516401e-07    0.00   21.24
   76  158185.95        2.28889900e+01       -2.12421076e-07    0.00   21.24
   77  158186.19        2.31976400e+01       -2.18309078e-07    0.00   21.24
   78  158186.47        2.35177400e+01       -1.96182586e-07    0.00   20.85
   79  158186.72        2.38106800e+01       -2.23205520e-07    0.00   20.85
   80  158186.97        2.40951500e+01       -2.07277129e-07    0.00   20.85
   81  158187.21        2.44091500e+01       -1.93703937e-07    0.00   20.85
   82  158187.47        2.47181300e+01       -2.32812640e-07    0.00   21.01
   83  158187.72        2.50125700e+01       -2.18247592e-07    0.00   21.01
   84  158187.97        2.53009000e+01       -2.65847408e-07    0.00   21.01
   85  158188.21        2.55528500e+01       -2.38948554e-07    0.00   21.01
   86  158188.50        2.59152600e+01       -2.14590836e-07    0.00   21.15
   87  158188.77        2.61912100e+01       -1.91596654e-07    0.00   21.15
   88  158189.02        2.64945800e+01       -2.01575261e-07    0.00   21.15
   89  158189.30        2.68229900e+01       -2.28102242e-07    0.00   20.78
   90  158189.56        2.71124500e+01       -2.76941636e-07    0.00   20.78
   91  158189.81        2.73933500e+01       -2.65103661e-07    0.00   20.78
   92  158190.06        2.76669900e+01       -2.94977503e-07    0.00   20.78
   93  158190.49        2.79848100e+01       -2.69876038e-07    0.00   21.23
   94  158190.75        2.83136500e+01       -2.39320427e-07    0.00   21.23
   95  158190.99        2.85977600e+01       -2.33432429e-07    0.00   21.23
   96  158191.25        2.88908300e+01       -2.95783229e-07    0.00   21.23
   97  158191.58        2.92214900e+01       -2.93737925e-07    0.00   20.80
   98  158191.83        2.94981000e+01       -2.84255149e-07    0.00   20.80
   99  158192.07        2.97729100e+01       -2.79234856e-07    0.00   20.80
  100  158192.31        3.01433800e+01       -2.38886575e-07    0.00   21.00
  101  158192.82        3.04494500e+01       -2.77747173e-07    0.00   21.00
  102  158193.09        3.07098500e+01       -2.48307037e-07    0.00   21.00
  103  158193.42        3.10337700e+01       -2.39877864e-07    0.00   21.15
  104  158193.70        3.12973200e+01       -2.67706416e-07    0.00   21.15
  105  158193.94        3.16133900e+01       -2.81341787e-07    0.00   21.15
  106  158194.18        3.18959100e+01       -3.12145329e-07    0.00   21.15
  107  158194.54        3.22442000e+01       -2.70681406e-07    0.00   20.77
  108  158194.79        3.25093400e+01       -3.03716191e-07    0.00   20.77
  109  158195.05        3.27981400e+01       -3.47411357e-07    0.00   20.77
  110  158195.32        3.31522600e+01       -2.91320399e-07    0.00   21.24
  111  158195.62        3.34446700e+01       -2.77003260e-07    0.00   21.24
  112  158195.87        3.36991900e+01       -2.90638631e-07    0.00   21.24
  113  158196.11        3.40021300e+01       -2.65475174e-07    0.00   21.24
  114  158196.47        3.43422800e+01       -2.57851762e-07    0.00   20.84
  115  158196.71        3.46215800e+01       -2.48307002e-07    0.00   20.84
  116  158196.97        3.49203600e+01       -2.21222197e-07    0.00   20.84
  117  158197.22        3.52099000e+01       -2.77623049e-07    0.00   20.84
  118  158197.51        3.55225700e+01       -2.81527724e-07    0.00   21.24
  119  158197.78        3.58280900e+01       -2.23453440e-07    0.00   21.24
  120  158198.03        3.61097200e+01       -1.96740509e-07    0.00   21.24
  121  158198.31        3.64120000e+01       -2.15706070e-07    0.00   21.24
  122  158198.61        3.67657800e+01       -1.77960785e-07    0.00   21.14
  123  158198.86        3.70443400e+01       -1.60792347e-07    0.00   21.14
  124  158199.11        3.72963800e+01       -1.28996949e-07    0.00   21.14
  125  158199.44        3.76587900e+01       -7.59429264e-08    0.00   20.78
  126  158199.70        3.79443500e+01       -6.36710844e-08    0.00   20.78
  127  158199.94        3.82166800e+01       -1.68769394e-08    0.00   20.78
  128  158200.20        3.85336300e+01        7.03894916e-08    0.00   20.78
  129  158200.45        3.88618900e+01        1.09808136e-07    0.00   21.23
  130  158200.70        3.91198200e+01        1.81455860e-07    0.00   21.23
  131  158200.94        3.94085700e+01        2.74796235e-07    0.00   21.23
  132  158201.18        3.97166000e+01        3.32188785e-07    0.00   21.23
  133  158201.51        4.00203400e+01        5.47255915e-07    0.00   20.80
  134  158201.76        4.03090200e+01        6.92100835e-07    0.00   20.80
  135  158202.02        4.06078700e+01        8.23434335e-07    0.00   20.80
  136  158202.42        4.09525300e+01        9.92079195e-07    0.00   21.01
  137  158202.68        4.12330800e+01        1.31932830e-06    0.00   21.01
  138  158202.92        4.14962400e+01        1.51871474e-06    0.00   21.01
  139  158203.17        4.17798100e+01        1.85488884e-06    0.00   21.01
  140  158203.51        4.21367400e+01        2.30119961e-06    0.00   21.14
  141  158203.77        4.23838100e+01        2.87611680e-06    0.00   21.14
  142  158204.01        4.26918100e+01        3.33600097e-06    0.00   21.14
  143  158204.36        4.30453500e+01        4.60229389e-06    0.00   20.78
  144  158204.61        4.33472800e+01        5.77412946e-06    0.00   20.78
  145  158204.85        4.35677900e+01        6.88305747e-06    0.00   20.78
  146  158205.09        4.38885500e+01        7.08176209e-06    0.00   20.78
  147  158205.36        4.42499100e+01        9.89920274e-06    0.00   21.24
  148  158205.62        4.45083500e+01        1.16105045e-05    0.00   21.24
  149  158205.86        4.47968400e+01        1.35364394e-05    0.00   21.24
  150  158206.11        4.50954700e+01        1.63385092e-05    0.00   21.24
  151  158206.48        4.54311600e+01        1.95409013e-05    0.00   20.84
  152  158206.74        4.57183500e+01        2.29141693e-05    0.00   20.84

File: data/figure9/Ic_2021-10-06_23-45-28798099_Anneal202.txt
# Ic = 38.73 A, n = 29.27 , Tavg = 0.00 K, Anneal202_00K___3600s
#idx    t_s     iHTS_A                vHTS_V                tHTS_K  tTAR_K
    0  176091.33        8.64873000e-02        4.24680010e-08    0.00   21.27
    1  176091.67        3.83977400e-01        7.28377010e-08    0.00   21.13
    2  176091.92        6.27813200e-01        6.06898210e-08    0.00   21.13
    3  176092.17        9.48675300e-01        1.52592210e-08    0.00   21.13
    4  176092.55        1.27893900e+00        4.60008010e-08    0.00   20.84
    5  176092.80        1.52631700e+00        6.32309610e-08    0.00   20.84
    6  176093.04        1.83316000e+00        5.87684710e-08    0.00   20.84
    7  176093.35        2.19556700e+00        3.45346910e-08    0.00   21.27
    8  176093.64        2.46134700e+00        1.30899610e-08    0.00   21.27
    9  176093.88        2.74358600e+00       -1.32511090e-08    0.00   21.27
   10  176094.13        3.04625500e+00       -1.53707900e-09    0.00   21.27
   11  176094.47        3.39304700e+00        3.99888410e-08    0.00   20.83
   12  176094.71        3.64311200e+00        2.77789810e-08    0.00   20.83
   13  176094.95        3.94697100e+00        1.92878610e-08    0.00   20.83
   14  176095.22        4.26177200e+00        4.78478100e-09    0.00   20.83
   15  176095.54        4.59829400e+00       -8.55309000e-10    0.00   21.12
   16  176095.80        4.85184600e+00        5.03269100e-09    0.00   21.12
   17  176096.04        5.16168900e+00        5.59050100e-09    0.00   21.12
   18  176096.28        5.53102500e+00        1.24701710e-08    0.00   21.13
   19  176096.53        5.78803500e+00        1.67467210e-08    0.00   21.13
   20  176096.77        6.07086800e+00        1.72425510e-08    0.00   21.13
   21  176097.03        6.37627700e+00       -1.97092900e-09    0.00   21.13
   22  176097.36        6.74508700e+00        1.32139210e-08    0.00   20.84
   23  176097.61        7.00948300e+00       -1.78499900e-09    0.00   20.84
   24  176097.86        7.28541300e+00       -3.94682190e-08    0.00   20.84
   25  176098.10        7.60071900e+00       -6.82884490e-08    0.00   20.84
   26  176098.52        7.91866000e+00       -7.18832290e-08    0.00   21.28
   27  176098.79        8.18971400e+00       -5.82478490e-08    0.00   21.28
   28  176099.03        8.49333100e+00       -3.51296890e-08    0.00   21.28
   29  176099.30        8.78836200e+00       -9.69224490e-08    0.00   21.28
   30  176099.59        9.10721000e+00       -5.84949590e-08    0.00   20.83
   31  176099.85        9.38274100e+00       -2.06255790e-08    0.00   20.83
   32  176100.09        9.68185600e+00       -2.49021290e-08    0.00   20.83
   33  176100.39        1.00014800e+01       -1.77745490e-08    0.00   21.12
   34  176100.68        1.02811400e+01       -6.24614190e-08    0.00   21.12
   35  176100.93        1.05786700e+01       -5.50239390e-08    0.00   21.12
   36  176101.19        1.08818200e+01       -3.13479490e-08    0.00   21.12
   37  176101.51        1.11495100e+01       -6.69858890e-08    0.00   21.13
   38  176101.78        1.14693100e+01       -6.51265190e-08    0.00   21.13
   39  176102.03        1.17685600e+01       -6.89072390e-08    0.00   21.13
   40  176102.38        1.20884000e+01       -9.82233090e-08    0.00   20.84
   41  176102.68        1.23881200e+01       -1.07272249e-07    0.00   20.84
   42  176102.93        1.26586700e+01       -7.91957490e-08    0.00   20.84
   43  176103.19        1.29458700e+01       -6.06020490e-08    0.00   20.84
   44  176103.53        1.32762700e+01       -1.06900379e-07    0.00   21.27
   45  176103.77        1.35521400e+01       -8.62613590e-08    0.00   21.27
   46  176104.02        1.38566300e+01       -8.99181190e-08    0.00   21.27
   47  176104.27        1.41814300e+01       -8.96702090e-08    0.00   21.27
   48  176104.51        1.44705800e+01       -7.46093090e-08    0.00   20.83
   49  176104.79        1.47494000e+01       -9.64878990e-08    0.00   20.83
   50  176105.03        1.50508800e+01       -9.13436390e-08    0.00   20.83
   51  176105.29        1.53928900e+01       -9.63021790e-08    0.00   21.12
   52  176105.56        1.56698200e+01       -1.07272729e-07    0.00   21.12
   53  176105.83        1.59525200e+01       -9.48150090e-08    0.00   21.12
   54  176106.08        1.62292800e+01       -1.38758129e-07    0.00   21.12
   55  176106.43        1.65879500e+01       -1.44584149e-07    0.00   21.12
   56  176106.67        1.68529800e+01       -1.28717529e-07    0.00   21.12
   57  176106.91        1.71621600e+01       -1.44460189e-07    0.00   21.12
   58  176107.16        1.74209800e+01       -1.59273179e-07    0.00   21.12
   59  176107.55        1.77944500e+01       -1.63611709e-07    0.00   20.84
   60  176107.81        1.80660100e+01       -1.43654469e-07    0.00   20.84
   61  176108.07        1.83250500e+01       -1.67888259e-07    0.00   20.84
   62  176108.42        1.86873200e+01       -1.39377919e-07    0.00   21.27
   63  176108.68        1.89638000e+01       -1.31692519e-07    0.00   21.27
   64  176108.94        1.92396000e+01       -1.49170599e-07    0.00   21.27
   65  176109.18        1.95443900e+01       -1.61628379e-07    0.00   21.27
   66  176109.49        1.98864900e+01       -1.94291309e-07    0.00   20.83
   67  176109.74        2.01990600e+01       -2.14930319e-07    0.00   20.83
   68  176109.98        2.04361600e+01       -1.81895509e-07    0.00   20.83
   69  176110.24        2.07809400e+01       -1.55430479e-07    0.00   20.83
   70  176110.53        2.10899100e+01       -1.95035059e-07    0.00   21.12
   71  176110.79        2.13400900e+01       -1.94663189e-07    0.00   21.12
   72  176111.05        2.16518600e+01       -2.04269649e-07    0.00   21.12
   73  176111.32        2.19466400e+01       -1.96459719e-07    0.00   21.12
   74  176111.60        2.22999900e+01       -1.73588909e-07    0.00   21.12
   75  176111.87        2.25487700e+01       -1.93794079e-07    0.00   21.12
   76  176112.11        2.28358300e+01       -1.95281569e-07    0.00   21.12
   77  176112.44        2.32078500e+01       -2.41703879e-07    0.00   20.83
   78  176112.69        2.34500300e+01       -2.30299739e-07    0.00   20.83
   79  176112.94        2.37480900e+01       -1.90757099e-07    0.00   20.83
   80  176113.20        2.40584300e+01       -2.37303369e-07    0.00   20.83
   81  176113.54        2.44014100e+01       -2.80378809e-07    0.00   21.27
   82  176113.84        2.46511200e+01       -2.75296529e-07    0.00   21.27
   83  176114.08        2.49536200e+01       -2.32283069e-07    0.00   21.27
   84  176114.39        2.53158300e+01       -2.43129399e-07    0.00   20.82
   85  176114.66        2.55716400e+01       -2.51558549e-07    0.00   20.82
   86  176114.91        2.58484100e+01       -2.57942389e-07    0.00   20.82
   87  176115.15        2.61533000e+01       -2.68044979e-07    0.00   20.82
   88  176115.53        2.65066000e+01       -2.24287769e-07    0.00   21.11
   89  176115.79        2.67424600e+01       -2.62590819e-07    0.00   21.11
   90  176116.03        2.70383800e+01       -2.72445489e-07    0.00   21.11
   91  176116.29        2.73977200e+01       -2.48831469e-07    0.00   21.11
   92  176116.54        2.76655000e+01       -2.83043909e-07    0.00   21.12
   93  176116.79        2.79240200e+01       -3.21718839e-07    0.00   21.12
   94  176117.04        2.82504500e+01       -2.99840549e-07    0.00   21.12
   95  176117.32        2.86105600e+01       -3.20046139e-07    0.00   20.83
   96  176117.62        2.88761900e+01       -3.48122929e-07    0.00   20.83
   97  176117.87        2.91438400e+01       -3.31078699e-07    0.00   20.83
   98  176118.11        2.94552200e+01       -3.46449499e-07    0.00   20.83
   99  176118.50        2.97717000e+01       -3.08022509e-07    0.00   21.26
  100  176118.75        3.00683100e+01       -2.91288179e-07    0.00   21.26
  101  176118.99        3.03534000e+01       -3.12732919e-07    0.00   21.26
  102  176119.25        3.06744100e+01       -3.19860499e-07    0.00   21.26
  103  176119.68        3.09888200e+01       -2.80689769e-07    0.00   20.82
  104  176119.92        3.12639600e+01       -3.02940229e-07    0.00   20.82
  105  176120.16        3.15502000e+01       -3.37586499e-07    0.00   20.82
  106  176120.52        3.18853400e+01       -3.46511479e-07    0.00   21.10
  107  176120.78        3.21675700e+01       -2.83850699e-07    0.00   21.10
  108  176121.03        3.24700200e+01       -3.22401639e-07    0.00   21.10
  109  176121.36        3.28352000e+01       -3.34673489e-07    0.00   21.12
  110  176121.61        3.30977100e+01       -3.51965629e-07    0.00   21.12
  111  176121.86        3.33720500e+01       -3.25934439e-07    0.00   21.12
  112  176122.10        3.36835500e+01       -3.06968869e-07    0.00   21.12
  113  176122.53        3.40108200e+01       -3.55374479e-07    0.00   20.82
  114  176122.82        3.42766600e+01       -3.59031239e-07    0.00   20.82
  115  176123.07        3.45755400e+01       -3.63742529e-07    0.00   20.82
  116  176123.52        3.49176100e+01       -3.04553329e-07    0.00   21.26
  117  176123.78        3.51771500e+01       -3.63185589e-07    0.00   21.26
  118  176124.02        3.54852100e+01       -3.19614389e-07    0.00   21.26
  119  176124.32        3.58234600e+01       -3.03623819e-07    0.00   21.26
  120  176124.65        3.61057200e+01       -2.93149379e-07    0.00   20.82
  121  176124.90        3.63794000e+01       -2.57449509e-07    0.00   20.82
  122  176125.15        3.66708500e+01       -2.41954769e-07    0.00   20.82
  123  176125.40        3.70502000e+01       -2.54536499e-07    0.00   21.10
  124  176125.64        3.73154600e+01       -2.58751059e-07    0.00   21.10
  125  176125.89        3.75998100e+01       -2.26274099e-07    0.00   21.10
  126  176126.14        3.78798900e+01       -1.64481089e-07    0.00   21.10
  127  176126.49        3.82146700e+01       -1.33491619e-07    0.00   21.13
  128  176126.74        3.85329900e+01       -7.80824390e-08    0.00   21.13
  129  176126.99        3.87969000e+01       -1.84586890e-08    0.00   21.13
  130  176127.23        3.91538800e+01        4.43879610e-08    0.00   21.13
  131  176127.53        3.94168500e+01        2.22701381e-07    0.00   20.83
  132  176127.82        3.96862000e+01        3.51059781e-07    0.00   20.83
  133  176128.07        3.99792700e+01        3.88061211e-07    0.00   20.83
  134  176128.35        4.03212300e+01        5.01668611e-07    0.00   20.83
  135  176128.68        4.06056800e+01        7.52063551e-07    0.00   21.27
  136  176128.94        4.08667900e+01        9.65023731e-07    0.00   21.27
  137  176129.18        4.11533500e+01        1.20413907e-06    0.00   21.27
  138  176129.43        4.14832900e+01        1.40866992e-06    0.00   20.83
  139  176129.70        4.17649800e+01        1.81835091e-06    0.00   20.83
  140  176129.95        4.20612900e+01        2.23664699e-06    0.00   20.83
  141  176130.19        4.23237600e+01        2.60728123e-06    0.00   20.83
  142  176130.52        4.26882700e+01        3.95241082e-06    0.00   21.11
  143  176130.77        4.29561800e+01        4.20757824e-06    0.00   21.11
  144  176131.02        4.32715600e+01        5.43934828e-06    0.00   21.11
  145  176131.32        4.36033200e+01        6.75516180e-06    0.00   21.13
  146  176131.63        4.38899900e+01        8.15408911e-06    0.00   21.13
  147  176131.88        4.41792900e+01        9.39329665e-06    0.00   21.13
  148  176132.13        4.44438700e+01        1.15267367e-05    0.00   21.13
  149  176132.39        4.47896500e+01        1.35072126e-05    0.00   20.84
  150  176132.68        4.50617500e+01        1.66753915e-05    0.00   20.84
  151  176132.93        4.53697900e+01        1.97077124e-05    0.00   20.84
  152  176133.18        4.56527300e+01        2.36774031e-05    0.00   20.84
