Repository: shortlab/2024-CryoHTS-Facility

# 2024-CryoHTS-Facility
Data repository for Alexis' RSI paper on the cryogenic HTS irradiation facility

File: data/figure9/Ic_2021-10-06_23-50-00390666_Anneal202.txt
# Ic = 38.54 A, n = 27.99 , Tavg = 0.00 K, Anneal202_00K___3600s
#idx    t_s     iHTS_A                vHTS_V                tHTS_K  tTAR_K
    0  176362.59        1.07004000e-01        5.29483280e-08    0.00   21.21
    1  176362.86        3.85025900e-01        1.78684340e-08    0.00   21.21
    2  176363.10        6.43738500e-01        1.37158670e-08    0.00   21.21
    3  176363.45        1.01322200e+00       -1.44224230e-08    0.00   21.21
    4  176363.70        1.28955100e+00       -1.71680800e-09    0.00   21.29
    5  176363.95        1.55681300e+00       -2.02484120e-08    0.00   21.29
    6  176364.19        1.86853800e+00        3.75156530e-08    0.00   21.29
    7  176364.48        2.21197500e+00        5.67910010e-08    0.00   21.29
    8  176364.77        2.49227400e+00        1.74345210e-08    0.00   20.78
    9  176365.01        2.77136000e+00        1.04928650e-08    0.00   20.78
   10  176365.31        3.13085100e+00       -2.82437870e-08    0.00   20.78
   11  176365.57        3.42605500e+00        8.63349300e-09    0.00   21.21
   12  176365.84        3.67818800e+00        4.91675130e-08    0.00   21.21
   13  176366.08        3.98462000e+00       -1.36788110e-08    0.00   21.21
   14  176366.50        4.32934800e+00       -2.32235190e-08    0.00   21.21
   15  176366.76        4.60751700e+00       -8.96843500e-09    0.00   21.05
   16  176367.00        4.88089900e+00        1.76823720e-08    0.00   21.05
   17  176367.26        5.24004300e+00       -1.13856020e-08    0.00   21.05
   18  176367.60        5.54705300e+00        9.00536500e-09    0.00   20.93
   19  176367.86        5.79640700e+00       -1.40506820e-08    0.00   20.93
   20  176368.10        6.10134000e+00       -5.37170010e-08    0.00   20.93
   21  176368.51        6.44517500e+00       -8.53880740e-08    0.00   20.93
   22  176368.76        6.72794600e+00       -2.81818080e-08    0.00   21.28
   23  176369.02        7.00246700e+00       -2.13641600e-08    0.00   21.28
   24  176369.32        7.31072600e+00       -2.42771550e-08    0.00   21.28
   25  176369.60        7.66546700e+00       -8.78250000e-09    0.00   20.86
   26  176369.87        7.90852200e+00       -1.38027680e-08    0.00   20.86
   27  176370.13        8.19901700e+00       -4.31186570e-08    0.00   20.86
   28  176370.48        8.56086900e+00       -3.59291290e-08    0.00   21.07
   29  176370.76        8.84038700e+00       -3.43176460e-08    0.00   21.07
   30  176371.01        9.10848700e+00       -5.43986890e-08    0.00   21.07
   31  176371.28        9.45668000e+00       -4.39243030e-08    0.00   21.07
   32  176371.56        9.75967500e+00       -4.72091690e-08    0.00   21.06
   33  176371.81        1.00078300e+01       -5.74356410e-08    0.00   21.06
   34  176372.06        1.03106100e+01       -1.42365450e-08    0.00   21.06
   35  176372.45        1.06559800e+01       -3.10327500e-08    0.00   20.83
   36  176372.73        1.09442200e+01       -5.64439830e-08    0.00   20.83
   37  176372.97        1.11974400e+01       -8.16073040e-08    0.00   20.83
   38  176373.22        1.14846900e+01       -9.26394940e-08    0.00   20.83
   39  176373.52        1.18385200e+01       -1.04725324e-07    0.00   21.23
   40  176373.76        1.20866600e+01       -6.45012030e-08    0.00   21.23
   41  176374.01        1.23625600e+01       -4.98742500e-08    0.00   21.23
   42  176374.30        1.27344300e+01       -7.58432940e-08    0.00   21.23
   43  176374.61        1.30362900e+01       -9.20197040e-08    0.00   20.79
   44  176374.85        1.32619400e+01       -9.37551140e-08    0.00   20.79
   45  176375.09        1.35897900e+01       -7.83844140e-08    0.00   20.79
   46  176375.45        1.39368200e+01       -5.65059620e-08    0.00   21.16
   47  176375.70        1.41704100e+01       -5.33450520e-08    0.00   21.16
   48  176375.94        1.44733600e+01       -6.49970320e-08    0.00   21.16
   49  176376.19        1.47775600e+01       -1.15323664e-07    0.00   21.16
   50  176376.47        1.50873900e+01       -1.21955254e-07    0.00   21.16
   51  176376.72        1.53841900e+01       -1.01626054e-07    0.00   21.07
   52  176376.96        1.56772700e+01       -9.24531540e-08    0.00   21.07
   53  176377.20        1.59833800e+01       -1.17120624e-07    0.00   21.07
   54  176377.55        1.63121600e+01       -7.93756740e-08    0.00   20.96
   55  176377.79        1.65777600e+01       -9.80312240e-08    0.00   20.96
   56  176378.04        1.68853600e+01       -1.31313724e-07    0.00   20.96
   57  176378.32        1.72433600e+01       -1.14951374e-07    0.00   20.96
   58  176378.61        1.75184100e+01       -8.89203740e-08    0.00   21.25
   59  176378.85        1.77867900e+01       -1.27471054e-07    0.00   21.25
   60  176379.11        1.80960600e+01       -9.09036840e-08    0.00   21.25
   61  176379.55        1.83706200e+01       -9.66676940e-08    0.00   20.75
   62  176379.80        1.86894900e+01       -1.29330414e-07    0.00   20.75
   63  176380.04        1.89939200e+01       -1.34598594e-07    0.00   20.75
   64  176380.35        1.92707000e+01       -1.07266034e-07    0.00   20.75
   65  176380.67        1.96193100e+01       -7.72064240e-08    0.00   21.21
   66  176380.91        1.98886800e+01       -9.52421840e-08    0.00   21.21
   67  176381.16        2.01738800e+01       -1.07823844e-07    0.00   21.21
   68  176381.52        2.05276200e+01       -9.27010640e-08    0.00   20.94
   69  176381.78        2.07915200e+01       -9.59859340e-08    0.00   20.94
   70  176382.02        2.10953200e+01       -1.22078914e-07    0.00   20.94
   71  176382.30        2.14266500e+01       -1.41416394e-07    0.00   20.94
   72  176382.62        2.17186500e+01       -1.85793504e-07    0.00   20.91
   73  176382.87        2.19941600e+01       -1.46313364e-07    0.00   20.91
   74  176383.13        2.23011300e+01       -1.14022494e-07    0.00   20.91
   75  176383.47        2.26205700e+01       -1.16129764e-07    0.00   21.21
   76  176383.72        2.29095000e+01       -9.95814740e-08    0.00   21.21
   77  176383.97        2.32016400e+01       -1.21212014e-07    0.00   21.21
   78  176384.22        2.34894900e+01       -1.20902124e-07    0.00   21.21
   79  176384.53        2.38230700e+01       -1.72096484e-07    0.00   20.76
   80  176384.82        2.41002400e+01       -1.74203764e-07    0.00   20.76
   81  176385.08        2.44079400e+01       -1.52635194e-07    0.00   20.76
   82  176385.45        2.47376900e+01       -1.56044014e-07    0.00   21.25
   83  176385.71        2.49965300e+01       -1.60134604e-07    0.00   21.25
   84  176385.96        2.53053700e+01       -1.80215684e-07    0.00   21.25
   85  176386.21        2.55814000e+01       -1.46871174e-07    0.00   21.25
   86  176386.51        2.59253900e+01       -1.18980784e-07    0.00   20.98
   87  176386.77        2.61904900e+01       -1.69121514e-07    0.00   20.98
   88  176387.02        2.64940100e+01       -1.71538674e-07    0.00   20.98
   89  176387.30        2.68249600e+01       -1.65960604e-07    0.00   20.99
   90  176387.59        2.71153300e+01       -1.88892694e-07    0.00   20.99
   91  176387.85        2.73957300e+01       -1.85731784e-07    0.00   20.99
   92  176388.09        2.76694200e+01       -2.15047694e-07    0.00   20.99
   93  176388.41        2.80222800e+01       -2.00172864e-07    0.00   21.20
   94  176388.68        2.82902700e+01       -1.92363614e-07    0.00   21.20
   95  176388.93        2.86009700e+01       -2.00358864e-07    0.00   21.20
   96  176389.18        2.88778900e+01       -1.80153824e-07    0.00   21.20
   97  176389.54        2.92264300e+01       -1.74265844e-07    0.00   20.78
   98  176389.78        2.95071700e+01       -1.98065654e-07    0.00   20.78
   99  176390.03        2.97843800e+01       -2.04883304e-07    0.00   20.78
  100  176390.32        3.01460000e+01       -1.82199114e-07    0.00   21.20
  101  176390.67        3.04327100e+01       -1.71352854e-07    0.00   21.20
  102  176390.93        3.07089100e+01       -1.98871374e-07    0.00   21.20
  103  176391.18        3.09732000e+01       -2.18022774e-07    0.00   21.20
  104  176391.48        3.13371500e+01       -2.45789214e-07    0.00   20.90
  105  176391.76        3.16259400e+01       -2.19386304e-07    0.00   20.90
  106  176392.00        3.18959400e+01       -2.07672344e-07    0.00   20.90
  107  176392.27        3.22551500e+01       -2.49755844e-07    0.00   20.90
  108  176392.59        3.25401800e+01       -2.09779614e-07    0.00   20.94
  109  176392.86        3.28274100e+01       -1.96764104e-07    0.00   20.94
  110  176393.11        3.31079000e+01       -2.05317154e-07    0.00   20.94
  111  176393.48        3.34619700e+01       -2.21617544e-07    0.00   21.25
  112  176393.73        3.37538700e+01       -2.11267104e-07    0.00   21.25
  113  176393.98        3.40047400e+01       -2.26389874e-07    0.00   21.25
  114  176394.22        3.42972900e+01       -2.43123984e-07    0.00   21.25
  115  176394.52        3.46472100e+01       -1.97321624e-07    0.00   20.76
  116  176394.77        3.49279400e+01       -1.92239374e-07    0.00   20.76
  117  176395.02        3.52118900e+01       -1.97073704e-07    0.00   20.76
  118  176395.28        3.55586200e+01       -1.74141614e-07    0.00   20.76
  119  176395.63        3.58556500e+01       -1.47180904e-07    0.00   21.13
  120  176395.88        3.61099100e+01       -1.68067704e-07    0.00   21.13
  121  176396.13        3.64187000e+01       -1.83872254e-07    0.00   21.13
  122  176396.37        3.67769000e+01       -1.87157124e-07    0.00   20.90
  123  176396.62        3.70759500e+01       -1.31996144e-07    0.00   20.90
  124  176396.86        3.73263600e+01       -9.53667740e-08    0.00   20.90
  125  176397.11        3.76386700e+01       -4.75192650e-08    0.00   20.90
  126  176397.47        3.79888900e+01       -9.73311000e-10    0.00   20.85
  127  176397.72        3.82410500e+01        6.57776770e-08    0.00   20.85
  128  176397.98        3.85335700e+01        1.25401122e-07    0.00   20.85
  129  176398.22        3.88501600e+01        1.57320118e-07    0.00   20.85
  130  176398.48        3.91708500e+01        1.91036495e-07    0.00   21.25
  131  176398.74        3.94668900e+01        3.15427612e-07    0.00   21.25
  132  176398.98        3.97251200e+01        4.03065399e-07    0.00   21.25
  133  176399.25        4.00616700e+01        5.17973865e-07    0.00   21.25
  134  176399.66        4.03382900e+01        7.39547984e-07    0.00   21.25
  135  176399.91        4.06024200e+01        8.80302026e-07    0.00   20.74
  136  176400.16        4.08878200e+01        9.80584070e-07    0.00   20.74
  137  176400.48        4.12406900e+01        1.33008372e-06    0.00   21.16
  138  176400.73        4.15312600e+01        1.67301358e-06    0.00   21.16
  139  176400.98        4.17949700e+01        1.92384264e-06    0.00   21.16
  140  176401.25        4.21304700e+01        2.25121578e-06    0.00   21.16
  141  176401.55        4.24224100e+01        2.74425881e-06    0.00   21.00
  142  176401.84        4.27006200e+01        3.95284952e-06    0.00   21.00
  143  176402.08        4.30079100e+01        4.89313308e-06    0.00   21.00
  144  176402.32        4.33801000e+01        4.99973698e-06    0.00   20.88
  145  176402.67        4.36332900e+01        6.39135169e-06    0.00   20.88
  146  176402.92        4.38964300e+01        7.90667649e-06    0.00   20.88
  147  176403.18        4.42077600e+01        9.35016761e-06    0.00   20.88
  148  176403.53        4.45151400e+01        1.14842908e-05    0.00   21.23
  149  176403.81        4.47958600e+01        1.37546439e-05    0.00   21.23
  150  176404.05        4.51066800e+01        1.60694978e-05    0.00   21.23
  151  176404.30        4.54660900e+01        1.87942189e-05    0.00   20.76
  152  176404.62        4.56934500e+01        2.48946264e-05    0.00   20.76

File: data/figure9/Ic_2021-10-07_20-50-17763730_Anneal226.txt
# Ic = 39.22 A, n = 31.22 , Tavg = 0.00 K, Anneal226_00K___3600s
#idx    t_s     iHTS_A                vHTS_V                tHTS_K  tTAR_K
    0  251980.36        9.14715400e-02       -1.85000670e-07    0.00   20.99
    1  251980.62        3.82165400e-01       -2.32972370e-07    0.00   20.99
    2  251980.87        6.41007800e-01       -3.28233870e-07    0.00   20.99
    3  251981.11        9.51303400e-01       -2.27146370e-07    0.00   20.99
    4  251981.46        1.29885700e+00       -2.69849770e-07    0.00   20.86
    5  251981.72        1.54243300e+00       -2.99103770e-07    0.00   20.86
    6  251981.97        1.84827500e+00       -2.26836470e-07    0.00   20.86
    7  251982.31        2.22810100e+00       -2.73010670e-07    0.00   21.06
    8  251982.60        2.47145100e+00       -2.73010670e-07    0.00   21.06
    9  251982.84        2.75650500e+00       -2.29129070e-07    0.00   21.06
   10  251983.09        3.06183100e+00       -2.64331870e-07    0.00   21.06
   11  251983.49        3.41787900e+00       -2.35820470e-07    0.00   20.82
   12  251983.77        3.66060700e+00       -3.58972470e-07    0.00   20.82
   13  251984.01        3.96609400e+00       -3.04369170e-07    0.00   20.82
   14  251984.30        4.32829200e+00       -3.25875770e-07    0.00   20.82
   15  251984.56        4.62053300e+00       -2.48650070e-07    0.00   21.13
   16  251984.83        4.86439000e+00       -2.47720470e-07    0.00   21.13
   17  251985.08        5.16971300e+00       -3.23520570e-07    0.00   21.13
   18  251985.35        5.54320500e+00       -2.52740770e-07    0.00   21.10
   19  251985.65        5.80385600e+00       -2.60302170e-07    0.00   21.10
   20  251985.90        6.07767800e+00       -2.84597870e-07    0.00   21.10
   21  251986.15        6.38835700e+00       -2.50013670e-07    0.00   21.10
   22  251986.51        6.73403500e+00       -3.03563370e-07    0.00   20.84
   23  251986.77        6.98618500e+00       -3.46328770e-07    0.00   20.84
   24  251987.03        7.29746700e+00       -3.13975870e-07    0.00   20.84
   25  251987.30        7.66943100e+00       -3.04493070e-07    0.00   20.84
   26  251987.57        7.92804000e+00       -2.89308270e-07    0.00   21.27
   27  251987.84        8.20173900e+00       -2.34394970e-07    0.00   21.27
   28  251988.09        8.50505300e+00       -2.89804070e-07    0.00   21.27
   29  251988.42        8.85923300e+00       -2.63834970e-07    0.00   20.82
   30  251988.72        9.09171400e+00       -3.26431970e-07    0.00   20.82
   31  251988.97        9.39059100e+00       -3.42047370e-07    0.00   20.82
   32  251989.21        9.69981900e+00       -3.59336170e-07    0.00   20.82
   33  251989.49        1.00124600e+01       -3.30639970e-07    0.00   21.14
   34  251989.75        1.03120000e+01       -3.76318470e-07    0.00   21.14
   35  251990.00        1.05914000e+01       -4.03217270e-07    0.00   21.14
   36  251990.26        1.09679300e+01       -3.74768970e-07    0.00   21.14
   37  251990.55        1.12136100e+01       -3.19545770e-07    0.00   21.09
   38  251990.81        1.14800400e+01       -2.81614670e-07    0.00   21.09
   39  251991.06        1.17800800e+01       -3.33429070e-07    0.00   21.09
   40  251991.38        1.21202000e+01       -3.28656670e-07    0.00   20.84
   41  251991.64        1.23943900e+01       -3.71731970e-07    0.00   20.84
   42  251991.88        1.26681400e+01       -4.16046870e-07    0.00   20.84
   43  251992.14        1.29794400e+01       -4.30735870e-07    0.00   20.84
   44  251992.49        1.32917100e+01       -3.42725870e-07    0.00   21.27
   45  251992.74        1.36009300e+01       -3.23512370e-07    0.00   21.27
   46  251992.99        1.38708100e+01       -3.87846470e-07    0.00   21.27
   47  251993.27        1.41990700e+01       -3.48613870e-07    0.00   21.27
   48  251993.52        1.44906200e+01       -3.94912070e-07    0.00   20.82
   49  251993.78        1.47640800e+01       -4.32781170e-07    0.00   20.82
   50  251994.02        1.50639000e+01       -3.57352870e-07    0.00   20.82
   51  251994.33        1.53658200e+01       -4.28876570e-07    0.00   20.82
   52  251994.59        1.56973300e+01       -4.08672070e-07    0.00   21.14
   53  251994.85        1.59669100e+01       -4.30430070e-07    0.00   21.14
   54  251995.11        1.62438200e+01       -4.63777470e-07    0.00   21.14
   55  251995.48        1.65860300e+01       -4.02790170e-07    0.00   21.09
   56  251995.73        1.68823800e+01       -3.21721870e-07    0.00   21.09
   57  251995.97        1.71726000e+01       -4.07376670e-07    0.00   21.09
   58  251996.23        1.74866100e+01       -3.61264370e-07    0.00   21.09
   59  251996.55        1.78016200e+01       -3.99071470e-07    0.00   20.84
   60  251996.83        1.80799900e+01       -4.13512570e-07    0.00   20.84
   61  251997.07        1.83590500e+01       -3.84754370e-07    0.00   20.84
   62  251997.48        1.87043100e+01       -3.86365770e-07    0.00   21.27
   63  251997.73        1.89980300e+01       -4.85717970e-07    0.00   21.27
   64  251997.98        1.92563300e+01       -5.24702670e-07    0.00   21.27
   65  251998.26        1.95854200e+01       -4.73446170e-07    0.00   21.27
   66  251998.52        1.99024500e+01       -4.61856070e-07    0.00   20.81
   67  251998.78        2.01812300e+01       -4.54542570e-07    0.00   20.81
   68  251999.04        2.04573200e+01       -3.73288270e-07    0.00   20.81
   69  251999.43        2.08036500e+01       -4.67682070e-07    0.00   21.14
   70  251999.70        2.11020400e+01       -4.85098170e-07    0.00   21.14
   71  251999.94        2.13551800e+01       -4.42704570e-07    0.00   21.14
   72  252000.19        2.16412900e+01       -5.02514270e-07    0.00   21.14
   73  252000.45        2.20182000e+01       -5.30219970e-07    0.00   21.08
   74  252000.69        2.23093900e+01       -5.04255470e-07    0.00   21.08
   75  252000.94        2.25639200e+01       -5.43988570e-07    0.00   21.08
   76  252001.20        2.28684000e+01       -4.98063370e-07    0.00   21.08
   77  252001.50        2.32128000e+01       -4.90068070e-07    0.00   20.84
   78  252001.74        2.35043100e+01       -5.44423570e-07    0.00   20.84
   79  252001.99        2.37679100e+01       -5.13000270e-07    0.00   20.84
   80  252002.23        2.41031900e+01       -5.47522470e-07    0.00   20.84
   81  252002.48        2.43783700e+01       -5.18516370e-07    0.00   21.26
   82  252002.73        2.46923600e+01       -4.90377970e-07    0.00   21.26
   83  252002.97        2.49652900e+01       -5.36304370e-07    0.00   21.26
   84  252003.22        2.52755700e+01       -4.82878570e-07    0.00   21.26
   85  252004.17        2.55932200e+01       -5.76280670e-07    0.00   20.80
   86  252004.43        2.58683100e+01       -5.65620270e-07    0.00   21.25
   87  252004.68        2.61676700e+01       -5.30974170e-07    0.00   21.25
   88  252004.93        2.64681800e+01       -4.75441070e-07    0.00   21.25
   89  252005.18        2.67513400e+01       -5.18330470e-07    0.00   21.25
   90  252005.52        2.70963000e+01       -5.36552270e-07    0.00   21.07
   91  252005.77        2.73728400e+01       -5.23226770e-07    0.00   21.07
   92  252006.01        2.76631200e+01       -5.58430770e-07    0.00   21.07
   93  252006.33        2.80090200e+01       -6.00700370e-07    0.00   21.07
   94  252006.60        2.83047800e+01       -5.49747770e-07    0.00   20.84
   95  252006.86        2.85790900e+01       -5.57179370e-07    0.00   20.84
   96  252007.10        2.88365600e+01       -6.60931970e-07    0.00   20.84
   97  252007.50        2.91990800e+01       -6.34343070e-07    0.00   21.26
   98  252007.75        2.94976200e+01       -6.00006770e-07    0.00   21.26
   99  252007.99        2.97555600e+01       -6.01680170e-07    0.00   21.26
  100  252008.24        3.01146400e+01       -5.67653770e-07    0.00   21.26
  101  252008.54        3.04364400e+01       -5.75525170e-07    0.00   20.80
  102  252008.81        3.06886700e+01       -5.83954270e-07    0.00   20.80
  103  252009.05        3.09681300e+01       -5.58418970e-07    0.00   20.80
  104  252009.33        3.13335900e+01       -6.52192970e-07    0.00   21.15
  105  252009.69        3.16247800e+01       -6.21761370e-07    0.00   21.15
  106  252009.94        3.18675800e+01       -5.82528770e-07    0.00   21.15
  107  252010.20        3.21584600e+01       -6.09365570e-07    0.00   21.15
  108  252010.44        3.25393900e+01       -6.55167970e-07    0.00   21.06
  109  252010.71        3.28374700e+01       -5.91701570e-07    0.00   21.06
  110  252010.95        3.30735000e+01       -6.13828070e-07    0.00   21.06
  111  252011.20        3.33889000e+01       -5.50609570e-07    0.00   21.06
  112  252011.44        3.37325100e+01       -5.70132970e-07    0.00   20.84
  113  252011.68        3.39791100e+01       -5.52840870e-07    0.00   20.84
  114  252011.92        3.42850400e+01       -5.62571570e-07    0.00   20.84
  115  252012.18        3.45883700e+01       -6.12588470e-07    0.00   20.84
  116  252012.53        3.48873600e+01       -5.60094270e-07    0.00   21.26
  117  252012.79        3.51924400e+01       -5.31090970e-07    0.00   21.26
  118  252013.04        3.54872000e+01       -5.94929170e-07    0.00   21.26
  119  252013.37        3.58618900e+01       -5.56874170e-07    0.00   20.80
  120  252013.63        3.61228700e+01       -5.53155370e-07    0.00   20.80
  121  252013.88        3.63980600e+01       -5.80674070e-07    0.00   20.80
  122  252014.12        3.66837800e+01       -5.80302170e-07    0.00   20.80
  123  252014.48        3.70545000e+01       -5.68340270e-07    0.00   21.15
  124  252014.72        3.73065000e+01       -5.04501970e-07    0.00   21.15
  125  252014.98        3.76121600e+01       -4.47481470e-07    0.00   21.15
  126  252015.22        3.79306500e+01       -4.14508670e-07    0.00   21.15
  127  252015.53        3.82369600e+01       -3.99509770e-07    0.00   21.06
  128  252015.77        3.85085000e+01       -3.30651270e-07    0.00   21.06
  129  252016.02        3.88060000e+01       -2.71771370e-07    0.00   21.06
  130  252016.30        3.91798600e+01       -3.23027870e-07    0.00   20.84
  131  252016.57        3.94357100e+01       -1.64176070e-07    0.00   20.84
  132  252016.84        3.97017300e+01       -4.27970000e-10    0.00   20.84
  133  252017.08        3.99976900e+01        8.74581300e-08    0.00   20.84
  134  252017.39        4.03439900e+01        2.15506430e-07    0.00   21.26
  135  252017.71        4.05712000e+01        4.17743430e-07    0.00   21.26
  136  252017.95        4.09124100e+01        5.15608030e-07    0.00   21.26
  137  252018.19        4.11931900e+01        8.45709130e-07    0.00   21.26
  138  252018.49        4.14911500e+01        1.10695413e-06    0.00   20.80
  139  252018.75        4.17868500e+01        1.36609023e-06    0.00   20.80
  140  252019.00        4.20838200e+01        1.73721983e-06    0.00   20.80
  141  252019.26        4.24243200e+01        2.11039473e-06    0.00   20.80
  142  252019.51        4.27110700e+01        3.32084243e-06    0.00   21.16
  143  252019.75        4.29873000e+01        4.33054043e-06    0.00   21.16
  144  252020.00        4.33323300e+01        4.39679593e-06    0.00   21.16
  145  252020.26        4.36367800e+01        5.95172223e-06    0.00   21.16
  146  252020.63        4.38940600e+01        7.27088083e-06    0.00   21.06
  147  252020.87        4.42123500e+01        8.33704163e-06    0.00   21.06
  148  252021.11        4.44701800e+01        1.02770427e-05    0.00   21.06
  149  252021.36        4.48048100e+01        1.27772090e-05    0.00   20.85
  150  252021.62        4.51115600e+01        1.50704897e-05    0.00   20.85
  151  252021.88        4.53913100e+01        1.81418533e-05    0.00   20.85
  152  252022.12        4.56705200e+01        2.09165860e-05    0.00   20.85

File: data/figure9/Ic_2021-10-07_23-37-33108116_Anneal229.txt
# Ic = 38.73 A, n = 28.08 , Tavg = 0.00 K, Anneal229_00K___3600s
#idx    t_s     iHTS_A                vHTS_V                tHTS_K  tTAR_K
    0  262015.82        8.81250000e-02        3.69332400e-08    0.00   20.79
    1  262016.06        3.96065400e-01        2.76363400e-08    0.00   20.79
    2  262016.35        6.77266500e-01       -7.49960000e-10    0.00   20.80
    3  262016.65        1.01935900e+00        2.44134400e-08    0.00   20.80
    4  262016.91        1.28779700e+00       -1.59967600e-08    0.00   20.80
    5  262017.15        1.57002500e+00       -5.73986600e-08    0.00   20.80
    6  262017.41        1.93364300e+00       -3.71315600e-08    0.00   21.25
    7  262017.68        2.19363000e+00       -3.37846600e-08    0.00   21.25
    8  262017.92        2.49748300e+00       -6.29767600e-08    0.00   21.25
    9  262018.16        2.78198200e+00       -1.41993600e-08    0.00   21.25
   10  262018.50        3.11433900e+00       -2.75248600e-08    0.00   20.84
   11  262018.75        3.40896200e+00        1.08401400e-08    0.00   20.84
   12  262019.01        3.68691700e+00        2.83181400e-08    0.00   20.84
   13  262019.25        4.04549300e+00       -5.21924600e-08    0.00   20.84
   14  262019.51        4.34079400e+00        2.53431400e-08    0.00   21.06
   15  262019.76        4.61609900e+00       -2.34341600e-08    0.00   21.06
   16  262020.02        4.89376400e+00       -5.42995600e-08    0.00   21.06
   17  262020.36        5.26061300e+00       -2.36819600e-08    0.00   21.14
   18  262020.61        5.55118300e+00       -7.38229600e-08    0.00   21.14
   19  262020.86        5.80252100e+00       -1.13179460e-07    0.00   21.14
   20  262021.10        6.11015100e+00       -7.92150600e-08    0.00   21.14
   21  262021.49        6.46703600e+00       -4.63662600e-08    0.00   20.80
   22  262021.75        6.73871200e+00       -9.67550600e-08    0.00   20.80
   23  262021.99        7.01725000e+00       -2.92600600e-08    0.00   20.80
   24  262022.30        7.37709000e+00       -2.63470600e-08    0.00   20.80
   25  262022.58        7.69323300e+00       -7.75416600e-08    0.00   21.26
   26  262022.84        7.92177600e+00       -7.12197600e-08    0.00   21.26
   27  262023.10        8.22827500e+00       -6.11172600e-08    0.00   21.26
   28  262023.47        8.58569300e+00       -1.37785060e-07    0.00   20.84
   29  262023.73        8.85169700e+00       -8.19421600e-08    0.00   20.84
   30  262023.97        9.11938300e+00       -7.94629600e-08    0.00   20.84
   31  262024.22        9.43309700e+00       -5.98776600e-08    0.00   20.84
   32  262024.50        9.76558800e+00        1.64803400e-08    0.00   21.05
   33  262024.76        1.00169300e+01       -4.80396600e-08    0.00   21.05
   34  262025.01        1.03186700e+01       -4.22136600e-08    0.00   21.05
   35  262025.48        1.06258800e+01       -6.47120600e-08    0.00   21.05
   36  262025.78        1.09355200e+01       -1.32893460e-07    0.00   21.13
   37  262026.02        1.12148200e+01       -1.07485860e-07    0.00   21.13
   38  262026.28        1.15125000e+01       -1.67234460e-07    0.00   21.13
   39  262026.58        1.18657900e+01       -1.07734760e-07    0.00   20.79
   40  262026.84        1.20925500e+01       -1.40149660e-07    0.00   20.79
   41  262027.09        1.23950100e+01       -1.64569360e-07    0.00   20.79
   42  262027.47        1.27359500e+01       -1.43000760e-07    0.00   21.24
   43  262027.72        1.30183500e+01       -1.52545460e-07    0.00   21.24
   44  262027.97        1.32866600e+01       -1.03086360e-07    0.00   21.24
   45  262028.21        1.35957100e+01       -6.88740600e-08    0.00   21.24
   46  262028.47        1.39374500e+01       -1.06929060e-07    0.00   20.83
   47  262028.74        1.41854300e+01       -8.17036600e-08    0.00   20.83
   48  262028.99        1.44870100e+01       -1.48764760e-07    0.00   20.83
   49  262029.24        1.48325300e+01       -2.05041560e-07    0.00   20.83
   50  262029.48        1.51315800e+01       -1.70829260e-07    0.00   21.04
   51  262029.72        1.53879100e+01       -1.86571860e-07    0.00   21.04
   52  262029.97        1.56880100e+01       -1.98223860e-07    0.00   21.04
   53  262030.22        1.59714200e+01       -1.62895960e-07    0.00   21.04
   54  262030.55        1.63083600e+01       -1.79630160e-07    0.00   21.13
   55  262030.80        1.65895900e+01       -1.63453760e-07    0.00   21.13
   56  262031.05        1.68916500e+01       -1.65870860e-07    0.00   21.13
   57  262031.30        1.72587700e+01       -1.43868460e-07    0.00   20.79
   58  262031.54        1.75193800e+01       -6.13756600e-08    0.00   20.79
   59  262031.79        1.78057100e+01       -1.40524660e-07    0.00   20.79
   60  262032.03        1.81107900e+01       -7.64405600e-08    0.00   20.79
   61  262032.48        1.84407200e+01       -9.99305600e-08    0.00   21.24
   62  262032.75        1.87176500e+01       -1.39225160e-07    0.00   21.24
   63  262033.00        1.90061600e+01       -1.70462460e-07    0.00   21.24
   64  262033.27        1.93364300e+01       -1.55215660e-07    0.00   21.24
   65  262033.57        1.96217700e+01       -1.76040560e-07    0.00   20.82
   66  262033.83        1.99073700e+01       -1.86576960e-07    0.00   20.82
   67  262034.07        2.01880400e+01       -1.33709060e-07    0.00   20.82
   68  262034.33        2.05509600e+01       -1.59740160e-07    0.00   21.04
   69  262034.63        2.08363100e+01       -1.21065360e-07    0.00   21.04
   70  262034.87        2.11055900e+01       -1.24908060e-07    0.00   21.04
   71  262035.11        2.13928700e+01       -2.11368460e-07    0.00   21.04
   72  262035.47        2.17407900e+01       -1.77032260e-07    0.00   21.13
   73  262035.72        2.20095700e+01       -1.13689860e-07    0.00   21.13
   74  262035.98        2.23194400e+01       -1.61599460e-07    0.00   21.13
   75  262036.22        2.26099600e+01       -1.48398060e-07    0.00   21.13
   76  262036.50        2.29396900e+01       -1.41642360e-07    0.00   20.79
   77  262036.75        2.32119800e+01       -2.31883460e-07    0.00   20.79
   78  262037.00        2.34881600e+01       -1.88064460e-07    0.00   20.79
   79  262037.25        2.38445500e+01       -1.64946360e-07    0.00   20.79
   80  262037.50        2.41388700e+01       -1.52801460e-07    0.00   21.24
   81  262037.75        2.44159200e+01       -1.48838760e-07    0.00   21.24
   82  262038.00        2.46703300e+01       -1.81070760e-07    0.00   21.24
   83  262038.30        2.50548100e+01       -1.21075260e-07    0.00   21.24
   84  262038.62        2.53420400e+01       -1.56155260e-07    0.00   20.82
   85  262038.86        2.55883700e+01       -2.01895660e-07    0.00   20.82
   86  262039.11        2.58884600e+01       -1.65080260e-07    0.00   20.82
   87  262039.47        2.62428300e+01       -1.69356760e-07    0.00   21.04
   88  262039.72        2.65137700e+01       -2.51354660e-07    0.00   21.04
   89  262039.96        2.67803800e+01       -2.72675360e-07    0.00   21.04
   90  262040.21        2.70881500e+01       -2.44908860e-07    0.00   21.04
   91  262040.55        2.74325700e+01       -2.48875560e-07    0.00   21.12
   92  262040.80        2.76805600e+01       -1.76546260e-07    0.00   21.12
   93  262041.04        2.79863100e+01       -1.83239960e-07    0.00   21.12
   94  262041.38        2.83509100e+01       -2.16150760e-07    0.00   20.79
   95  262041.62        2.86324400e+01       -2.05304460e-07    0.00   20.79
   96  262041.86        2.88862200e+01       -2.41747960e-07    0.00   20.79
   97  262042.11        2.91968800e+01       -2.79864960e-07    0.00   20.79
   98  262042.44        2.95601500e+01       -2.49681260e-07    0.00   21.24
   99  262042.72        2.97950100e+01       -2.03383060e-07    0.00   21.24
  100  262042.98        3.00936900e+01       -2.86186760e-07    0.00   21.24
  101  262043.22        3.04210200e+01       -2.06110160e-07    0.00   21.24
  102  262043.52        3.07519400e+01       -1.77914160e-07    0.00   20.82
  103  262043.78        3.10048300e+01       -2.24526560e-07    0.00   20.82
  104  262044.02        3.13123700e+01       -1.67568060e-07    0.00   20.82
  105  262044.31        3.16778100e+01       -2.48822260e-07    0.00   21.05
  106  262044.64        3.19324200e+01       -1.85541960e-07    0.00   21.05
  107  262044.89        3.22051600e+01       -1.61804060e-07    0.00   21.05
  108  262045.14        3.25184900e+01       -2.32583760e-07    0.00   21.05
  109  262045.48        3.28727900e+01       -3.26853460e-07    0.00   21.12
  110  262045.72        3.31219200e+01       -2.65618460e-07    0.00   21.12
  111  262045.97        3.34237800e+01       -2.95740160e-07    0.00   21.12
  112  262046.23        3.37560700e+01       -2.56445660e-07    0.00   21.12
  113  262046.47        3.40414200e+01       -2.05499060e-07    0.00   20.79
  114  262046.72        3.43294300e+01       -2.80741260e-07    0.00   20.79
  115  262046.98        3.46234200e+01       -2.04755360e-07    0.00   20.79
  116  262047.22        3.49116300e+01       -2.33761360e-07    0.00   20.79
  117  262047.50        3.52495700e+01       -2.21489560e-07    0.00   21.25
  118  262047.78        3.55260800e+01       -2.24216660e-07    0.00   21.25
  119  262048.04        3.58315200e+01       -2.55515960e-07    0.00   21.25
  120  262048.28        3.61733400e+01       -1.94900760e-07    0.00   20.81
  121  262048.53        3.64640100e+01       -1.61742060e-07    0.00   20.81
  122  262048.79        3.67510000e+01       -2.26757760e-07    0.00   20.81
  123  262049.03        3.70570200e+01       -1.16187660e-07    0.00   20.81
  124  262049.31        3.73889600e+01       -1.05342260e-07    0.00   20.81
  125  262049.69        3.76709800e+01       -9.71626600e-08    0.00   21.05
  126  262049.94        3.79457900e+01       -3.00399600e-08    0.00   21.05
  127  262050.20        3.82297500e+01       -3.60518600e-08    0.00   21.05
  128  262050.53        3.85823000e+01       -1.92556600e-08    0.00   21.11
  129  262050.78        3.88437700e+01        1.38418340e-07    0.00   21.11
  130  262051.03        3.91417300e+01        1.72196740e-07    0.00   21.11
  131  262051.36        3.94893200e+01        1.43562540e-07    0.00   20.78
  132  262051.70        3.97405400e+01        2.40187440e-07    0.00   20.78
  133  262051.94        4.00407100e+01        4.24326340e-07    0.00   20.78
  134  262052.19        4.03107400e+01        5.18720040e-07    0.00   20.78
  135  262052.50        4.06463300e+01        7.80828140e-07    0.00   21.24
  136  262052.76        4.09162700e+01        1.01262874e-06    0.00   21.24
  137  262053.01        4.12205900e+01        1.08043344e-06    0.00   21.24
  138  262053.28        4.15486700e+01        1.33894684e-06    0.00   21.24
  139  262053.60        4.18338400e+01        1.74317234e-06    0.00   20.81
  140  262053.86        4.21050300e+01        1.98563324e-06    0.00   20.81
  141  262054.10        4.23855500e+01        2.39890754e-06    0.00   20.81
  142  262054.43        4.27512400e+01        3.60185324e-06    0.00   21.05
  143  262054.70        4.30170200e+01        3.79181814e-06    0.00   21.05
  144  262054.95        4.33133200e+01        5.11655204e-06    0.00   21.05
  145  262055.20        4.35980600e+01        5.32920174e-06    0.00   21.05
  146  262055.48        4.39336500e+01        7.08946134e-06    0.00   21.10
  147  262055.74        4.42171800e+01        8.83447324e-06    0.00   21.10
  148  262055.99        4.44923300e+01        1.02011049e-05    0.00   21.10
  149  262056.24        4.48437600e+01        1.12462526e-05    0.00   21.10
  150  262056.52        4.51400700e+01        1.51735986e-05    0.00   20.79
  151  262056.77        4.54176600e+01        1.78643443e-05    0.00   20.79
  152  262057.02        4.56912800e+01        1.94485213e-05    0.00   20.79
  153  262057.45        4.60548500e+01        2.57280227e-05    0.00   20.79

File: data/figure9/Ic_2021-10-08_02-18-13881766_Anneal232.txt
# Ic = 38.49 A, n = 27.01 , Tavg = 0.00 K, Anneal232_00K___3600s
#idx    t_s     iHTS_A                vHTS_V                tHTS_K  tTAR_K
    0  271656.80        7.14579200e-02        3.56129400e-08    0.00   20.98
    1  271657.05        3.74034000e-01        3.84019400e-08    0.00   20.98
    2  271657.31        7.15553700e-01       -5.54337600e-08    0.00   20.89
    3  271657.58        9.96665900e-01        2.94770400e-08    0.00   20.89
    4  271657.84        1.27893900e+00        2.74317400e-08    0.00   20.89
    5  271658.08        1.54833000e+00        7.26142400e-08    0.00   20.89
    6  271658.37        1.91202500e+00        4.96821400e-08    0.00   21.24
    7  271658.68        2.15633300e+00        2.76177400e-08    0.00   21.24
    8  271658.92        2.47556700e+00        4.38561400e-08    0.00   21.24
    9  271659.17        2.75886700e+00        3.07786400e-08    0.00   21.24
   10  271659.49        3.06523400e+00       -2.64277600e-08    0.00   20.78
   11  271659.74        3.39143400e+00        1.24949400e-08    0.00   20.78
   12  271659.99        3.66836600e+00        1.10074400e-08    0.00   20.78
   13  271660.24        3.98458000e+00       -6.50404600e-08    0.00   20.78
   14  271660.55        4.31808700e+00       -3.12620600e-08    0.00   21.21
   15  271660.80        4.59345900e+00       -1.93626000e-09    0.00   21.21
   16  271661.06        4.87172600e+00       -1.12165600e-08    0.00   21.21
   17  271661.40        5.21825200e+00        4.53765400e-08    0.00   20.97
   18  271661.69        5.50080600e+00        5.20083400e-08    0.00   20.97
   19  271661.93        5.77996700e+00       -6.12776000e-09    0.00   20.97
   20  271662.17        6.09383300e+00        2.38699400e-08    0.00   20.97
   21  271662.51        6.40203900e+00        1.24764000e-09    0.00   20.90
   22  271662.77        6.71946200e+00       -2.56510600e-08    0.00   20.90
   23  271663.01        6.99528900e+00        1.90356400e-08    0.00   20.90
   24  271663.28        7.30518600e+00       -1.79037600e-08    0.00   20.90
   25  271663.55        7.65930100e+00       -3.44520600e-08    0.00   21.23
   26  271663.82        7.90383900e+00       -1.81516600e-08    0.00   21.23
   27  271664.07        8.19295600e+00       -2.88739600e-08    0.00   21.23
   28  271664.51        8.57282500e+00        2.79605400e-08    0.00   20.79
   29  271664.75        8.82481200e+00        3.06876400e-08    0.00   20.79
   30  271665.01        9.09836400e+00       -1.23146000e-09    0.00   20.79
   31  271665.28        9.44580600e+00       -7.67726000e-09    0.00   20.79
   32  271665.65        9.69669700e+00        2.85183400e-08    0.00   21.20
   33  271665.91        9.99640800e+00        8.87104000e-09    0.00   21.20
   34  271666.16        1.02961700e+01       -1.66021600e-08    0.00   21.20
   35  271666.49        1.06402900e+01       -8.66896000e-09    0.00   20.97
   36  271666.74        1.09132400e+01       -1.25068600e-08    0.00   20.97
   37  271666.99        1.11852900e+01       -5.97299600e-08    0.00   20.97
   38  271667.23        1.15169000e+01       -3.70433600e-08    0.00   20.97
   39  271667.50        1.18279800e+01       -3.28287600e-08    0.00   20.89
   40  271667.75        1.20715100e+01       -4.93770600e-08    0.00   20.89
   41  271667.99        1.23707500e+01       -1.69001600e-08    0.00   20.89
   42  271668.25        1.27236500e+01       -8.27836600e-08    0.00   20.89
   43  271668.52        1.30347200e+01       -9.51794600e-08    0.00   21.24
   44  271668.77        1.32663900e+01       -8.71841600e-08    0.00   21.24
   45  271669.03        1.35706700e+01       -5.74343600e-08    0.00   21.24
   46  271669.30        1.39353900e+01        2.74704000e-09    0.00   21.24
   47  271669.56        1.41941000e+01       -8.40916000e-09    0.00   20.78
   48  271669.84        1.44640400e+01       -8.70601600e-08    0.00   20.78
   49  271670.09        1.47662400e+01       -4.47286600e-08    0.00   20.78
   50  271670.44        1.51278600e+01       -3.12172600e-08    0.00   21.21
   51  271670.69        1.53564800e+01       -1.22883960e-07    0.00   21.21
   52  271670.93        1.56640400e+01       -9.99517600e-08    0.00   21.21
   53  271671.18        1.59751300e+01       -3.79729600e-08    0.00   21.21
   54  271671.49        1.62929900e+01       -3.95844600e-08    0.00   20.96
   55  271671.74        1.65668400e+01        1.01164000e-09    0.00   20.96
   56  271672.00        1.68691900e+01       -4.08240600e-08    0.00   20.96
   57  271672.25        1.72306400e+01       -4.51625600e-08    0.00   20.96
   58  271672.52        1.75062300e+01       -6.88408600e-08    0.00   20.90
   59  271672.77        1.77737000e+01       -9.01117600e-08    0.00   20.90
   60  271673.01        1.80837800e+01       -2.26885600e-08    0.00   20.90
   61  271673.32        1.83678200e+01       -5.31821600e-08    0.00   20.90
   62  271673.60        1.87110400e+01       -9.43359600e-08    0.00   21.23
   63  271673.90        1.89895900e+01       -4.27077600e-08    0.00   21.23
   64  271674.15        1.92627300e+01       -7.87173600e-08    0.00   21.23
   65  271674.42        1.96057500e+01       -1.89845260e-07    0.00   20.78
   66  271674.70        1.98801900e+01       -1.36047660e-07    0.00   20.78
   67  271674.94        2.01915400e+01       -9.74349600e-08    0.00   20.78
   68  271675.18        2.04665100e+01       -7.62382600e-08    0.00   20.78
   69  271675.51        2.08111500e+01       -1.42594600e-08    0.00   21.20
   70  271675.79        2.10890900e+01       -8.04527600e-08    0.00   21.20
   71  271676.04        2.13626300e+01       -1.24643660e-07    0.00   21.20
   72  271676.34        2.16744400e+01       -9.50797600e-08    0.00   20.97
   73  271676.68        2.20137400e+01       -1.34560160e-07    0.00   20.97
   74  271676.92        2.22921700e+01       -1.76519860e-07    0.00   20.97
   75  271677.17        2.25534300e+01       -9.78068600e-08    0.00   20.97
   76  271677.44        2.29201300e+01       -8.07626600e-08    0.00   20.89
   77  271677.70        2.31938800e+01       -1.12929660e-07    0.00   20.89
   78  271677.95        2.34716300e+01       -7.00403600e-08    0.00   20.89
   79  271678.19        2.37783900e+01       -1.31585260e-07    0.00   20.89
   80  271678.45        2.41190300e+01       -4.28266600e-08    0.00   21.23
   81  271678.72        2.43814000e+01       -8.00635600e-08    0.00   21.23
   82  271678.97        2.46930300e+01       -1.65710860e-07    0.00   21.23
   83  271679.21        2.49743600e+01       -9.69763600e-08    0.00   21.23
   84  271679.55        2.53222700e+01       -1.22139760e-07    0.00   20.77
   85  271679.80        2.55613800e+01       -1.48852660e-07    0.00   20.77
   86  271680.05        2.58662500e+01       -9.09024600e-08    0.00   20.77
   87  271680.30        2.62287200e+01       -1.54368760e-07    0.00   20.77
   88  271680.57        2.65225700e+01       -1.46807360e-07    0.00   21.20
   89  271680.82        2.67652300e+01       -1.54802560e-07    0.00   21.20
   90  271681.07        2.70696100e+01       -1.53377060e-07    0.00   21.20
   91  271681.32        2.74421300e+01       -9.92076600e-08    0.00   20.95
   92  271681.56        2.76945000e+01       -1.55980160e-07    0.00   20.95
   93  271681.81        2.79756600e+01       -1.15631960e-07    0.00   20.95
   94  271682.05        2.82777400e+01       -1.27283960e-07    0.00   20.95
   95  271682.35        2.86489700e+01       -1.57405660e-07    0.00   20.89
   96  271682.63        2.88900300e+01       -1.30568860e-07    0.00   20.89
   97  271682.87        2.91781400e+01       -1.75627460e-07    0.00   20.89
   98  271683.12        2.94851900e+01       -2.10087660e-07    0.00   20.89
   99  271683.36        2.98028700e+01       -1.75813360e-07    0.00   21.22
  100  271683.67        3.01068400e+01       -1.87155560e-07    0.00   21.22
  101  271683.91        3.03861300e+01       -1.92299760e-07    0.00   21.22
  102  271684.16        3.06972000e+01       -1.80213860e-07    0.00   21.22
  103  271684.51        3.10133500e+01       -1.58089860e-07    0.00   20.78
  104  271684.75        3.12951400e+01       -1.48982060e-07    0.00   20.78
  105  271685.01        3.16054300e+01       -1.63671660e-07    0.00   20.78
  106  271685.36        3.19337700e+01       -1.65159160e-07    0.00   20.78
  107  271685.66        3.22024700e+01       -1.89516760e-07    0.00   21.20
  108  271685.90        3.25042500e+01       -1.33425960e-07    0.00   21.20
  109  271686.15        3.28146000e+01       -1.81459560e-07    0.00   21.20
  110  271686.54        3.31402800e+01       -1.89702760e-07    0.00   20.96
  111  271686.78        3.34072900e+01       -2.09535960e-07    0.00   20.96
  112  271687.03        3.37108600e+01       -2.07800560e-07    0.00   20.96
  113  271687.35        3.40296000e+01       -1.74393960e-07    0.00   20.89
  114  271687.66        3.43330000e+01       -9.01648600e-08    0.00   20.89
  115  271687.92        3.46042000e+01       -1.30327060e-07    0.00   20.89
  116  271688.17        3.48903500e+01       -1.87471460e-07    0.00   20.89
  117  271688.50        3.52291500e+01       -1.41731160e-07    0.00   21.23
  118  271688.76        3.55066600e+01       -9.56189600e-08    0.00   21.23
  119  271689.01        3.57896400e+01       -1.44706160e-07    0.00   21.23
  120  271689.26        3.61831500e+01       -1.23695360e-07    0.00   21.23
  121  271689.52        3.64361600e+01       -1.16319860e-07    0.00   20.77
  122  271689.79        3.67180600e+01       -1.47061360e-07    0.00   20.77
  123  271690.04        3.70312000e+01       -7.65294600e-08    0.00   20.77
  124  271690.32        3.73705300e+01       -5.24226600e-08    0.00   21.20
  125  271690.67        3.76195800e+01       -1.79683600e-08    0.00   21.20
  126  271690.92        3.79344900e+01        7.90274400e-08    0.00   21.20
  127  271691.16        3.82163700e+01        8.91300400e-08    0.00   21.20
  128  271691.42        3.85677100e+01        1.59413940e-07    0.00   20.96
  129  271691.69        3.88261600e+01        2.53311740e-07    0.00   20.96
  130  271691.93        3.91324800e+01        2.33292540e-07    0.00   20.96
  131  271692.17        3.94067800e+01        3.36177340e-07    0.00   20.96
  132  271692.49        3.97441800e+01        3.97722240e-07    0.00   20.90
  133  271692.75        4.00102400e+01        4.79162340e-07    0.00   20.90
  134  271692.99        4.02870400e+01        5.66428340e-07    0.00   20.90
  135  271693.25        4.06330500e+01        6.94352540e-07    0.00   20.90
  136  271693.56        4.08841400e+01        9.87326140e-07    0.00   21.22
  137  271693.81        4.12024000e+01        1.29827354e-06    0.00   21.22
  138  271694.06        4.14785000e+01        1.41318214e-06    0.00   21.22
  139  271694.53        4.18245400e+01        2.50320244e-06    0.00   20.78
  140  271694.79        4.20993400e+01        2.17409534e-06    0.00   20.78
  141  271695.03        4.23744400e+01        2.55755784e-06    0.00   20.78
  142  271695.32        4.27358500e+01        2.91920384e-06    0.00   20.78
  143  271695.64        4.30304600e+01        3.69709924e-06    0.00   21.20
  144  271695.89        4.33003400e+01        5.08040304e-06    0.00   21.20
  145  271696.15        4.35912600e+01        5.35255504e-06    0.00   21.20
  146  271696.49        4.39220500e+01        7.24081374e-06    0.00   20.96
  147  271696.73        4.42050700e+01        8.90574974e-06    0.00   20.96
  148  271696.98        4.44748300e+01        1.01988130e-05    0.00   20.96
  149  271697.22        4.47955000e+01        1.17748095e-05    0.00   20.96
  150  271697.50        4.51369000e+01        1.51408771e-05    0.00   20.90
  151  271697.75        4.54188600e+01        1.72782153e-05    0.00   20.90
  152  271697.99        4.56817200e+01        1.95668438e-05    0.00   20.90
  153  271698.25        4.59993600e+01        2.58529794e-05    0.00   20.90
