Repository: shortlab/2024-CryoHTS-Facility

# 2024-CryoHTS-Facility
Data repository for Alexis' RSI paper on the cryogenic HTS irradiation facility

File: data/figure9/Ic_2021-10-08_05-04-10791073_Anneal235.txt
# Ic = 38.68 A, n = 27.66 , Tavg = 0.00 K, Anneal235_00K___3600s
#idx    t_s     iHTS_A                vHTS_V                tHTS_K  tTAR_K
    0  281613.69        9.29533100e-02        1.26381020e-07    0.00   21.04
    1  281613.93        3.81905600e-01        5.96298200e-08    0.00   21.04
    2  281614.17        6.37716600e-01        1.02333220e-07    0.00   21.04
    3  281614.42        1.01805900e+00        7.00423200e-08    0.00   20.86
    4  281614.67        1.28651200e+00        7.14058200e-08    0.00   20.86
    5  281614.92        1.55657700e+00        1.29789820e-07    0.00   20.86
    6  281615.16        1.86865000e+00        4.81017200e-08    0.00   20.86
    7  281615.43        2.22122200e+00        8.37396200e-08    0.00   21.25
    8  281615.69        2.49345400e+00        3.65117200e-08    0.00   21.25
    9  281615.94        2.76894600e+00        1.76082200e-08    0.00   21.25
   10  281616.18        3.07569000e+00        4.68622200e-08    0.00   21.25
   11  281616.49        3.37495600e+00       -2.89983800e-08    0.00   20.78
   12  281616.74        3.67704300e+00        8.19122000e-09    0.00   20.78
   13  281616.98        3.98178700e+00        3.16812200e-08    0.00   20.78
   14  281617.23        4.28476900e+00       -3.87886800e-08    0.00   20.78
   15  281617.51        4.63475900e+00       -2.40718000e-09    0.00   21.18
   16  281617.76        4.88074700e+00        1.69302200e-08    0.00   21.18
   17  281618.00        5.18993700e+00       -2.97397800e-08    0.00   21.18
   18  281618.29        5.54745900e+00        1.09183200e-08    0.00   21.18
   19  281618.54        5.82074100e+00        3.66395200e-08    0.00   21.03
   20  281618.79        6.08039500e+00        5.34977200e-08    0.00   21.03
   21  281619.03        6.42009500e+00        3.71973200e-08    0.00   21.03
   22  281619.37        6.78293200e+00        5.31879200e-08    0.00   20.86
   23  281619.63        7.02675600e+00        2.50495200e-08    0.00   20.86
   24  281619.88        7.31517100e+00       -7.95680000e-10    0.00   20.86
   25  281620.14        7.63030300e+00       -5.05646800e-08    0.00   20.86
   26  281620.54        7.95080600e+00        2.48015200e-08    0.00   21.24
   27  281620.80        8.22231700e+00        5.51092200e-08    0.00   21.24
   28  281621.04        8.51948500e+00       -1.13320800e-08    0.00   21.24
   29  281621.32        8.82784700e+00        5.47373200e-08    0.00   21.24
   30  281621.57        9.13785800e+00        5.49852200e-08    0.00   20.79
   31  281621.81        9.41745000e+00       -4.45248000e-09    0.00   20.79
   32  281622.06        9.70507800e+00        4.47587200e-08    0.00   20.79
   33  281622.47        1.00391400e+01        3.59607200e-08    0.00   21.17
   34  281622.73        1.03241700e+01        2.25157200e-08    0.00   21.17
   35  281622.97        1.06092200e+01        6.12525200e-08    0.00   21.17
   36  281623.22        1.09186400e+01        2.43751200e-08    0.00   21.17
   37  281623.46        1.12228400e+01       -4.97515800e-08    0.00   21.03
   38  281623.71        1.15277800e+01        3.83203200e-08    0.00   21.03
   39  281623.95        1.17999700e+01        9.19032000e-09    0.00   21.03
   40  281624.19        1.20715800e+01        7.68712200e-08    0.00   21.03
   41  281624.57        1.24117800e+01        6.02609200e-08    0.00   20.85
   42  281624.82        1.26877200e+01       -1.42376800e-08    0.00   20.85
   43  281625.07        1.29898800e+01        1.02439200e-08    0.00   20.85
   44  281625.40        1.33041900e+01        4.35592000e-09    0.00   21.25
   45  281625.67        1.36077200e+01       -9.89918000e-09    0.00   21.25
   46  281625.92        1.38834200e+01       -9.24549800e-08    0.00   21.25
   47  281626.17        1.41584100e+01       -6.18994800e-08    0.00   21.25
   48  281626.44        1.45196400e+01       -1.31840800e-08    0.00   20.78
   49  281626.72        1.47824100e+01        1.24132200e-08    0.00   20.78
   50  281626.96        1.50881800e+01       -1.21303800e-08    0.00   20.78
   51  281627.20        1.53640900e+01       -7.85717800e-08    0.00   20.78
   52  281627.54        1.57068700e+01       -1.06429800e-08    0.00   21.17
   53  281627.79        1.59798000e+01       -6.73828000e-09    0.00   21.17
   54  281628.03        1.62587800e+01       -9.13393800e-08    0.00   21.17
   55  281628.33        1.66255300e+01       -1.41145800e-08    0.00   21.17
   56  281628.64        1.69126600e+01        6.27562000e-09    0.00   21.02
   57  281628.88        1.71879100e+01       -1.00018080e-07    0.00   21.02
   58  281629.13        1.74651500e+01       -9.97701800e-08    0.00   21.02
   59  281629.49        1.78299900e+01       -7.13218800e-08    0.00   20.86
   60  281629.74        1.80949800e+01       -5.08688800e-08    0.00   20.86
   61  281630.00        1.83737500e+01        9.45420000e-10    0.00   20.86
   62  281630.25        1.87246400e+01       -1.91356800e-08    0.00   20.86
   63  281630.63        1.90312700e+01       -6.35125800e-08    0.00   21.24
   64  281630.87        1.92706800e+01       -6.44422800e-08    0.00   21.24
   65  281631.11        1.95777300e+01       -8.07426800e-08    0.00   21.24
   66  281631.46        1.99335900e+01       -9.97081800e-08    0.00   20.78
   67  281631.71        2.01944800e+01       -9.46878800e-08    0.00   20.78
   68  281631.95        2.04715700e+01       -9.93982800e-08    0.00   20.78
   69  281632.20        2.07855800e+01       -8.81801800e-08    0.00   20.78
   70  281632.48        2.11245900e+01       -4.20678800e-08    0.00   21.16
   71  281632.74        2.13710800e+01       -1.17929980e-07    0.00   21.16
   72  281632.99        2.16769400e+01       -1.67327180e-07    0.00   21.16
   73  281633.29        2.20376800e+01       -1.39436680e-07    0.00   21.16
   74  281633.67        2.22874500e+01       -1.26359080e-07    0.00   21.03
   75  281633.92        2.25783500e+01       -8.24160800e-08    0.00   21.03
   76  281634.17        2.28833400e+01       -3.53602800e-08    0.00   21.03
   77  281634.54        2.32298900e+01       -6.01378800e-08    0.00   20.85
   78  281634.80        2.34801000e+01       -7.32084800e-08    0.00   20.85
   79  281635.04        2.37862500e+01       -7.32084800e-08    0.00   20.85
   80  281635.38        2.40851900e+01       -8.31870800e-08    0.00   21.24
   81  281635.63        2.44497700e+01       -7.67412800e-08    0.00   21.24
   82  281635.93        2.46857500e+01       -1.90534580e-07    0.00   21.24
   83  281636.18        2.49681700e+01       -1.40331680e-07    0.00   21.24
   84  281636.48        2.53293200e+01       -1.73180480e-07    0.00   20.77
   85  281636.74        2.55762300e+01       -1.76961180e-07    0.00   20.77
   86  281636.98        2.58772300e+01       -1.39092080e-07    0.00   20.77
   87  281637.23        2.62102200e+01       -1.31592680e-07    0.00   20.77
   88  281637.50        2.65295600e+01       -5.49866800e-08    0.00   21.16
   89  281637.78        2.67737000e+01       -7.59975800e-08    0.00   21.16
   90  281638.02        2.70806200e+01       -1.27440080e-07    0.00   21.16
   91  281638.36        2.74310600e+01       -7.55017800e-08    0.00   21.16
   92  281638.69        2.76721400e+01       -1.18762980e-07    0.00   21.02
   93  281638.94        2.79788300e+01       -1.93323680e-07    0.00   21.02
   94  281639.20        2.82781800e+01       -1.50558180e-07    0.00   21.02
   95  281639.49        2.86292500e+01       -1.45661880e-07    0.00   20.85
   96  281639.78        2.88766100e+01       -1.76651380e-07    0.00   20.85
   97  281640.02        2.91724100e+01       -1.92142080e-07    0.00   20.85
   98  281640.36        2.95404900e+01       -1.76332180e-07    0.00   21.23
   99  281640.62        2.98083500e+01       -2.04652580e-07    0.00   21.23
  100  281640.86        3.00841600e+01       -1.56618880e-07    0.00   21.23
  101  281641.10        3.03958000e+01       -1.23770080e-07    0.00   21.23
  102  281641.51        3.07446900e+01       -1.66721480e-07    0.00   20.77
  103  281641.75        3.09889300e+01       -1.46640280e-07    0.00   20.77
  104  281641.99        3.12927100e+01       -1.20051380e-07    0.00   20.77
  105  281642.26        3.16471000e+01       -1.70440280e-07    0.00   20.77
  106  281642.55        3.19252200e+01       -1.01891480e-07    0.00   21.15
  107  281642.79        3.21989600e+01       -1.18997680e-07    0.00   21.15
  108  281643.04        3.25063300e+01       -1.16766480e-07    0.00   21.15
  109  281643.31        3.28768200e+01       -1.10568580e-07    0.00   21.02
  110  281643.64        3.31305900e+01       -1.44594980e-07    0.00   21.02
  111  281643.90        3.34098000e+01       -1.65915780e-07    0.00   21.02
  112  281644.15        3.37182800e+01       -1.35050280e-07    0.00   21.02
  113  281644.48        3.40344700e+01       -1.96223480e-07    0.00   20.84
  114  281644.73        3.43065800e+01       -1.90211480e-07    0.00   20.84
  115  281644.98        3.46165600e+01       -1.42673680e-07    0.00   20.84
  116  281645.22        3.49283400e+01       -1.97277080e-07    0.00   20.84
  117  281645.57        3.52393600e+01       -1.85563080e-07    0.00   21.24
  118  281645.82        3.55085800e+01       -9.29045800e-08    0.00   21.24
  119  281646.07        3.58271200e+01       -8.58481800e-08    0.00   21.24
  120  281646.40        3.61507100e+01       -1.24778380e-07    0.00   20.76
  121  281646.66        3.64451600e+01       -1.00918380e-07    0.00   20.76
  122  281646.90        3.67193800e+01       -6.59002800e-08    0.00   20.76
  123  281647.14        3.70346700e+01       -4.93519800e-08    0.00   20.76
  124  281647.48        3.73616700e+01       -4.53852800e-08    0.00   21.16
  125  281647.72        3.76324400e+01       -3.99930800e-08    0.00   21.16
  126  281647.97        3.79276200e+01        2.04983200e-08    0.00   21.16
  127  281648.21        3.82127300e+01        5.92351200e-08    0.00   21.16
  128  281648.48        3.85526800e+01        9.15612000e-09    0.00   21.01
  129  281648.74        3.88303600e+01        1.20594220e-07    0.00   21.01
  130  281648.99        3.91372600e+01        1.68194020e-07    0.00   21.01
  131  281649.25        3.94515100e+01        2.63083720e-07    0.00   21.01
  132  281649.52        3.97359800e+01        3.84438420e-07    0.00   20.85
  133  281649.77        4.00121500e+01        4.80939620e-07    0.00   20.85
  134  281650.01        4.02902200e+01        6.40783220e-07    0.00   20.85
  135  281650.37        4.06476600e+01        7.33813620e-07    0.00   21.23
  136  281650.64        4.09154700e+01        1.03137432e-06    0.00   21.23
  137  281650.89        4.11796000e+01        1.19487472e-06    0.00   21.23
  138  281651.13        4.15003600e+01        1.38583172e-06    0.00   21.23
  139  281651.51        4.18409400e+01        1.63145422e-06    0.00   20.78
  140  281651.77        4.21039800e+01        2.07733002e-06    0.00   20.78
  141  281652.01        4.23737100e+01        2.42441032e-06    0.00   20.78
  142  281652.29        4.27227800e+01        2.76219372e-06    0.00   20.78
  143  281652.54        4.30361200e+01        4.49766452e-06    0.00   21.16
  144  281652.79        4.33036600e+01        4.51068012e-06    0.00   21.16
  145  281653.05        4.35903200e+01        5.82407502e-06    0.00   21.16
  146  281653.32        4.38945800e+01        7.11490962e-06    0.00   21.02
  147  281653.61        4.42334300e+01        8.58492522e-06    0.00   21.02
  148  281653.88        4.44758400e+01        8.80054982e-06    0.00   21.02
  149  281654.13        4.47718100e+01        1.18770585e-05    0.00   21.02
  150  281654.38        4.51602900e+01        1.41038365e-05    0.00   20.85
  151  281654.67        4.54358200e+01        1.67438277e-05    0.00   20.85
  152  281654.92        4.56942500e+01        1.93100640e-05    0.00   20.85
  153  281655.17        4.60036500e+01        2.47753632e-05    0.00   20.85

File: data/figure9/Ic_2021-10-08_10-35-07023485_Anneal241.txt
# Ic = 38.69 A, n = 27.43 , Tavg = 0.00 K, Anneal241_00K___3600s
#idx    t_s     iHTS_A                vHTS_V                tHTS_K  tTAR_K
    0  301468.46        1.02660800e-01        8.69316900e-08    0.00   21.07
    1  301468.72        3.90660000e-01        5.92270900e-08    0.00   21.07
    2  301468.96        6.53452400e-01        8.95348900e-08    0.00   21.07
    3  301469.21        9.70047700e-01        7.26765900e-08    0.00   21.07
    4  301469.56        1.30706700e+00        2.92292900e-08    0.00   21.16
    5  301469.80        1.54572600e+00        7.28624900e-08    0.00   21.16
    6  301470.05        1.85255000e+00        6.26979900e-08    0.00   21.16
    7  301470.35        2.22236500e+00        2.25355900e-08    0.00   21.16
    8  301470.62        2.50353300e+00        7.28624900e-08    0.00   20.81
    9  301470.86        2.76144500e+00        4.70156900e-08    0.00   20.81
   10  301471.11        3.07161300e+00        4.03157900e-08    0.00   20.81
   11  301471.46        3.42652400e+00        3.64033900e-08    0.00   21.27
   12  301471.73        3.69582800e+00        5.46251900e-08    0.00   21.27
   13  301471.97        3.97258700e+00        7.14834900e-08    0.00   21.27
   14  301472.22        4.29834400e+00        7.44584900e-08    0.00   21.27
   15  301472.54        4.62681300e+00        7.76813900e-08    0.00   20.86
   16  301472.80        4.87166800e+00        5.74142900e-08    0.00   20.86
   17  301473.06        5.17775500e+00        2.04747900e-08    0.00   20.86
   18  301473.37        5.55754000e+00       -3.50110000e-10    0.00   21.06
   19  301473.69        5.78201800e+00       -6.30011000e-09    0.00   21.06
   20  301473.93        6.09153600e+00        3.24366900e-08    0.00   21.06
   21  301474.17        6.40094500e+00        2.26440900e-08    0.00   21.06
   22  301474.58        6.71109600e+00        3.59075900e-08    0.00   21.15
   23  301474.83        6.99785100e+00        6.55954900e-08    0.00   21.15
   24  301475.08        7.30351300e+00        4.40887900e-08    0.00   21.15
   25  301475.50        7.66835000e+00        1.61362900e-08    0.00   20.81
   26  301475.77        7.92458400e+00       -2.56375100e-08    0.00   20.81
   27  301476.02        8.20554200e+00       -1.10725100e-08    0.00   20.81
   28  301476.30        8.56004300e+00        3.49259000e-09    0.00   20.81
   29  301476.56        8.85738800e+00        1.76857900e-08    0.00   21.26
   30  301476.85        9.09851300e+00        7.91701900e-08    0.00   21.26
   31  301477.09        9.39928700e+00        3.23777900e-08    0.00   21.26
   32  301477.45        9.74339600e+00        6.54757900e-08    0.00   21.26
   33  301477.72        9.99380500e+00        1.20079290e-07    0.00   20.85
   34  301477.97        1.02950900e+01        1.11650090e-07    0.00   20.85
   35  301478.21        1.05981100e+01        9.19407900e-08    0.00   20.85
   36  301478.60        1.09492600e+01        5.31419900e-08    0.00   20.85
   37  301478.86        1.12172300e+01        2.37639900e-08    0.00   21.07
   38  301479.11        1.14830200e+01       -3.44963100e-08    0.00   21.07
   39  301479.48        1.18482600e+01        3.72133900e-08    0.00   21.15
   40  301479.75        1.20872700e+01        9.70230900e-08    0.00   21.15
   41  301480.00        1.23695700e+01        3.12633900e-08    0.00   21.15
   42  301480.25        1.27364500e+01        7.45866900e-08    0.00   21.15
   43  301480.57        1.29771400e+01        8.03507900e-08    0.00   20.81
   44  301480.82        1.32665800e+01        5.66747900e-08    0.00   20.81
   45  301481.06        1.35666000e+01        7.11778900e-08    0.00   20.81
   46  301481.44        1.39302500e+01        3.52919900e-08    0.00   21.26
   47  301481.71        1.41566800e+01        6.52278900e-08    0.00   21.26
   48  301481.96        1.44599200e+01        4.67581900e-08    0.00   21.26
   49  301482.21        1.47657000e+01        2.37019900e-08    0.00   21.26
   50  301482.45        1.51071200e+01       -9.02291000e-09    0.00   20.85
   51  301482.70        1.53600100e+01        2.10344900e-08    0.00   20.85
   52  301482.94        1.56647200e+01        9.37769000e-09    0.00   20.85
   53  301483.19        1.59722500e+01       -1.97572100e-08    0.00   20.85
   54  301483.51        1.62877700e+01       -1.52327100e-08    0.00   21.07
   55  301483.75        1.65748900e+01        2.04670900e-08    0.00   21.07
   56  301483.99        1.68730800e+01        5.17044900e-08    0.00   21.07
   57  301484.26        1.72357000e+01        2.71608900e-08    0.00   21.07
   58  301484.58        1.74989300e+01        1.75540900e-08    0.00   21.14
   59  301484.83        1.78036200e+01        8.28179900e-08    0.00   21.14
   60  301485.08        1.80790600e+01        4.91013900e-08    0.00   21.14
   61  301485.47        1.84113400e+01        3.15613900e-08    0.00   20.81
   62  301485.73        1.86886600e+01       -2.70707100e-08    0.00   20.81
   63  301485.97        1.89804200e+01       -3.33926100e-08    0.00   20.81
   64  301486.22        1.92649000e+01       -6.89685100e-08    0.00   20.81
   65  301486.54        1.96086800e+01        4.16669000e-09    0.00   20.81
   66  301486.88        1.98773700e+01        9.65772900e-08    0.00   21.26
   67  301487.13        2.01782100e+01        5.64148900e-08    0.00   21.26
   68  301487.48        2.05103000e+01       -1.80218100e-08    0.00   20.84
   69  301487.76        2.07820500e+01        1.24718900e-08    0.00   20.84
   70  301488.02        2.10762600e+01        3.47222900e-08    0.00   20.84
   71  301488.28        2.14005300e+01        1.25957900e-08    0.00   20.84
   72  301488.65        2.17134900e+01       -2.88715100e-08    0.00   21.06
   73  301488.90        2.19777500e+01       -9.91451000e-09    0.00   21.06
   74  301489.14        2.22847800e+01       -3.27899100e-08    0.00   21.06
   75  301489.52        2.26211300e+01       -3.66946100e-08    0.00   21.14
   76  301489.78        2.29321900e+01       -4.23346100e-08    0.00   21.14
   77  301490.03        2.31814300e+01       -4.89044100e-08    0.00   21.14
   78  301490.50        2.35022600e+01       -8.38605100e-08    0.00   20.81
   79  301490.77        2.37916300e+01       -5.59080100e-08    0.00   20.81
   80  301491.01        2.40859000e+01        4.53034900e-08    0.00   20.81
   81  301491.30        2.44369200e+01       -3.29758100e-08    0.00   20.81
   82  301491.61        2.47039400e+01        5.32709000e-09    0.00   21.25
   83  301491.86        2.49769100e+01       -2.59102100e-08    0.00   21.25
   84  301492.10        2.52833300e+01       -5.55981100e-08    0.00   21.25
   85  301492.50        2.55971900e+01       -4.45039100e-08    0.00   21.25
   86  301492.76        2.59137600e+01       -2.96909100e-08    0.00   20.83
   87  301493.01        2.61761900e+01       -3.39675100e-08    0.00   20.83
   88  301493.27        2.65368500e+01       -2.41748100e-08    0.00   20.83
   89  301493.53        2.67997600e+01        6.44549900e-08    0.00   21.06
   90  301493.79        2.70702400e+01        3.66264900e-08    0.00   21.06
   91  301494.03        2.73731800e+01       -5.02331000e-09    0.00   21.06
   92  301494.38        2.76918600e+01       -4.40701100e-08    0.00   21.13
   93  301494.64        2.80016100e+01       -1.51202100e-08    0.00   21.13
   94  301494.89        2.82694500e+01       -7.26310100e-08    0.00   21.13
   95  301495.14        2.85784700e+01       -5.34146100e-08    0.00   21.13
   96  301495.50        2.89050000e+01       -3.33954100e-08    0.00   20.80
   97  301495.75        2.92040600e+01       -7.42395100e-08    0.00   20.80
   98  301496.00        2.94734200e+01       -4.30641100e-08    0.00   20.80
   99  301496.30        2.97986900e+01       -4.27542100e-08    0.00   20.80
  100  301496.71        3.00736400e+01       -3.59985100e-08    0.00   21.25
  101  301496.96        3.03787300e+01       -1.55455100e-08    0.00   21.25
  102  301497.20        3.06705800e+01        1.07955900e-08    0.00   21.25
  103  301497.52        3.10054900e+01       -5.64516100e-08    0.00   20.83
  104  301497.77        3.12894500e+01       -9.68619100e-08    0.00   20.83
  105  301498.01        3.15889700e+01       -1.01882110e-07    0.00   20.83
  106  301498.26        3.19276500e+01       -1.16261310e-07    0.00   20.83
  107  301498.52        3.22306000e+01       -6.44469100e-08    0.00   21.06
  108  301498.77        3.25019300e+01       -7.49833100e-08    0.00   21.06
  109  301499.01        3.28042300e+01       -9.22134100e-08    0.00   21.06
  110  301499.30        3.31475800e+01       -9.19655100e-08    0.00   21.06
  111  301499.60        3.34331100e+01       -1.53510610e-07    0.00   21.13
  112  301499.87        3.37092000e+01       -9.37009100e-08    0.00   21.13
  113  301500.12        3.39863300e+01       -5.14933100e-08    0.00   21.13
  114  301500.50        3.43431800e+01       -9.54983100e-08    0.00   21.13
  115  301500.76        3.46178800e+01       -1.07150110e-07    0.00   20.80
  116  301501.01        3.49068200e+01       -6.00460100e-08    0.00   20.80
  117  301501.30        3.52264600e+01       -9.36386100e-08    0.00   20.80
  118  301501.56        3.55342200e+01       -9.66756100e-08    0.00   21.25
  119  301501.83        3.58704300e+01       -5.21127100e-08    0.00   21.25
  120  301502.07        3.60934900e+01       -8.18007100e-08    0.00   21.25
  121  301502.50        3.64334700e+01       -5.37242100e-08    0.00   21.25
  122  301502.76        3.67166300e+01       -6.50663100e-08    0.00   20.83
  123  301503.00        3.70242000e+01       -4.98195100e-08    0.00   20.83
  124  301503.25        3.73127000e+01        2.21379900e-08    0.00   20.83
  125  301503.56        3.76555500e+01        6.80643900e-08    0.00   21.06
  126  301503.81        3.79241500e+01        3.10009900e-08    0.00   21.06
  127  301504.07        3.81957200e+01       -1.26941100e-08    0.00   21.06
  128  301504.35        3.85671600e+01        5.69701900e-08    0.00   21.06
  129  301504.67        3.88551500e+01        1.16965790e-07    0.00   21.13
  130  301504.91        3.91008000e+01        1.33762090e-07    0.00   21.13
  131  301505.17        3.94007000e+01        2.33300290e-07    0.00   21.13
  132  301505.50        3.97412500e+01        3.52299790e-07    0.00   20.80
  133  301505.75        4.00025800e+01        4.73840490e-07    0.00   20.80
  134  301506.01        4.02922000e+01        6.66533090e-07    0.00   20.80
  135  301506.28        4.06182900e+01        7.39296790e-07    0.00   20.80
  136  301506.56        4.09200900e+01        9.08501590e-07    0.00   21.25
  137  301506.81        4.11895200e+01        1.09555599e-06    0.00   21.25
  138  301507.06        4.14551700e+01        1.29599589e-06    0.00   21.25
  139  301507.37        4.17631800e+01        1.58711099e-06    0.00   21.25
  140  301507.70        4.21167500e+01        1.98668929e-06    0.00   20.83
  141  301507.94        4.23629500e+01        2.35713749e-06    0.00   20.83
  142  301508.18        4.26784200e+01        3.54657549e-06    0.00   20.83
  143  301508.50        4.30397000e+01        3.63818039e-06    0.00   21.07
  144  301508.77        4.33191700e+01        4.95300179e-06    0.00   21.07
  145  301509.02        4.35656000e+01        5.01330739e-06    0.00   21.07
  146  301509.37        4.39322500e+01        6.31585689e-06    0.00   21.13
  147  301509.68        4.42147000e+01        8.10543709e-06    0.00   21.13
  148  301509.92        4.44694800e+01        8.31517379e-06    0.00   21.13
  149  301510.17        4.47831000e+01        1.13081372e-05    0.00   21.13
  150  301510.56        4.51315800e+01        1.33078879e-05    0.00   21.13
  151  301510.82        4.54011700e+01        1.60624802e-05    0.00   21.13
  152  301511.07        4.56859000e+01        1.81200572e-05    0.00   21.13
  153  301511.34        4.60627800e+01        2.42832434e-05    0.00   21.26

File: data/figure9/Ic_2021-10-08_18-59-55548464_Anneal250.txt
# Ic = 39.21 A, n = 29.47 , Tavg = 0.00 K, Anneal250_00K___3600s
#idx    t_s     iHTS_A                vHTS_V                tHTS_K  tTAR_K
    0  331757.96        2.96034800e-02        3.07477900e-08    0.00   20.75
    1  331758.20        3.42830300e-01       -6.56361000e-09    0.00   20.75
    2  331758.45        6.36635000e-01        2.33722900e-08    0.00   21.13
    3  331758.70        9.65673700e-01        4.48789900e-08    0.00   21.13
    4  331758.94        1.23948200e+00        2.41159900e-08    0.00   21.13
    5  331759.18        1.49407600e+00        3.54581900e-08    0.00   21.13
    6  331759.56        1.85867800e+00       -2.42895100e-08    0.00   21.02
    7  331759.82        2.15449600e+00       -6.30264100e-08    0.00   21.02
    8  331760.06        2.44340000e+00       -5.20595100e-08    0.00   21.02
    9  331760.43        2.78020500e+00        3.90452900e-08    0.00   20.82
   10  331760.72        3.04911400e+00        1.85293900e-08    0.00   20.82
   11  331760.97        3.34810800e+00        2.50371900e-08    0.00   20.82
   12  331761.23        3.65905600e+00        1.98099000e-09    0.00   20.82
   13  331761.52        3.93140700e+00       -4.24579100e-08    0.00   21.22
   14  331761.77        4.25334800e+00       -2.13230100e-08    0.00   21.22
   15  331762.02        4.55872800e+00        1.07200900e-08    0.00   21.22
   16  331762.33        4.88506600e+00       -2.03934100e-08    0.00   21.22
   17  331762.60        5.18743400e+00       -7.68771000e-09    0.00   20.75
   18  331762.84        5.46213400e+00       -6.22110000e-10    0.00   20.75
   19  331763.09        5.74664200e+00       -8.41077100e-08    0.00   20.75
   20  331763.38        6.10542300e+00       -8.15666100e-08    0.00   21.13
   21  331763.65        6.40299900e+00       -4.41933100e-08    0.00   21.13
   22  331763.90        6.67887600e+00       -2.85331000e-09    0.00   21.13
   23  331764.15        6.96174600e+00       -6.57201000e-09    0.00   21.13
   24  331764.44        7.32688300e+00        1.09059900e-08    0.00   21.01
   25  331764.69        7.56945600e+00        3.04293900e-08    0.00   21.01
   26  331764.94        7.87740000e+00        1.62361900e-08    0.00   21.01
   27  331765.18        8.17141700e+00       -1.77283100e-08    0.00   21.01
   28  331765.44        8.51698700e+00       -5.31802100e-08    0.00   20.82
   29  331765.68        8.78578100e+00       -1.43194100e-08    0.00   20.82
   30  331765.93        9.06640600e+00       -6.94361000e-09    0.00   20.82
   31  331766.17        9.37271400e+00       -2.15702100e-08    0.00   20.82
   32  331766.48        9.71468300e+00       -3.57011100e-08    0.00   21.22
   33  331766.77        9.96239800e+00       -1.70454100e-08    0.00   21.22
   34  331767.02        1.02633500e+01       -2.94412100e-08    0.00   21.22
   35  331767.30        1.06245800e+01       -1.10013810e-07    0.00   21.22
   36  331767.58        1.09062000e+01       -9.10483100e-08    0.00   20.75
   37  331767.83        1.11734800e+01       -7.23926100e-08    0.00   20.75
   38  331768.08        1.14503800e+01       -1.27058110e-07    0.00   20.75
   39  331768.39        1.18081200e+01       -1.12493010e-07    0.00   21.14
   40  331768.72        1.20412500e+01       -4.01636100e-08    0.00   21.14
   41  331768.96        1.23335100e+01       -7.43140100e-08    0.00   21.14
   42  331769.21        1.26443100e+01       -6.29718100e-08    0.00   21.14
   43  331769.54        1.29912500e+01       -6.02447100e-08    0.00   21.01
   44  331769.80        1.32369100e+01       -8.58421100e-08    0.00   21.01
   45  331770.04        1.35486000e+01       -8.62759100e-08    0.00   21.01
   46  331770.38        1.39084100e+01       -1.01026910e-07    0.00   20.82
   47  331770.63        1.41589800e+01       -1.12121110e-07    0.00   20.82
   48  331770.87        1.44256700e+01       -9.92295100e-08    0.00   20.82
   49  331771.11        1.47355400e+01       -9.38373100e-08    0.00   20.82
   50  331771.51        1.50818800e+01       -1.19744510e-07    0.00   21.22
   51  331771.76        1.53242000e+01       -1.52901810e-07    0.00   21.22
   52  331772.00        1.56257000e+01       -1.41553710e-07    0.00   21.22
   53  331772.43        1.59852000e+01       -1.33118610e-07    0.00   21.22
   54  331772.68        1.62218600e+01       -1.48797810e-07    0.00   20.75
   55  331772.94        1.65241000e+01       -1.79415410e-07    0.00   20.75
   56  331773.18        1.68469700e+01       -1.46938410e-07    0.00   20.75
   57  331773.49        1.71971400e+01       -1.59644110e-07    0.00   21.14
   58  331773.74        1.74373900e+01       -1.36711910e-07    0.00   21.14
   59  331773.98        1.77424300e+01       -1.48425910e-07    0.00   21.14
   60  331774.23        1.80786300e+01       -1.77556010e-07    0.00   21.14
   61  331774.49        1.83662600e+01       -1.61751410e-07    0.00   21.00
   62  331774.75        1.86595400e+01       -1.41360310e-07    0.00   21.00
   63  331774.99        1.89524100e+01       -1.36773910e-07    0.00   21.00
   64  331775.26        1.92869400e+01       -1.75758610e-07    0.00   21.00
   65  331775.51        1.95738800e+01       -1.76936210e-07    0.00   20.83
   66  331775.77        1.98438700e+01       -1.57722810e-07    0.00   20.83
   67  331776.02        2.01543600e+01       -2.30610010e-07    0.00   20.83
   68  331776.45        2.04730400e+01       -2.11024710e-07    0.00   21.22
   69  331776.73        2.07468200e+01       -2.40092810e-07    0.00   21.22
   70  331776.98        2.10493200e+01       -2.03959110e-07    0.00   21.22
   71  331777.26        2.13815700e+01       -1.75448710e-07    0.00   21.22
   72  331777.56        2.16729800e+01       -1.45203010e-07    0.00   20.75
   73  331777.81        2.19499200e+01       -1.96338610e-07    0.00   20.75
   74  331778.06        2.22567700e+01       -2.14937310e-07    0.00   20.75
   75  331778.40        2.25927900e+01       -1.72917510e-07    0.00   21.14
   76  331778.69        2.28500400e+01       -1.76884210e-07    0.00   21.14
   77  331778.94        2.31548200e+01       -2.51630810e-07    0.00   21.14
   78  331779.19        2.34465600e+01       -2.31611610e-07    0.00   21.14
   79  331779.50        2.37889400e+01       -2.15125210e-07    0.00   21.00
   80  331779.77        2.40541500e+01       -2.11034610e-07    0.00   21.00
   81  331780.01        2.43622400e+01       -1.73847210e-07    0.00   21.00
   82  331780.28        2.46879100e+01       -2.32107410e-07    0.00   21.00
   83  331780.57        2.49989300e+01       -2.54853710e-07    0.00   20.83
   84  331780.85        2.52717200e+01       -2.06262210e-07    0.00   20.83
   85  331781.09        2.55300700e+01       -2.43449610e-07    0.00   20.83
   86  331781.48        2.58836400e+01       -2.34648610e-07    0.00   21.22
   87  331781.75        2.61600800e+01       -2.48345910e-07    0.00   21.22
   88  331782.00        2.64521300e+01       -2.46114710e-07    0.00   21.22
   89  331782.29        2.67698500e+01       -3.22410810e-07    0.00   21.22
   90  331782.61        2.70767600e+01       -3.02267610e-07    0.00   20.76
   91  331782.86        2.73785700e+01       -2.19649710e-07    0.00   20.76
   92  331783.11        2.76229700e+01       -2.08245510e-07    0.00   20.76
   93  331783.47        2.79720400e+01       -2.11158510e-07    0.00   21.14
   94  331783.75        2.82473200e+01       -2.45432910e-07    0.00   21.14
   95  331784.00        2.85482400e+01       -2.69914510e-07    0.00   21.14
   96  331784.26        2.88915300e+01       -2.58758210e-07    0.00   21.14
   97  331784.64        2.91762400e+01       -2.73571210e-07    0.00   21.01
   98  331784.89        2.94578500e+01       -3.25137710e-07    0.00   21.01
   99  331785.13        2.97250300e+01       -3.65176110e-07    0.00   21.01
  100  331785.49        3.00924500e+01       -3.37967310e-07    0.00   20.83
  101  331785.75        3.03560400e+01       -2.80079010e-07    0.00   20.83
  102  331786.01        3.06595100e+01       -2.98238810e-07    0.00   20.83
  103  331786.27        3.09930500e+01       -2.90677410e-07    0.00   20.83
  104  331786.56        3.12940700e+01       -2.95325810e-07    0.00   21.22
  105  331786.82        3.15709900e+01       -2.72517610e-07    0.00   21.22
  106  331787.07        3.18453900e+01       -2.36445810e-07    0.00   21.22
  107  331787.43        3.22124800e+01       -2.88632110e-07    0.00   20.76
  108  331787.69        3.24705600e+01       -3.81042710e-07    0.00   20.76
  109  331787.93        3.27815300e+01       -3.45714710e-07    0.00   20.76
  110  331788.19        3.30478600e+01       -3.45652710e-07    0.00   20.76
  111  331788.47        3.33960500e+01       -3.10138810e-07    0.00   21.15
  112  331788.73        3.36898500e+01       -2.91731010e-07    0.00   21.15
  113  331788.97        3.39591100e+01       -3.44227210e-07    0.00   21.15
  114  331789.22        3.42776400e+01       -3.33380910e-07    0.00   21.15
  115  331789.47        3.46183500e+01       -3.44102810e-07    0.00   21.01
  116  331789.74        3.49020200e+01       -3.41435910e-07    0.00   21.01
  117  331789.98        3.51719400e+01       -2.88937410e-07    0.00   21.01
  118  331790.22        3.54891900e+01       -3.07531110e-07    0.00   21.01
  119  331790.55        3.58109400e+01       -2.87450010e-07    0.00   20.84
  120  331790.80        3.60622900e+01       -2.94515610e-07    0.00   20.84
  121  331791.04        3.63803900e+01       -3.27364410e-07    0.00   20.84
  122  331791.36        3.67378400e+01       -2.75116110e-07    0.00   20.84
  123  331791.66        3.70348100e+01       -2.17537710e-07    0.00   21.23
  124  331791.92        3.72787900e+01       -2.75735910e-07    0.00   21.23
  125  331792.16        3.75822300e+01       -2.69600010e-07    0.00   21.23
  126  331792.47        3.79287500e+01       -1.77127410e-07    0.00   20.77
  127  331792.75        3.82018100e+01       -1.58967510e-07    0.00   20.77
  128  331793.00        3.84863900e+01       -1.36841010e-07    0.00   20.77
  129  331793.26        3.88424600e+01       -9.90339100e-08    0.00   20.77
  130  331793.53        3.91421200e+01       -6.42636100e-08    0.00   21.16
  131  331793.78        3.93595600e+01        4.55630900e-08    0.00   21.16
  132  331794.02        3.96799600e+01        1.61959590e-07    0.00   21.16
  133  331794.29        4.00334700e+01        2.50217690e-07    0.00   21.16
  134  331794.61        4.02947500e+01        3.83162590e-07    0.00   21.02
  135  331794.85        4.05525100e+01        4.69499290e-07    0.00   21.02
  136  331795.10        4.08684600e+01        5.54596490e-07    0.00   21.02
  137  331795.43        4.12084900e+01        7.95509090e-07    0.00   20.85
  138  331795.71        4.14463800e+01        9.92108090e-07    0.00   20.85
  139  331795.96        4.17464000e+01        1.25502429e-06    0.00   20.85
  140  331796.21        4.20590500e+01        1.56429939e-06    0.00   20.85
  141  331796.51        4.23807200e+01        1.94119369e-06    0.00   21.24
  142  331796.77        4.26684300e+01        2.46596969e-06    0.00   21.24
  143  331797.01        4.29624700e+01        2.91073099e-06    0.00   21.24
  144  331797.27        4.33255400e+01        4.18650639e-06    0.00   21.24
  145  331797.65        4.35798500e+01        4.45221039e-06    0.00   20.78
  146  331797.89        4.38565800e+01        6.05114429e-06    0.00   20.78
  147  331798.13        4.41642100e+01        7.05266269e-06    0.00   20.78
  148  331798.47        4.44762300e+01        8.53445629e-06    0.00   21.17
  149  331798.72        4.47676800e+01        9.83762649e-06    0.00   21.17
  150  331798.98        4.50615900e+01        1.19522255e-05    0.00   21.17
  151  331799.22        4.53712600e+01        1.45593095e-05    0.00   21.17
  152  331799.47        4.56733500e+01        1.70604714e-05    0.00   21.03
  153  331799.73        4.60220100e+01        2.02416047e-05    0.00   21.03
