Repository: shortlab/2024-CryoHTS-Facility

# 2024-CryoHTS-Facility
Data repository for Alexis' RSI paper on the cryogenic HTS irradiation facility

File: data/figure9/Ic_2021-10-09_03-37-55660077_Anneal259.txt
# Ic = 39.05 A, n = 28.56 , Tavg = 0.00 K, Anneal259_00K___3600s
#idx    t_s     iHTS_A                vHTS_V                tHTS_K  tTAR_K
    0  362837.92        6.49798200e-02       -1.08065641e-07    0.00   20.95
    1  362838.16        3.75043800e-01       -1.48847471e-07    0.00   20.95
    2  362838.41        6.57135900e-01       -1.35770011e-07    0.00   21.22
    3  362838.77        1.00826200e+00       -1.20337381e-07    0.00   21.22
    4  362839.02        1.26796100e+00       -1.20957161e-07    0.00   21.22
    5  362839.31        1.59157900e+00       -1.58454131e-07    0.00   21.22
    6  362839.57        1.89424600e+00       -8.86663810e-08    0.00   20.99
    7  362839.86        2.15994400e+00       -1.08375531e-07    0.00   20.99
    8  362840.11        2.47455500e+00       -1.68308701e-07    0.00   20.99
    9  362840.47        2.79519900e+00       -1.26473241e-07    0.00   20.89
   10  362840.73        3.08950900e+00       -9.97605310e-08    0.00   20.89
   11  362840.98        3.37937900e+00       -1.69672231e-07    0.00   20.89
   12  362841.24        3.72370200e+00       -1.77419361e-07    0.00   20.89
   13  362841.57        4.01545500e+00       -1.43392961e-07    0.00   21.25
   14  362841.87        4.27715600e+00       -1.77976891e-07    0.00   21.25
   15  362842.11        4.59144600e+00       -1.47917341e-07    0.00   21.25
   16  362842.37        4.91484400e+00       -1.07135521e-07    0.00   20.79
   17  362842.64        5.21083100e+00       -1.87335641e-07    0.00   20.79
   18  362842.88        5.49701100e+00       -1.47855361e-07    0.00   20.79
   19  362843.13        5.83892500e+00       -1.84794521e-07    0.00   20.79
   20  362843.45        6.12331600e+00       -1.63969761e-07    0.00   21.20
   21  362843.71        6.44371000e+00       -1.13953151e-07    0.00   21.20
   22  362843.97        6.71430800e+00       -1.65767131e-07    0.00   21.20
   23  362844.21        6.99447000e+00       -1.86963771e-07    0.00   21.20
   24  362844.56        7.35216200e+00       -1.39612231e-07    0.00   21.00
   25  362844.80        7.62563800e+00       -2.01528701e-07    0.00   21.00
   26  362845.05        7.89922300e+00       -1.91674131e-07    0.00   21.00
   27  362845.34        8.26760100e+00       -1.62544251e-07    0.00   20.88
   28  362845.66        8.55010500e+00       -1.78472721e-07    0.00   20.88
   29  362845.91        8.84036800e+00       -1.45004351e-07    0.00   20.88
   30  362846.15        9.10172200e+00       -1.20460881e-07    0.00   20.88
   31  362846.46        9.44088400e+00       -1.95268881e-07    0.00   21.25
   32  362846.73        9.71727300e+00       -1.88947081e-07    0.00   21.25
   33  362846.97        9.99196100e+00       -1.42897571e-07    0.00   21.25
   34  362847.22        1.03075500e+01       -2.00973371e-07    0.00   21.25
   35  362847.50        1.06376300e+01       -1.82568201e-07    0.00   20.79
   36  362847.77        1.09103400e+01       -1.77547941e-07    0.00   20.79
   37  362848.01        1.11873300e+01       -2.54277331e-07    0.00   20.79
   38  362848.34        1.15343800e+01       -1.77795851e-07    0.00   20.79
   39  362848.62        1.18217000e+01       -1.43397781e-07    0.00   21.19
   40  362848.88        1.20468000e+01       -2.24031821e-07    0.00   21.19
   41  362849.13        1.23697400e+01       -1.66515771e-07    0.00   21.19
   42  362849.52        1.27301200e+01       -1.09557521e-07    0.00   21.01
   43  362849.78        1.30222500e+01       -2.17338141e-07    0.00   21.01
   44  362850.03        1.32649500e+01       -1.89013961e-07    0.00   21.01
   45  362850.40        1.36364700e+01       -1.73023511e-07    0.00   20.87
   46  362850.69        1.39117400e+01       -2.22606311e-07    0.00   20.87
   47  362850.93        1.41584100e+01       -1.79779171e-07    0.00   20.87
   48  362851.18        1.44622000e+01       -1.55049741e-07    0.00   20.87
   49  362851.50        1.48039400e+01       -2.47211781e-07    0.00   21.24
   50  362851.74        1.50756200e+01       -2.42997241e-07    0.00   21.24
   51  362851.99        1.53571300e+01       -2.20561021e-07    0.00   21.24
   52  362852.25        1.57211400e+01       -2.65433461e-07    0.00   21.24
   53  362852.52        1.60028000e+01       -1.97257101e-07    0.00   20.78
   54  362852.77        1.63108700e+01       -1.84055681e-07    0.00   20.78
   55  362853.02        1.65650600e+01       -2.70765651e-07    0.00   20.78
   56  362853.30        1.69267900e+01       -2.15048961e-07    0.00   20.78
   57  362853.57        1.72198100e+01       -2.75602971e-07    0.00   21.17
   58  362853.83        1.74702700e+01       -2.44923591e-07    0.00   21.17
   59  362854.08        1.77961100e+01       -2.07302611e-07    0.00   21.17
   60  362854.33        1.81493800e+01       -2.18458751e-07    0.00   21.01
   61  362854.58        1.83990100e+01       -1.61810351e-07    0.00   21.01
   62  362854.83        1.86745900e+01       -1.85981981e-07    0.00   21.01
   63  362855.08        1.89823200e+01       -2.11455171e-07    0.00   21.01
   64  362855.47        1.93072900e+01       -2.50749571e-07    0.00   20.86
   65  362855.76        1.95868900e+01       -1.72532641e-07    0.00   20.86
   66  362856.00        1.98750300e+01       -2.42196531e-07    0.00   20.86
   67  362856.26        2.02352800e+01       -2.15173881e-07    0.00   20.86
   68  362856.54        2.04983200e+01       -1.89080911e-07    0.00   21.24
   69  362856.80        2.07719000e+01       -2.82730511e-07    0.00   21.24
   70  362857.05        2.10645300e+01       -2.36556481e-07    0.00   21.24
   71  362857.37        2.14176500e+01       -2.55459941e-07    0.00   20.78
   72  362857.68        2.16889500e+01       -2.32217991e-07    0.00   20.78
   73  362857.93        2.19828500e+01       -2.30544561e-07    0.00   20.78
   74  362858.17        2.22920400e+01       -2.56017751e-07    0.00   20.78
   75  362858.50        2.26146300e+01       -2.63951011e-07    0.00   21.17
   76  362858.76        2.28750900e+01       -2.73619711e-07    0.00   21.17
   77  362859.00        2.31905500e+01       -3.00828471e-07    0.00   21.17
   78  362859.35        2.34917500e+01       -2.49448421e-07    0.00   21.17
   79  362859.61        2.38460600e+01       -2.47713071e-07    0.00   21.01
   80  362859.88        2.41050000e+01       -2.15856091e-07    0.00   21.01
   81  362860.13        2.43752200e+01       -2.51865631e-07    0.00   21.01
   82  362860.52        2.47319300e+01       -2.11889461e-07    0.00   20.84
   83  362860.80        2.49824200e+01       -2.22487791e-07    0.00   20.84
   84  362861.04        2.52900800e+01       -2.46411521e-07    0.00   20.84
   85  362861.32        2.56249800e+01       -2.65314981e-07    0.00   21.24
   86  362861.70        2.58763100e+01       -2.52671351e-07    0.00   21.24
   87  362861.94        2.61771800e+01       -2.71574811e-07    0.00   21.24
   88  362862.18        2.64838300e+01       -2.88247041e-07    0.00   21.24
   89  362862.43        2.67950100e+01       -2.30730941e-07    0.00   20.78
   90  362862.67        2.70808400e+01       -2.77524751e-07    0.00   20.78
   91  362862.91        2.73839000e+01       -2.30049181e-07    0.00   20.78
   92  362863.16        2.76585600e+01       -2.84280421e-07    0.00   20.78
   93  362863.46        2.79927300e+01       -2.76409141e-07    0.00   21.15
   94  362863.71        2.82767300e+01       -2.57815571e-07    0.00   21.15
   95  362863.96        2.85888100e+01       -2.96862061e-07    0.00   21.15
   96  362864.20        2.89202100e+01       -2.78144541e-07    0.00   21.15
   97  362864.52        2.92039800e+01       -2.29553351e-07    0.00   21.02
   98  362864.78        2.95031200e+01       -2.43188821e-07    0.00   21.02
   99  362865.02        2.97633500e+01       -2.52919701e-07    0.00   21.02
  100  362865.30        3.01370100e+01       -2.73620731e-07    0.00   20.84
  101  362865.65        3.04175800e+01       -3.19236951e-07    0.00   20.84
  102  362865.90        3.06911100e+01       -2.70893671e-07    0.00   20.84
  103  362866.14        3.09784900e+01       -2.62092721e-07    0.00   20.84
  104  362866.43        3.13182200e+01       -3.18679151e-07    0.00   21.24
  105  362866.72        3.16184700e+01       -2.76967571e-07    0.00   21.24
  106  362866.97        3.18837300e+01       -2.40710111e-07    0.00   21.24
  107  362867.22        3.21911200e+01       -3.02006911e-07    0.00   21.24
  108  362867.54        3.25527800e+01       -2.66245281e-07    0.00   20.77
  109  362867.80        3.28277000e+01       -3.13348991e-07    0.00   20.77
  110  362868.06        3.30928500e+01       -3.01449111e-07    0.00   20.77
  111  362868.33        3.34603700e+01       -2.46288181e-07    0.00   21.15
  112  362868.65        3.37528000e+01       -2.86636231e-07    0.00   21.15
  113  362868.89        3.39885000e+01       -3.39070101e-07    0.00   21.15
  114  362869.14        3.42969100e+01       -2.61782821e-07    0.00   21.15
  115  362869.41        3.46371700e+01       -2.93020021e-07    0.00   21.03
  116  362869.73        3.49204900e+01       -2.59179721e-07    0.00   21.03
  117  362869.99        3.51913000e+01       -1.91685061e-07    0.00   21.03
  118  362870.25        3.55487600e+01       -2.29430011e-07    0.00   21.03
  119  362870.52        3.58416200e+01       -2.32962791e-07    0.00   20.83
  120  362870.82        3.61140800e+01       -2.23602731e-07    0.00   20.83
  121  362871.07        3.64085800e+01       -2.42443191e-07    0.00   20.83
  122  362871.43        3.67619500e+01       -1.99801701e-07    0.00   21.24
  123  362871.70        3.70487800e+01       -2.21804081e-07    0.00   21.24
  124  362871.96        3.73122200e+01       -1.43897061e-07    0.00   21.24
  125  362872.20        3.76242700e+01       -1.89823151e-07    0.00   21.24
  126  362872.45        3.79693900e+01       -1.21088951e-07    0.00   20.78
  127  362872.71        3.82154100e+01       -1.37637221e-07    0.00   20.78
  128  362872.96        3.85141300e+01       -4.49793110e-08    0.00   20.78
  129  362873.21        3.88413800e+01       -6.57421210e-08    0.00   20.78
  130  362873.54        3.91777800e+01        1.43341590e-08    0.00   21.14
  131  362873.82        3.94167300e+01        1.20503399e-07    0.00   21.14
  132  362874.06        3.97097000e+01        1.76531999e-07    0.00   21.14
  133  362874.33        4.00746500e+01        1.99835929e-07    0.00   21.03
  134  362874.64        4.03386900e+01        4.06844249e-07    0.00   21.03
  135  362874.88        4.05932600e+01        5.49208959e-07    0.00   21.03
  136  362875.13        4.08911400e+01        6.40503349e-07    0.00   21.03
  137  362875.39        4.12342500e+01        9.08932409e-07    0.00   20.83
  138  362875.63        4.15140300e+01        1.08631499e-06    0.00   20.83
  139  362875.88        4.17880800e+01        1.37513499e-06    0.00   20.83
  140  362876.12        4.20944200e+01        1.63965940e-06    0.00   20.83
  141  362876.52        4.24027200e+01        2.04481311e-06    0.00   21.24
  142  362876.77        4.26762900e+01        2.56704482e-06    0.00   21.24
  143  362877.01        4.29896100e+01        3.66753587e-06    0.00   21.24
  144  362877.30        4.33617600e+01        3.79849649e-06    0.00   21.24
  145  362877.58        4.36127200e+01        5.03379043e-06    0.00   20.78
  146  362877.84        4.38846100e+01        6.12721699e-06    0.00   20.78
  147  362878.08        4.41963300e+01        7.20695133e-06    0.00   20.78
  148  362878.38        4.45290400e+01        8.57048705e-06    0.00   21.14
  149  362878.70        4.48257500e+01        1.01622910e-05    0.00   21.14
  150  362878.95        4.50908300e+01        1.18933616e-05    0.00   21.14
  151  362879.19        4.53986200e+01        1.45034788e-05    0.00   21.14
  152  362879.50        4.57172300e+01        1.77099568e-05    0.00   21.04
  153  362879.76        4.59926500e+01        1.99108893e-05    0.00   21.04
  154  362880.00        4.63051800e+01        2.60913004e-05    0.00   21.04

File: data/figure9/Ic_2021-10-09_09-31-04132046_Anneal265.txt
# Ic = 38.57 A, n = 26.42 , Tavg = 0.00 K, Anneal265_00K___3600s
#idx    t_s     iHTS_A                vHTS_V                tHTS_K  tTAR_K
    0  384026.96        8.01380100e-02        5.70511830e-08    0.00   21.10
    1  384027.20        3.91594400e-01        6.24433130e-08    0.00   21.10
    2  384027.59        7.09650900e-01        1.21787730e-08    0.00   21.09
    3  384027.85        9.80415800e-01        3.36233230e-08    0.00   21.09
    4  384028.10        1.28258000e+00        5.35803930e-08    0.00   21.09
    5  384028.42        1.62603200e+00        2.73634930e-08    0.00   21.09
    6  384028.75        1.90314100e+00        6.94468830e-08    0.00   20.84
    7  384028.99        2.18178500e+00        1.00436123e-07    0.00   20.84
    8  384029.24        2.49153700e+00        2.69296430e-08    0.00   20.84
    9  384029.59        2.80982200e+00        4.43146300e-09    0.00   21.03
   10  384029.84        3.09032300e+00        2.26531330e-08    0.00   21.03
   11  384030.09        3.39691900e+00       -5.58116170e-08    0.00   21.03
   12  384030.44        3.74015400e+00       -1.42240570e-08    0.00   21.23
   13  384030.73        4.01717300e+00        6.21334230e-08    0.00   21.23
   14  384030.97        4.29446000e+00        4.05649130e-08    0.00   21.23
   15  384031.23        4.63338800e+00        1.75708930e-08    0.00   21.23
   16  384031.48        4.92245500e+00        6.35602230e-08    0.00   20.91
   17  384031.72        5.20522200e+00        3.10228330e-08    0.00   20.91
   18  384031.97        5.51182900e+00        4.19936730e-08    0.00   20.91
   19  384032.21        5.79521400e+00        3.98864130e-08    0.00   20.91
   20  384032.52        6.13787600e+00        4.61462330e-08    0.00   20.95
   21  384032.77        6.41589700e+00        2.12308930e-08    0.00   20.95
   22  384033.01        6.72701400e+00        7.78003000e-10    0.00   20.95
   23  384033.28        7.05255200e+00        6.35002030e-08    0.00   20.95
   24  384033.56        7.36013900e+00        6.11450230e-08    0.00   21.20
   25  384033.85        7.65182900e+00       -3.08929870e-08    0.00   21.20
   26  384034.11        7.91883300e+00       -7.71457000e-10    0.00   21.20
   27  384034.40        8.28076000e+00        4.47207330e-08    0.00   20.77
   28  384034.66        8.56716500e+00       -9.20052700e-09    0.00   20.77
   29  384034.90        8.83409400e+00        3.54859430e-08    0.00   20.77
   30  384035.15        9.10874800e+00        3.69734230e-08    0.00   20.77
   31  384035.50        9.44890400e+00        1.96194530e-08    0.00   21.23
   32  384035.77        9.78185100e+00        3.56703300e-09    0.00   21.23
   33  384036.01        1.00062600e+01        1.22440230e-08    0.00   21.23
   34  384036.27        1.03504100e+01       -3.30002470e-08    0.00   21.23
   35  384036.56        1.06508600e+01        1.37934830e-08    0.00   20.91
   36  384036.83        1.09248700e+01        5.05452300e-09    0.00   20.91
   37  384037.07        1.11841800e+01       -3.82064370e-08    0.00   20.91
   38  384037.39        1.15627500e+01        4.27978630e-08    0.00   20.95
   39  384037.66        1.18347000e+01        3.52937430e-08    0.00   20.95
   40  384037.90        1.20879600e+01       -4.02596170e-08    0.00   20.95
   41  384038.15        1.23888800e+01        2.65532130e-08    0.00   20.95
   42  384038.50        1.27443300e+01       -3.41857270e-08    0.00   21.19
   43  384038.77        1.30279400e+01       -3.65409070e-08    0.00   21.19
   44  384039.01        1.32809700e+01        2.68631030e-08    0.00   21.19
   45  384039.31        1.36340600e+01       -6.85218170e-08    0.00   21.19
   46  384039.64        1.39299800e+01       -3.74705870e-08    0.00   20.77
   47  384039.89        1.41682800e+01        5.16545030e-08    0.00   20.77
   48  384040.14        1.44739500e+01        6.64053930e-08    0.00   20.77
   49  384040.51        1.48162500e+01       -8.21672700e-09    0.00   21.22
   50  384040.76        1.50925500e+01       -1.77614170e-08    0.00   21.22
   51  384041.01        1.53705600e+01       -7.28705700e-09    0.00   21.22
   52  384041.27        1.57270500e+01       -6.19520970e-08    0.00   21.22
   53  384041.56        1.60247800e+01        2.19668030e-08    0.00   20.91
   54  384041.81        1.62749000e+01        1.19882630e-08    0.00   20.91
   55  384042.05        1.65824400e+01       -5.78615170e-08    0.00   20.91
   56  384042.32        1.69553800e+01        1.77522630e-08    0.00   20.93
   57  384042.58        1.72383000e+01       -6.89556670e-08    0.00   20.93
   58  384042.84        1.75435000e+01       -2.86696370e-08    0.00   20.93
   59  384043.08        1.77908900e+01        3.73994530e-08    0.00   20.93
   60  384043.33        1.81630100e+01        1.26073830e-08    0.00   21.20
   61  384043.57        1.84204700e+01        2.38868130e-08    0.00   21.20
   62  384043.82        1.87157800e+01       -5.11075270e-08    0.00   21.20
   63  384044.06        1.90027200e+01       -3.74722470e-08    0.00   21.20
   64  384044.32        1.93430100e+01       -5.81110970e-08    0.00   20.76
   65  384044.66        1.96203000e+01       -4.57773670e-08    0.00   20.76
   66  384044.90        1.99006600e+01        3.61950300e-09    0.00   20.76
   67  384045.16        2.01814600e+01        2.28948230e-08    0.00   20.76
   68  384045.40        2.05628400e+01       -4.64591370e-08    0.00   21.22
   69  384045.65        2.08265900e+01       -4.11909570e-08    0.00   21.22
   70  384045.90        2.10987000e+01       -7.99275370e-08    0.00   21.22
   71  384046.15        2.13866500e+01       -4.12780700e-09    0.00   21.22
   72  384046.41        2.17565300e+01       -2.56963270e-08    0.00   20.90
   73  384046.66        2.20355900e+01       -3.20801170e-08    0.00   20.90
   74  384046.90        2.23277800e+01        2.67994730e-08    0.00   20.90
   75  384047.15        2.25943700e+01        2.25598300e-09    0.00   20.90
   76  384047.50        2.29383500e+01        3.99138300e-09    0.00   20.92
   77  384047.75        2.32249700e+01       -1.60896570e-08    0.00   20.92
   78  384048.00        2.34873800e+01       -5.90407770e-08    0.00   20.92
   79  384048.29        2.38348700e+01       -1.59037270e-08    0.00   20.92
   80  384048.56        2.41382100e+01       -3.81791700e-09    0.00   21.19
   81  384048.83        2.44134700e+01       -8.84805670e-08    0.00   21.19
   82  384049.07        2.46892700e+01       -5.27191070e-08    0.00   21.19
   83  384049.32        2.50618100e+01       -5.06124370e-08    0.00   20.76
   84  384049.58        2.53355900e+01       -6.98884870e-08    0.00   20.76
   85  384049.87        2.56143000e+01       -1.68968470e-08    0.00   20.76
   86  384050.11        2.59473600e+01       -5.55477700e-09    0.00   20.76
   87  384050.36        2.62596300e+01       -1.68348670e-08    0.00   21.20
   88  384050.65        2.65390700e+01       -7.42269870e-08    0.00   21.20
   89  384050.90        2.67886500e+01       -1.17983827e-07    0.00   21.20
   90  384051.15        2.70914000e+01       -2.99123370e-08    0.00   21.20
   91  384051.46        2.74439400e+01       -2.09254470e-08    0.00   20.91
   92  384051.79        2.76950200e+01       -5.84224570e-08    0.00   20.91
   93  384052.03        2.79919000e+01       -5.02412970e-08    0.00   20.91
   94  384052.30        2.83584200e+01        1.40304330e-08    0.00   20.91
   95  384052.63        2.86455000e+01       -7.48467670e-08    0.00   20.90
   96  384052.87        2.88801700e+01       -9.07752470e-08    0.00   20.90
   97  384053.13        2.91965500e+01       -4.38575070e-08    0.00   20.90
   98  384053.50        2.95438500e+01       -9.01554670e-08    0.00   21.19
   99  384053.76        2.97894500e+01       -1.06951647e-07    0.00   21.19
  100  384054.00        3.00998300e+01       -3.63581070e-08    0.00   21.19
  101  384054.26        3.04478300e+01       -1.40977857e-07    0.00   21.19
  102  384054.56        3.07747100e+01       -9.10231670e-08    0.00   20.75
  103  384054.83        3.09966600e+01       -1.04510770e-08    0.00   20.75
  104  384055.07        3.13109400e+01       -5.48914670e-08    0.00   20.75
  105  384055.48        3.16759200e+01       -4.98115770e-08    0.00   21.21
  106  384055.76        3.19160800e+01       -6.36965470e-08    0.00   21.21
  107  384056.00        3.22079800e+01       -9.96441170e-08    0.00   21.21
  108  384056.26        3.25720900e+01       -1.39000507e-07    0.00   21.21
  109  384056.52        3.28690900e+01       -5.01852270e-08    0.00   20.91
  110  384056.78        3.31086300e+01       -1.07825287e-07    0.00   20.91
  111  384057.02        3.34278400e+01       -6.16512570e-08    0.00   20.91
  112  384057.29        3.37868100e+01       -3.89671070e-08    0.00   20.91
  113  384057.60        3.40788000e+01       -9.88383970e-08    0.00   20.91
  114  384057.87        3.43610300e+01       -8.95416170e-08    0.00   20.91
  115  384058.11        3.46250600e+01       -4.17561370e-08    0.00   20.91
  116  384058.42        3.49690500e+01       -5.65690170e-08    0.00   21.19
  117  384058.69        3.52795100e+01       -5.88622270e-08    0.00   21.19
  118  384058.94        3.55268900e+01       -2.68193070e-08    0.00   21.19
  119  384059.18        3.58411000e+01       -1.00850970e-08    0.00   21.19
  120  384059.50        3.61519000e+01        4.91664130e-08    0.00   20.76
  121  384059.75        3.64407500e+01       -1.80803270e-08    0.00   20.76
  122  384059.99        3.67416800e+01       -6.22710470e-08    0.00   20.76
  123  384060.27        3.71286900e+01        2.85275530e-08    0.00   20.76
  124  384060.52        3.73713300e+01        2.05323230e-08    0.00   21.20
  125  384060.77        3.76395500e+01        8.62915730e-08    0.00   21.20
  126  384061.03        3.79585700e+01        1.34884873e-07    0.00   21.20
  127  384061.29        3.82851200e+01        1.05261263e-07    0.00   21.20
  128  384061.61        3.85891900e+01        1.86268303e-07    0.00   20.92
  129  384061.87        3.88361500e+01        3.13634183e-07    0.00   20.92
  130  384062.12        3.91615600e+01        3.64766463e-07    0.00   20.92
  131  384062.42        3.94793900e+01        4.33128783e-07    0.00   20.90
  132  384062.71        3.97467000e+01        4.69696113e-07    0.00   20.90
  133  384062.96        4.00370100e+01        5.05519703e-07    0.00   20.90
  134  384063.20        4.03279700e+01        6.96289623e-07    0.00   20.90
  135  384063.46        4.06425900e+01        7.73514873e-07    0.00   21.20
  136  384063.71        4.09612300e+01        9.64098843e-07    0.00   21.20
  137  384063.95        4.12157300e+01        1.19106422e-06    0.00   21.20
  138  384064.20        4.14869100e+01        1.38047060e-06    0.00   21.20
  139  384064.46        4.17953200e+01        1.68776015e-06    0.00   20.76
  140  384064.79        4.21304800e+01        2.00050381e-06    0.00   20.76
  141  384065.04        4.23972900e+01        2.24203414e-06    0.00   20.76
  142  384065.37        4.27488600e+01        2.80486117e-06    0.00   21.21
  143  384065.67        4.30030600e+01        4.27114922e-06    0.00   21.21
  144  384065.93        4.33373700e+01        4.27995017e-06    0.00   21.21
  145  384066.17        4.36232600e+01        5.52671026e-06    0.00   21.21
  146  384066.52        4.39383500e+01        6.84548941e-06    0.00   20.93
  147  384066.76        4.42153700e+01        6.93839518e-06    0.00   20.93
  148  384067.01        4.45090200e+01        8.96794404e-06    0.00   20.93
  149  384067.31        4.48625400e+01        9.51180798e-06    0.00   20.92
  150  384067.64        4.51298700e+01        1.23017252e-05    0.00   20.92
  151  384067.89        4.53807800e+01        1.40852305e-05    0.00   20.92
  152  384068.14        4.56838700e+01        1.85550260e-05    0.00   20.92
  153  384068.50        4.60482400e+01        2.18987265e-05    0.00   21.20

File: data/figure9/Ic_2021-10-09_12-24-15528187_Anneal268.txt
# Ic = 38.78 A, n = 27.48 , Tavg = 0.00 K, Anneal268_00K___3600s
#idx    t_s     iHTS_A                vHTS_V                tHTS_K  tTAR_K
    0  394418.54        5.12857500e-02        6.08319740e-08    0.00   21.27
    1  394418.78        4.03483300e-01        4.81883440e-08    0.00   21.27
    2  394419.03        6.47325300e-01        5.21549740e-08    0.00   21.27
    3  394419.35        9.76694800e-01        4.11847640e-08    0.00   20.90
    4  394419.63        1.26453600e+00        1.05053740e-08    0.00   20.90
    5  394419.89        1.52801700e+00        2.86650940e-08    0.00   20.90
    6  394420.13        1.83977500e+00        3.85196840e-08    0.00   20.90
    7  394420.39        2.18768500e+00       -1.24267060e-08    0.00   21.28
    8  394420.64        2.45994000e+00        6.04575040e-08    0.00   21.28
    9  394420.89        2.74248000e+00       -3.52395560e-08    0.00   21.28
   10  394421.13        3.05186300e+00       -1.77001560e-08    0.00   21.28
   11  394421.47        3.39413400e+00        2.31894400e-09    0.00   20.85
   12  394421.71        3.64688400e+00       -6.46799360e-08    0.00   20.85
   13  394421.96        3.95492400e+00       -1.98074260e-08    0.00   20.85
   14  394422.20        4.26276900e+00       -4.47848060e-08    0.00   20.85
   15  394422.48        4.60434500e+00       -5.22842160e-08    0.00   21.09
   16  394422.74        4.90637800e+00        3.31842840e-08    0.00   21.09
   17  394422.99        5.16069600e+00       -4.14999360e-08    0.00   21.09
   18  394423.28        5.52955400e+00       -5.91018660e-08    0.00   21.09
   19  394423.57        5.79425000e+00       -1.96834660e-08    0.00   21.14
   20  394423.82        6.06843400e+00       -3.71614360e-08    0.00   21.14
   21  394424.07        6.37033300e+00       -4.43672600e-09    0.00   21.14
   22  394424.40        6.74524000e+00        7.02931400e-09    0.00   20.83
   23  394424.66        7.00233800e+00       -6.72830460e-08    0.00   20.83
   24  394424.90        7.28996500e+00       -4.49707460e-08    0.00   20.83
   25  394425.14        7.60316800e+00        2.37015640e-08    0.00   20.83
   26  394425.48        7.91049300e+00       -1.29277960e-08    0.00   21.27
   27  394425.73        8.19336600e+00       -2.63771560e-08    0.00   21.27
   28  394425.99        8.49347700e+00        1.30412440e-08    0.00   21.27
   29  394426.23        8.83907400e+00       -1.71423460e-08    0.00   21.27
   30  394426.57        9.12717200e+00       -5.29033460e-08    0.00   20.85
   31  394426.87        9.39620100e+00        4.98567400e-09    0.00   20.85
   32  394427.12        9.68852400e+00       -2.82506000e-10    0.00   20.85
   33  394427.43        1.00021600e+01        3.74610400e-09    0.00   21.08
   34  394427.70        1.03050500e+01       -1.38558260e-08    0.00   21.08
   35  394427.95        1.05827500e+01       -5.03612160e-08    0.00   21.08
   36  394428.19        1.08853100e+01        3.37274000e-10    0.00   21.08
   37  394428.45        1.12037900e+01       -7.47807860e-08    0.00   21.15
   38  394428.72        1.15189700e+01       -7.42849560e-08    0.00   21.15
   39  394428.96        1.17711100e+01       -1.07568960e-08    0.00   21.15
   40  394429.22        1.21010600e+01       -6.34387060e-08    0.00   21.15
   41  394429.51        1.23867500e+01       -1.11907460e-08    0.00   20.81
   42  394429.76        1.26645300e+01        9.13824400e-09    0.00   20.81
   43  394430.01        1.29680000e+01        1.93647140e-08    0.00   20.81
   44  394430.26        1.32943900e+01        1.27949740e-08    0.00   20.81
   45  394430.51        1.35874400e+01       -4.14362960e-08    0.00   21.27
   46  394430.77        1.38578000e+01       -4.98653860e-08    0.00   21.27
   47  394431.01        1.41346100e+01       -5.71168860e-08    0.00   21.27
   48  394431.26        1.44883400e+01       -9.32504060e-08    0.00   21.27
   49  394431.51        1.47783600e+01       -1.39797760e-08    0.00   20.84
   50  394431.77        1.50560200e+01       -2.38963560e-08    0.00   20.84
   51  394432.01        1.53345200e+01       -6.43064060e-08    0.00   20.84
   52  394432.28        1.56846400e+01       -2.66234260e-08    0.00   20.84
   53  394432.56        1.59822600e+01       -4.32337260e-08    0.00   21.08
   54  394432.82        1.62338200e+01       -1.20585260e-08    0.00   21.08
   55  394433.07        1.65439500e+01       -1.42897560e-08    0.00   21.08
   56  394433.41        1.69012200e+01       -6.41205460e-08    0.00   21.14
   57  394433.67        1.71622800e+01       -8.93458360e-08    0.00   21.14
   58  394433.93        1.74452300e+01       -5.24685760e-08    0.00   21.14
   59  394434.17        1.77519400e+01       -6.41205460e-08    0.00   21.14
   60  394434.51        1.80943900e+01        6.96890400e-09    0.00   20.82
   61  394434.75        1.83519900e+01       -5.28404460e-08    0.00   20.82
   62  394435.00        1.86559300e+01       -7.81277160e-08    0.00   20.82
   63  394435.26        1.90181700e+01       -2.23469760e-08    0.00   20.82
   64  394435.56        1.92754700e+01       -5.41419960e-08    0.00   21.26
   65  394435.86        1.95463800e+01       -1.28020446e-07    0.00   21.26
   66  394436.11        1.98632500e+01       -8.91599060e-08    0.00   21.26
   67  394436.49        2.01990500e+01       -1.30251746e-07    0.00   20.84
   68  394436.74        2.04503000e+01       -1.41655746e-07    0.00   20.84
   69  394436.98        2.07576500e+01       -1.00687926e-07    0.00   20.84
   70  394437.22        2.10819700e+01       -3.21395860e-08    0.00   20.84
   71  394437.51        2.13740100e+01       -9.32504960e-08    0.00   21.06
   72  394437.78        2.16942100e+01       -9.42421460e-08    0.00   21.06
   73  394438.02        2.19601800e+01       -5.67450960e-08    0.00   21.06
   74  394438.31        2.23250400e+01       -6.36867960e-08    0.00   21.14
   75  394438.60        2.25839200e+01       -3.90814560e-08    0.00   21.14
   76  394438.85        2.28727200e+01       -7.62686860e-08    0.00   21.14
   77  394439.09        2.31704600e+01       -6.43068160e-08    0.00   21.14
   78  394439.42        2.34908900e+01       -4.46595960e-08    0.00   20.80
   79  394439.69        2.37586800e+01       -8.19707160e-08    0.00   20.80
   80  394439.94        2.40676000e+01       -7.19921660e-08    0.00   20.80
   81  394440.19        2.43787800e+01       -5.48860660e-08    0.00   20.80
   82  394440.50        2.46457500e+01       -1.27463046e-07    0.00   21.26
   83  394440.77        2.49479800e+01       -1.23186446e-07    0.00   21.26
   84  394441.02        2.52659400e+01       -7.81900260e-08    0.00   21.26
   85  394441.29        2.55717900e+01       -5.89146760e-08    0.00   21.26
   86  394441.59        2.59072200e+01       -2.64378860e-08    0.00   20.83
   87  394441.84        2.61662400e+01       -5.12913160e-08    0.00   20.83
   88  394442.10        2.64511800e+01       -1.07319966e-07    0.00   20.83
   89  394442.44        2.67876300e+01       -6.00922760e-08    0.00   21.06
   90  394442.70        2.70440000e+01       -3.55487460e-08    0.00   21.06
   91  394442.95        2.73590000e+01       -9.55440360e-08    0.00   21.06
   92  394443.21        2.76410500e+01       -9.28789560e-08    0.00   21.06
   93  394443.53        2.79797100e+01       -1.08683546e-07    0.00   21.14
   94  394443.79        2.82277500e+01       -1.43887346e-07    0.00   21.14
   95  394444.03        2.85625100e+01       -6.82732960e-08    0.00   21.14
   96  394444.33        2.88994400e+01       -6.95122560e-08    0.00   20.81
   97  394444.64        2.92003600e+01       -8.23410560e-08    0.00   20.81
   98  394444.90        2.94620900e+01       -9.51086460e-08    0.00   20.81
   99  394445.14        2.97358600e+01       -6.59167260e-08    0.00   20.81
  100  394445.47        3.00848400e+01       -1.52810746e-07    0.00   21.25
  101  394445.73        3.04242900e+01       -1.23742746e-07    0.00   21.25
  102  394445.98        3.06611300e+01       -6.02766760e-08    0.00   21.25
  103  394446.24        3.09966400e+01       -1.21449546e-07    0.00   21.25
  104  394446.52        3.12980500e+01       -9.83935160e-08    0.00   20.84
  105  394446.81        3.15958900e+01       -5.46986060e-08    0.00   20.84
  106  394447.05        3.18475000e+01       -8.59977960e-08    0.00   20.84
  107  394447.37        3.22316900e+01       -7.79405760e-08    0.00   21.05
  108  394447.69        3.24665400e+01       -5.05460360e-08    0.00   21.05
  109  394447.94        3.28050500e+01       -1.41530646e-07    0.00   21.05
  110  394448.18        3.30690100e+01       -9.30013760e-08    0.00   21.05
  111  394448.48        3.34069100e+01       -1.56467446e-07    0.00   21.15
  112  394448.74        3.37020600e+01       -1.02422126e-07    0.00   21.15
  113  394448.98        3.39641900e+01       -3.91419760e-08    0.00   21.15
  114  394449.22        3.42873500e+01       -1.47542546e-07    0.00   21.15
  115  394449.51        3.46172400e+01       -1.43513946e-07    0.00   20.79
  116  394449.75        3.48981600e+01       -4.58976460e-08    0.00   20.79
  117  394450.00        3.51706800e+01       -2.85428960e-08    0.00   20.79
  118  394450.26        3.55332200e+01       -1.18071960e-08    0.00   20.79
  119  394450.56        3.58278000e+01       -5.05423260e-08    0.00   21.26
  120  394450.82        3.60870200e+01       -9.23158860e-08    0.00   21.26
  121  394451.06        3.63901400e+01       -5.12860660e-08    0.00   21.26
  122  394451.37        3.67404200e+01       -4.48402960e-08    0.00   20.84
  123  394451.65        3.70640600e+01        5.42432400e-09    0.00   20.84
  124  394451.90        3.72781100e+01        4.77556840e-08    0.00   20.84
  125  394452.15        3.75779100e+01       -2.40774760e-08    0.00   20.84
  126  394452.46        3.79501800e+01        5.02348240e-08    0.00   21.05
  127  394452.72        3.81940400e+01        7.99225640e-08    0.00   21.05
  128  394452.96        3.84863200e+01        3.29428040e-08    0.00   21.05
  129  394453.21        3.88129300e+01        1.69543574e-07    0.00   21.05
  130  394453.50        3.91401700e+01        2.18940494e-07    0.00   21.14
  131  394453.75        3.94164000e+01        3.39426844e-07    0.00   21.14
  132  394454.00        3.96850800e+01        4.31774914e-07    0.00   21.14
  133  394454.27        4.00444300e+01        4.87865514e-07    0.00   21.14
  134  394454.57        4.03039100e+01        6.42130184e-07    0.00   20.80
  135  394454.83        4.05696800e+01        7.77863254e-07    0.00   20.80
  136  394455.07        4.08727800e+01        7.83255384e-07    0.00   20.80
  137  394455.36        4.12507000e+01        1.01592294e-06    0.00   21.26
  138  394455.67        4.15009300e+01        1.30895762e-06    0.00   21.26
  139  394455.92        4.17572700e+01        1.45900715e-06    0.00   21.26
  140  394456.18        4.20687800e+01        1.85901544e-06    0.00   21.26
  141  394456.51        4.23942300e+01        2.21966798e-06    0.00   20.85
  142  394456.76        4.26665100e+01        2.75268389e-06    0.00   20.85
  143  394457.00        4.29789300e+01        3.84902324e-06    0.00   20.85
  144  394457.26        4.33194100e+01        3.98791727e-06    0.00   20.85
  145  394457.51        4.36070700e+01        5.24100048e-06    0.00   21.06
  146  394457.76        4.38668200e+01        6.58296100e-06    0.00   21.06
  147  394458.00        4.41812800e+01        6.63149024e-06    0.00   21.06
  148  394458.26        4.44893300e+01        8.69655502e-06    0.00   21.06
  149  394458.57        4.48195800e+01        9.94424785e-06    0.00   21.16
  150  394458.82        4.50653300e+01        1.22709383e-05    0.00   21.16
  151  394459.08        4.53728000e+01        1.49129157e-05    0.00   21.16
  152  394459.52        4.56356800e+01        1.78838154e-05    0.00   20.81
  153  394459.77        4.59776500e+01        2.16758125e-05    0.00   20.81
