Repository: shortlab/2024-CryoHTS-Facility

# 2024-CryoHTS-Facility
Data repository for Alexis' RSI paper on the cryogenic HTS irradiation facility

File: data/figure9/Ic_2021-10-09_12-25-51743074_Anneal268.txt
# Ic = 38.75 A, n = 27.21 , Tavg = 0.00 K, Anneal268_00K___3600s
#idx    t_s     iHTS_A                vHTS_V                tHTS_K  tTAR_K
    0  394514.01        9.37734400e-02        5.32582200e-08    0.00   20.84
    1  394514.33        4.23714600e-01        2.68372000e-09    0.00   20.84
    2  394514.58        6.49655500e-01       -2.40900800e-08    0.00   20.84
    3  394516.10        9.97352800e-01        3.52863200e-08    0.00   21.09
    4  394516.35        1.27264800e+00        3.92820000e-10    0.00   21.23
    5  394516.60        1.59694400e+00       -9.02788000e-09    0.00   21.23
    6  394516.97        1.89036000e+00        1.04333200e-08    0.00   20.82
    7  394517.22        2.16378400e+00        2.82832200e-08    0.00   20.82
    8  394517.47        2.47206600e+00       -1.65892800e-08    0.00   20.82
    9  394517.71        2.75790400e+00        3.01425200e-08    0.00   20.82
   10  394517.99        3.10020100e+00       -3.85916800e-08    0.00   21.26
   11  394518.23        3.37820500e+00        1.67552200e-08    0.00   21.26
   12  394518.48        3.66204600e+00        6.23714200e-08    0.00   21.26
   13  394518.73        3.95473900e+00        1.75632000e-09    0.00   21.26
   14  394519.00        4.33082800e+00        5.25168200e-08    0.00   20.84
   15  394519.27        4.58925000e+00        4.84882200e-08    0.00   20.84
   16  394519.52        4.86437900e+00        7.33442000e-09    0.00   20.84
   17  394519.79        5.23638200e+00        1.13010200e-08    0.00   20.84
   18  394520.13        5.54334700e+00       -5.50779800e-08    0.00   21.07
   19  394520.38        5.82491000e+00       -7.54073800e-08    0.00   21.07
   20  394520.63        6.08667800e+00        7.89122000e-09    0.00   21.07
   21  394520.91        6.43337300e+00       -9.21528000e-09    0.00   21.14
   22  394521.16        6.73567100e+00        1.43366200e-08    0.00   21.14
   23  394521.40        6.99108400e+00        1.33449200e-08    0.00   21.14
   24  394521.65        7.30329700e+00       -5.91699800e-08    0.00   21.14
   25  394521.99        7.64754900e+00       -8.65738000e-09    0.00   20.81
   26  394522.25        7.90278300e+00       -1.81401800e-08    0.00   20.81
   27  394522.50        8.20336400e+00       -7.94369800e-08    0.00   20.81
   28  394522.76        8.56408600e+00       -2.87384800e-08    0.00   20.81
   29  394523.03        8.84834700e+00       -4.23737800e-08    0.00   21.26
   30  394523.27        9.12040700e+00        1.80553200e-08    0.00   21.26
   31  394523.52        9.40017100e+00        2.54927200e-08    0.00   21.26
   32  394523.81        9.76194900e+00       -2.62593800e-08    0.00   20.84
   33  394524.06        1.00222700e+01        6.77522000e-09    0.00   20.84
   34  394524.33        1.02953900e+01       -1.21281800e-08    0.00   20.84
   35  394524.58        1.06006500e+01       -7.90650800e-08    0.00   20.84
   36  394524.99        1.09358200e+01       -1.47312800e-08    0.00   21.06
   37  394525.24        1.11885800e+01        4.14832200e-08    0.00   21.06
   38  394525.48        1.14832300e+01       -6.17730800e-08    0.00   21.06
   39  394525.72        1.18053900e+01       -4.39851800e-08    0.00   21.06
   40  394525.98        1.20975800e+01        1.50184200e-08    0.00   21.13
   41  394526.23        1.23729400e+01        1.63207200e-08    0.00   21.13
   42  394526.49        1.26748000e+01        3.98763200e-08    0.00   21.13
   43  394526.73        1.30081100e+01       -4.68780000e-10    0.00   21.13
   44  394527.04        1.32896000e+01       -1.08811800e-08    0.00   20.80
   45  394527.29        1.35705500e+01       -4.06308800e-08    0.00   20.80
   46  394527.53        1.38774600e+01       -7.77559800e-08    0.00   20.80
   47  394527.88        1.42077200e+01       -3.07142800e-08    0.00   21.25
   48  394528.19        1.44782200e+01        4.72547200e-08    0.00   21.25
   49  394528.45        1.47653600e+01        3.25038200e-08    0.00   21.25
   50  394528.69        1.50691100e+01       -3.42470800e-08    0.00   21.25
   51  394528.95        1.53854500e+01       -2.17893800e-08    0.00   20.83
   52  394529.21        1.57170500e+01       -4.78203800e-08    0.00   20.83
   53  394529.45        1.59661500e+01        4.60920000e-10    0.00   20.83
   54  394529.69        1.62526800e+01       -6.46165800e-08    0.00   20.83
   55  394529.99        1.65953500e+01       -8.04210800e-08    0.00   21.05
   56  394530.24        1.68702300e+01        3.24992000e-09    0.00   21.05
   57  394530.49        1.71823300e+01       -9.66594800e-08    0.00   21.05
   58  394530.73        1.74977900e+01       -5.97202800e-08    0.00   21.05
   59  394530.98        1.78479100e+01       -5.44520800e-08    0.00   21.13
   60  394531.26        1.81310300e+01       -6.23233800e-08    0.00   21.13
   61  394531.50        1.83643400e+01        4.36552000e-09    0.00   21.13
   62  394531.75        1.87151100e+01       -5.06093800e-08    0.00   21.13
   63  394532.03        1.90124900e+01       -5.06093800e-08    0.00   20.80
   64  394532.29        1.92643700e+01       -3.97650800e-08    0.00   20.80
   65  394532.53        1.95679500e+01       -8.03625800e-08    0.00   20.80
   66  394532.79        1.99364100e+01       -2.81769800e-08    0.00   21.25
   67  394533.14        2.02120300e+01       -1.83608000e-09    0.00   21.25
   68  394533.40        2.04598700e+01       -7.32353800e-08    0.00   21.25
   69  394533.64        2.07716800e+01       -5.50136800e-08    0.00   21.25
   70  394533.94        2.11083100e+01       -6.43724800e-08    0.00   20.83
   71  394534.22        2.13862400e+01       -9.41221800e-08    0.00   20.83
   72  394534.46        2.16754700e+01       -5.06131800e-08    0.00   20.83
   73  394534.71        2.19940300e+01       -5.41459800e-08    0.00   20.83
   74  394534.98        2.23220500e+01       -7.59624800e-08    0.00   21.05
   75  394535.24        2.26737700e+01       -4.81960800e-08    0.00   21.05
   76  394535.48        2.28745700e+01       -1.16434480e-07    0.00   21.05
   77  394535.73        2.32036200e+01       -8.23462800e-08    0.00   21.05
   78  394535.98        2.34988400e+01       -6.92687800e-08    0.00   21.13
   79  394536.25        2.37866300e+01       -9.30065800e-08    0.00   21.13
   80  394536.49        2.40805800e+01       -9.45948000e-09    0.00   21.13
   81  394536.73        2.44230400e+01       -3.18336800e-08    0.00   21.13
   82  394537.02        2.46968900e+01       -4.70184800e-08    0.00   20.79
   83  394537.27        2.49746500e+01       -1.02675180e-07    0.00   20.79
   84  394537.52        2.52809600e+01       -1.28954080e-07    0.00   20.79
   85  394537.81        2.56196400e+01       -3.89612800e-08    0.00   20.79
   86  394538.07        2.59071300e+01       -5.67848000e-09    0.00   21.25
   87  394538.34        2.61809800e+01       -3.71629800e-08    0.00   21.25
   88  394538.59        2.64722900e+01        5.23052000e-09    0.00   21.25
   89  394538.92        2.68040400e+01       -9.37491800e-08    0.00   20.82
   90  394539.17        2.70636800e+01       -8.99065800e-08    0.00   20.82
   91  394539.41        2.73788000e+01       -4.29887800e-08    0.00   20.82
   92  394539.65        2.76616800e+01       -5.64380800e-08    0.00   20.82
   93  394539.99        2.80016500e+01       -4.29887800e-08    0.00   21.05
   94  394540.26        2.83117300e+01       -9.28194800e-08    0.00   21.05
   95  394540.51        2.85813900e+01       -1.26039980e-07    0.00   21.05
   96  394540.81        2.89144100e+01       -3.13987800e-08    0.00   21.05
   97  394541.13        2.92006500e+01       -6.56728800e-08    0.00   21.13
   98  394541.39        2.94759800e+01       -5.50125800e-08    0.00   21.13
   99  394541.64        2.97578500e+01       -6.46812800e-08    0.00   21.13
  100  394541.99        3.00477700e+01       -6.22020800e-08    0.00   20.79
  101  394542.24        3.03850500e+01       -5.84214800e-08    0.00   20.79
  102  394542.49        3.06897300e+01       -8.82330800e-08    0.00   20.79
  103  394542.75        3.10134400e+01       -4.09434800e-08    0.00   20.79
  104  394543.02        3.13193000e+01       -1.14078180e-07    0.00   21.25
  105  394543.28        3.15900400e+01       -1.27279580e-07    0.00   21.25
  106  394543.52        3.18770100e+01       -9.07122800e-08    0.00   21.25
  107  394543.79        3.22543600e+01       -8.97825800e-08    0.00   20.83
  108  394544.12        3.25576600e+01       -1.78890800e-08    0.00   20.83
  109  394544.37        3.28222800e+01       -5.55698000e-09    0.00   20.83
  110  394544.62        3.30888700e+01       -6.19574800e-08    0.00   20.83
  111  394544.96        3.34279500e+01       -5.65652800e-08    0.00   21.05
  112  394545.20        3.37011600e+01       -4.21242800e-08    0.00   21.05
  113  394545.45        3.39788700e+01       -6.46225800e-08    0.00   21.05
  114  394545.69        3.42899500e+01       -2.31588800e-08    0.00   21.05
  115  394545.97        3.46223900e+01       -7.70802800e-08    0.00   21.12
  116  394546.22        3.49067900e+01       -7.55927800e-08    0.00   21.12
  117  394546.47        3.51897700e+01       -4.18143800e-08    0.00   21.12
  118  394546.72        3.55008200e+01       -6.48084800e-08    0.00   21.12
  119  394546.97        3.58571800e+01       -5.12308000e-09    0.00   20.79
  120  394547.23        3.60971800e+01       -4.97476800e-08    0.00   20.79
  121  394547.47        3.63965500e+01       -4.57810800e-08    0.00   20.79
  122  394547.72        3.67224500e+01        2.97708200e-08    0.00   20.79
  123  394548.00        3.70715100e+01       -2.25390800e-08    0.00   21.25
  124  394548.27        3.72959300e+01        5.87148200e-08    0.00   21.25
  125  394548.52        3.76135400e+01        7.45813200e-08    0.00   21.25
  126  394548.79        3.79751300e+01        6.59663200e-08    0.00   21.25
  127  394549.07        3.82854900e+01        1.36559920e-07    0.00   20.82
  128  394549.36        3.85099100e+01        1.85151120e-07    0.00   20.82
  129  394549.61        3.88083900e+01        1.53232120e-07    0.00   20.82
  130  394549.90        3.91574400e+01        2.32870020e-07    0.00   21.06
  131  394550.17        3.94516600e+01        3.50871630e-07    0.00   21.06
  132  394550.43        3.97061100e+01        4.11237660e-07    0.00   21.06
  133  394550.67        4.00014700e+01        5.45359440e-07    0.00   21.06
  134  394551.00        4.03296500e+01        5.39595420e-07    0.00   21.12
  135  394551.25        4.05869300e+01        6.75390620e-07    0.00   21.12
  136  394551.49        4.08799700e+01        8.72792580e-07    0.00   21.12
  137  394551.76        4.12426000e+01        1.01528147e-06    0.00   21.12
  138  394552.02        4.14900300e+01        1.36955136e-06    0.00   20.80
  139  394552.28        4.18204200e+01        1.59831451e-06    0.00   20.80
  140  394552.52        4.20799900e+01        1.86457474e-06    0.00   20.80
  141  394552.82        4.24168900e+01        2.23260389e-06    0.00   21.25
  142  394553.07        4.26891600e+01        2.65573204e-06    0.00   21.25
  143  394553.33        4.29583200e+01        3.13922739e-06    0.00   21.25
  144  394553.58        4.33019700e+01        4.69613077e-06    0.00   21.25
  145  394553.93        4.36100100e+01        4.72550864e-06    0.00   20.83
  146  394554.19        4.38756800e+01        6.22799477e-06    0.00   20.83
  147  394554.45        4.41839200e+01        7.44271409e-06    0.00   20.83
  148  394554.69        4.44552000e+01        7.67284077e-06    0.00   20.83
  149  394555.01        4.48086400e+01        1.04616961e-05    0.00   21.07
  150  394555.25        4.50760700e+01        1.27123399e-05    0.00   21.07
  151  394555.52        4.53827600e+01        1.41356879e-05    0.00   21.07
  152  394555.80        4.57264700e+01        1.76631053e-05    0.00   21.07
  153  394556.08        4.60192500e+01        2.16556102e-05    0.00   21.13

File: data/figure9/Ic_2021-10-09_12-26-39969295_Anneal268.txt
# Ic = 38.77 A, n = 27.19 , Tavg = 0.00 K, Anneal268_00K___3600s
#idx    t_s     iHTS_A                vHTS_V                tHTS_K  tTAR_K
    0  394563.09        9.58202400e-02       -9.11520100e-08    0.00   21.02
    1  394563.35        3.77048300e-01       -1.56787510e-07    0.00   21.02
    2  394563.60        6.38533700e-01       -6.14643100e-08    0.00   21.02
    3  394563.97        1.02027300e+00       -1.00696810e-07    0.00   20.83
    4  394564.22        1.28072700e+00       -5.47086100e-08    0.00   20.83
    5  394564.46        1.55077000e+00       -3.20431000e-09    0.00   20.83
    6  394564.72        1.87269700e+00       -2.79338100e-08    0.00   20.83
    7  394565.01        2.19732000e+00       -6.55548100e-08    0.00   21.09
    8  394565.26        2.49467900e+00       -6.18981100e-08    0.00   21.09
    9  394565.51        2.76475100e+00       -1.15075810e-07    0.00   21.09
   10  394565.75        3.12259300e+00       -8.63797100e-08    0.00   21.09
   11  394566.03        3.42360700e+00       -6.20840100e-08    0.00   21.12
   12  394566.28        3.66804500e+00       -1.28401210e-07    0.00   21.12
   13  394566.54        3.97684900e+00       -7.53475100e-08    0.00   21.12
   14  394566.87        4.31861000e+00       -9.94572100e-08    0.00   20.81
   15  394567.15        4.62061100e+00       -1.23442710e-07    0.00   20.81
   16  394567.39        4.87355300e+00       -4.86954100e-08    0.00   20.81
   17  394567.64        5.18249200e+00       -5.20413100e-08    0.00   20.81
   18  394567.90        5.53045700e+00       -5.81770100e-08    0.00   21.26
   19  394568.15        5.85514000e+00       -5.99744100e-08    0.00   21.26
   20  394568.41        6.13911500e+00       -1.47302310e-07    0.00   21.26
   21  394568.66        6.40260900e+00       -1.50649210e-07    0.00   21.26
   22  394568.93        6.78552000e+00       -8.18528100e-08    0.00   20.83
   23  394569.24        7.02714300e+00       -1.08999510e-07    0.00   20.83
   24  394569.49        7.30900100e+00       -1.12408310e-07    0.00   20.83
   25  394569.73        7.67851100e+00       -8.28445100e-08    0.00   20.83
   26  394570.01        7.93443300e+00       -1.11230710e-07    0.00   21.09
   27  394570.26        8.21109000e+00       -1.29142610e-07    0.00   21.09
   28  394570.51        8.51723800e+00       -1.28460810e-07    0.00   21.09
   29  394570.81        8.87636800e+00       -1.19783810e-07    0.00   21.09
   30  394571.07        9.13764700e+00       -8.09232100e-08    0.00   21.11
   31  394571.33        9.41632200e+00       -1.30939910e-07    0.00   21.11
   32  394571.58        9.70791700e+00       -1.34162810e-07    0.00   21.11
   33  394571.90        1.00386100e+01       -1.19226010e-07    0.00   20.81
   34  394572.18        1.02994800e+01       -2.02835210e-07    0.00   20.81
   35  394572.43        1.06007700e+01       -1.66019910e-07    0.00   20.81
   36  394572.67        1.09081300e+01       -1.05714610e-07    0.00   20.81
   37  394573.03        1.12162900e+01       -2.02153510e-07    0.00   21.26
   38  394573.27        1.14913700e+01       -2.18016710e-07    0.00   21.26
   39  394573.53        1.17918000e+01       -1.83491910e-07    0.00   21.26
   40  394573.78        1.21251900e+01       -1.59009710e-07    0.00   20.81
   41  394574.07        1.23748400e+01       -9.93863100e-08    0.00   20.81
   42  394574.31        1.27216800e+01       -1.38680710e-07    0.00   20.81
   43  394574.56        1.29905400e+01       -1.95391210e-07    0.00   20.81
   44  394574.91        1.33099800e+01       -1.52316010e-07    0.00   21.09
   45  394575.19        1.36332200e+01       -1.12897610e-07    0.00   21.09
   46  394575.43        1.38822000e+01       -1.53555610e-07    0.00   21.09
   47  394575.67        1.41335100e+01       -1.34342210e-07    0.00   21.09
   48  394575.92        1.45507900e+01       -1.57708210e-07    0.00   21.10
   49  394576.23        1.48243300e+01       -1.36759410e-07    0.00   21.10
   50  394576.48        1.50745200e+01       -1.02237310e-07    0.00   21.10
   51  394576.73        1.53927600e+01       -1.88263610e-07    0.00   21.10
   52  394577.00        1.57011800e+01       -1.75682010e-07    0.00   20.81
   53  394577.26        1.60194200e+01       -1.66261210e-07    0.00   20.81
   54  394577.50        1.62548700e+01       -1.96072910e-07    0.00   20.81
   55  394577.76        1.66144900e+01       -1.13083510e-07    0.00   20.81
   56  394578.02        1.69094400e+01       -1.64401910e-07    0.00   21.25
   57  394578.26        1.71821400e+01       -1.67934610e-07    0.00   21.25
   58  394578.51        1.74607300e+01       -2.05803610e-07    0.00   21.25
   59  394578.78        1.78288900e+01       -2.15968110e-07    0.00   21.25
   60  394579.07        1.81455100e+01       -1.25786510e-07    0.00   20.81
   61  394579.36        1.83674800e+01       -1.17662010e-07    0.00   20.81
   62  394579.60        1.86798100e+01       -1.71148710e-07    0.00   20.81
   63  394579.93        1.90175700e+01       -1.12145110e-07    0.00   21.09
   64  394580.23        1.93211900e+01       -1.04211810e-07    0.00   21.09
   65  394580.48        1.95724100e+01       -1.65446610e-07    0.00   21.09
   66  394580.72        1.98988600e+01       -1.43444210e-07    0.00   21.09
   67  394581.05        2.02190200e+01       -1.82614710e-07    0.00   21.09
   68  394581.30        2.04702400e+01       -1.86767310e-07    0.00   21.09
   69  394581.54        2.07737900e+01       -1.13260710e-07    0.00   21.09
   70  394581.81        2.11522800e+01       -1.22867410e-07    0.00   20.80
   71  394582.15        2.13934200e+01       -1.67368010e-07    0.00   20.80
   72  394582.40        2.16752700e+01       -1.51501510e-07    0.00   20.80
   73  394582.65        2.19997800e+01       -1.55592010e-07    0.00   20.80
   74  394583.00        2.23207000e+01       -1.91291710e-07    0.00   21.25
   75  394583.25        2.25703100e+01       -1.74247610e-07    0.00   21.25
   76  394583.49        2.28847200e+01       -1.12702910e-07    0.00   21.25
   77  394583.74        2.32169700e+01       -1.07682610e-07    0.00   21.25
   78  394583.98        2.34995400e+01       -1.02414410e-07    0.00   20.79
   79  394584.23        2.37805800e+01       -1.46109310e-07    0.00   20.79
   80  394584.49        2.40759700e+01       -1.45117710e-07    0.00   20.79
   81  394584.73        2.44128200e+01       -1.45613510e-07    0.00   20.79
   82  394584.98        2.47009200e+01       -2.12861110e-07    0.00   21.09
   83  394585.24        2.49774500e+01       -1.55903810e-07    0.00   21.09
   84  394585.48        2.53348100e+01       -2.23708610e-07    0.00   21.09
   85  394585.72        2.55989500e+01       -1.62597710e-07    0.00   21.09
   86  394586.02        2.58997600e+01       -1.96500010e-07    0.00   21.08
   87  394586.29        2.62052800e+01       -2.07222310e-07    0.00   21.08
   88  394586.54        2.64807700e+01       -1.23551210e-07    0.00   21.08
   89  394586.78        2.68162300e+01       -1.34397510e-07    0.00   20.80
   90  394587.04        2.71046200e+01       -1.69539310e-07    0.00   20.80
   91  394587.29        2.73798900e+01       -1.47413010e-07    0.00   20.80
   92  394587.53        2.76575600e+01       -1.71894510e-07    0.00   20.80
   93  394587.83        2.80097000e+01       -1.14750210e-07    0.00   21.24
   94  394588.13        2.83097700e+01       -1.97181810e-07    0.00   21.24
   95  394588.39        2.85790900e+01       -2.16953010e-07    0.00   21.24
   96  394588.63        2.88726000e+01       -1.31670410e-07    0.00   21.24
   97  394589.02        2.92133800e+01       -1.81625210e-07    0.00   20.79
   98  394589.26        2.94863800e+01       -1.56213910e-07    0.00   20.79
   99  394589.50        2.97605600e+01       -1.68175810e-07    0.00   20.79
  100  394589.77        3.01293500e+01       -1.27703810e-07    0.00   20.79
  101  394590.02        3.04202700e+01       -1.74249710e-07    0.00   21.09
  102  394590.30        3.06994000e+01       -1.66564410e-07    0.00   21.09
  103  394590.55        3.09611500e+01       -1.68051810e-07    0.00   21.09
  104  394590.90        3.13775300e+01       -2.08090110e-07    0.00   21.07
  105  394591.17        3.16301000e+01       -1.69291710e-07    0.00   21.07
  106  394591.42        3.18715600e+01       -1.71770910e-07    0.00   21.07
  107  394591.66        3.21950600e+01       -2.33315610e-07    0.00   21.07
  108  394591.97        3.25212600e+01       -1.51627810e-07    0.00   20.80
  109  394592.24        3.28232400e+01       -1.28757710e-07    0.00   20.80
  110  394592.49        3.30866900e+01       -1.51194010e-07    0.00   20.80
  111  394592.73        3.34381200e+01       -1.00991310e-07    0.00   20.80
  112  394593.08        3.37472000e+01       -9.27482100e-08    0.00   21.24
  113  394593.33        3.39795400e+01       -9.59091100e-08    0.00   21.24
  114  394593.58        3.42711300e+01       -9.49174100e-08    0.00   21.24
  115  394593.89        3.46665100e+01       -1.26154610e-07    0.00   20.79
  116  394594.15        3.49295700e+01       -1.77906810e-07    0.00   20.79
  117  394594.40        3.51941200e+01       -1.31236910e-07    0.00   20.79
  118  394594.64        3.54993900e+01       -1.67928210e-07    0.00   20.79
  119  394594.92        3.58563000e+01       -8.40092100e-08    0.00   21.10
  120  394595.20        3.60979400e+01       -7.59520100e-08    0.00   21.10
  121  394595.46        3.63991500e+01       -9.90700100e-08    0.00   21.10
  122  394595.70        3.67141700e+01       -6.34323100e-08    0.00   21.10
  123  394596.01        3.70529000e+01       -3.71534100e-08    0.00   21.07
  124  394596.28        3.73570700e+01       -2.99019100e-08    0.00   21.07
  125  394596.53        3.76249300e+01        1.14378900e-08    0.00   21.07
  126  394596.81        3.79837300e+01       -2.28988100e-08    0.00   21.07
  127  394597.07        3.82323700e+01        5.51936900e-08    0.00   20.81
  128  394597.34        3.85110000e+01        1.37067290e-07    0.00   20.81
  129  394597.59        3.88157200e+01        9.85165900e-08    0.00   20.81
  130  394598.04        3.91814400e+01        1.56652590e-07    0.00   21.24
  131  394598.28        3.94038200e+01        2.54144890e-07    0.00   21.24
  132  394598.53        3.97037500e+01        3.88204640e-07    0.00   21.24
  133  394598.78        4.00209000e+01        4.55761320e-07    0.00   21.24
  134  394599.11        4.03344800e+01        6.26078540e-07    0.00   20.79
  135  394599.36        4.05935400e+01        7.30946350e-07    0.00   20.79
  136  394599.61        4.08882900e+01        8.50751000e-07    0.00   20.79
  137  394599.91        4.12480000e+01        1.06488709e-06    0.00   21.11
  138  394600.16        4.15307300e+01        1.28181223e-06    0.00   21.11
  139  394600.41        4.17864300e+01        1.46458714e-06    0.00   21.11
  140  394600.65        4.20770500e+01        1.77200105e-06    0.00   21.11
  141  394600.98        4.23982600e+01        2.20907420e-06    0.00   21.07
  142  394601.25        4.26726800e+01        2.71860035e-06    0.00   21.07
  143  394601.50        4.29803200e+01        3.96040376e-06    0.00   21.07
  144  394601.76        4.33594500e+01        3.94559088e-06    0.00   21.07
  145  394602.03        4.36336100e+01        5.05550381e-06    0.00   20.81
  146  394602.29        4.38769200e+01        6.41413691e-06    0.00   20.81
  147  394602.54        4.41828200e+01        6.56115041e-06    0.00   20.81
  148  394602.85        4.45225900e+01        8.56969136e-06    0.00   21.25
  149  394603.15        4.48297100e+01        1.02060506e-05    0.00   21.25
  150  394603.41        4.50915200e+01        1.17604212e-05    0.00   21.25
  151  394603.65        4.53930700e+01        1.47008273e-05    0.00   21.25
  152  394603.91        4.57104300e+01        1.77210623e-05    0.00   20.79
  153  394604.21        4.60006300e+01        2.11980202e-05    0.00   20.79

File: data/figure9/Ic_2021-10-09_18-20-38216092_Anneal274.txt
# Ic = 38.82 A, n = 27.31 , Tavg = 0.00 K, Anneal274_00K___3600s
#idx    t_s     iHTS_A                vHTS_V                tHTS_K  tTAR_K
    0  415801.25        3.45671000e-02        8.03799800e-08    0.00   21.23
    1  415801.55        3.83294200e-01        7.88924800e-08    0.00   20.77
    2  415801.82        6.83259000e-01        5.29234800e-08    0.00   20.77
    3  415802.06        9.39067300e-01        9.99651800e-08    0.00   20.77
    4  415802.32        1.30133600e+00        1.11493180e-07    0.00   21.11
    5  415802.57        1.55726200e+00        8.35408800e-08    0.00   21.11
    6  415802.81        1.83678100e+00        2.18102800e-08    0.00   21.11
    7  415803.06        2.14213900e+00        3.81725800e-08    0.00   21.11
    8  415803.32        2.50946600e+00        8.65778800e-08    0.00   21.03
    9  415803.63        2.76684600e+00        3.74908800e-08    0.00   21.03
   10  415803.88        3.04900000e+00        1.91451800e-08    0.00   21.03
   11  415804.12        3.35763900e+00        5.31094800e-08    0.00   21.03
   12  415804.43        3.71044500e+00        7.26326800e-08    0.00   20.80
   13  415804.80        3.94912900e+00        1.77196800e-08    0.00   20.80
   14  415805.04        4.25645500e+00       -3.63256200e-08    0.00   20.80
   15  415805.29        4.62622400e+00       -6.69982000e-09    0.00   21.23
   16  415805.57        4.87392000e+00       -1.61218200e-08    0.00   21.23
   17  415805.83        5.15848600e+00        2.58363800e-08    0.00   21.23
   18  415806.08        5.46873100e+00        5.03179800e-08    0.00   21.23
   19  415806.34        5.81439000e+00        2.54645800e-08    0.00   20.76
   20  415806.66        6.09196500e+00        2.03202800e-08    0.00   20.76
   21  415806.90        6.37722900e+00        4.03393800e-08    0.00   20.76
   22  415807.14        6.68948700e+00        4.03393800e-08    0.00   20.76
   23  415807.51        7.01012400e+00        8.80628800e-08    0.00   21.11
   24  415807.77        7.28122200e+00        4.51736800e-08    0.00   21.11
   25  415808.01        7.59419100e+00        1.43703800e-08    0.00   21.11
   26  415808.30        7.92751500e+00        3.21428000e-09    0.00   21.03
   27  415808.64        8.21073300e+00       -4.09922000e-09    0.00   21.03
   28  415808.89        8.48758800e+00       -2.12053200e-08    0.00   21.03
   29  415809.14        8.79213900e+00        7.11888000e-09    0.00   21.03
   30  415809.56        9.10449900e+00        1.82749800e-08    0.00   20.80
   31  415809.81        9.37592700e+00        2.93691800e-08    0.00   20.80
   32  415810.06        9.65984200e+00        1.22010800e-08    0.00   20.80
   33  415810.34        1.00239000e+01        1.60437800e-08    0.00   21.23
   34  415810.66        1.02924900e+01        1.92666800e-08    0.00   21.23
   35  415810.90        1.05745400e+01       -8.62000000e-12    0.00   21.23
   36  415811.14        1.08834400e+01        3.40018000e-09    0.00   21.23
   37  415811.51        1.12038300e+01        1.09010800e-08    0.00   20.76
   38  415811.77        1.14569700e+01       -8.49682000e-09    0.00   20.76
   39  415812.01        1.17638500e+01        2.85663800e-08    0.00   20.76
   40  415812.26        1.21048500e+01        3.45162800e-08    0.00   20.76
   41  415812.58        1.23915400e+01        1.77820800e-08    0.00   21.11
   42  415812.83        1.26553400e+01       -1.37030200e-08    0.00   21.11
   43  415813.07        1.29597200e+01       -1.95909200e-08    0.00   21.11
   44  415813.36        1.32955000e+01       -2.54789200e-08    0.00   21.02
   45  415813.66        1.35739100e+01       -5.61583200e-08    0.00   21.02
   46  415813.91        1.38594200e+01       -7.04753200e-08    0.00   21.02
   47  415814.17        1.41288800e+01       -5.86994200e-08    0.00   21.02
   48  415814.55        1.44204800e+01       -2.57888200e-08    0.00   20.80
   49  415814.80        1.47412500e+01       -8.06292000e-09    0.00   20.80
   50  415815.05        1.50458300e+01       -7.19522000e-09    0.00   20.80
   51  415815.29        1.53834100e+01       -4.03432000e-09    0.00   21.22
   52  415815.55        1.56699200e+01       -7.64253200e-08    0.00   21.22
   53  415815.80        1.59475000e+01       -3.11809200e-08    0.00   21.22
   54  415816.04        1.62327200e+01       -2.42292000e-09    0.00   21.22
   55  415816.29        1.66010800e+01       -5.77077200e-08    0.00   20.76
   56  415816.58        1.68739300e+01       -3.29783200e-08    0.00   20.76
   57  415816.83        1.71561800e+01       -8.67757200e-08    0.00   20.76
   58  415817.08        1.74386200e+01       -4.91547200e-08    0.00   20.76
   59  415817.35        1.78025400e+01        3.46878000e-09    0.00   21.12
   60  415817.71        1.80928700e+01       -6.31544200e-08    0.00   21.12
   61  415817.96        1.83411700e+01       -3.46443200e-08    0.00   21.12
   62  415818.20        1.86510600e+01       -1.71044200e-08    0.00   21.12
   63  415818.45        1.89941600e+01       -3.31568200e-08    0.00   21.02
   64  415818.71        1.92341400e+01        2.54278000e-09    0.00   21.02
   65  415818.96        1.95319500e+01       -2.82605200e-08    0.00   21.02
   66  415819.21        1.98552600e+01       -8.00126200e-08    0.00   21.02
   67  415819.51        2.02023300e+01       -4.47468200e-08    0.00   20.81
   68  415819.77        2.04579700e+01       -5.95597200e-08    0.00   20.81
   69  415820.01        2.07548900e+01       -4.22057200e-08    0.00   20.81
   70  415820.31        2.11410100e+01       -3.37147200e-08    0.00   20.81
   71  415820.60        2.13921500e+01       -4.27015200e-08    0.00   21.23
   72  415820.86        2.16258100e+01       -2.86324200e-08    0.00   21.23
   73  415821.10        2.19645600e+01       -5.03869200e-08    0.00   21.23
   74  415821.41        2.23135400e+01       -1.21228320e-07    0.00   20.77
   75  415821.74        2.25795500e+01       -1.08274820e-07    0.00   20.77
   76  415821.98        2.28507600e+01       -8.59006200e-08    0.00   20.77
   77  415822.22        2.31847600e+01       -4.17719200e-08    0.00   20.77
   78  415822.51        2.34835100e+01       -3.72474200e-08    0.00   21.12
   79  415822.76        2.37548800e+01       -6.68112200e-08    0.00   21.12
   80  415823.01        2.40586100e+01       -9.12304200e-08    0.00   21.12
   81  415823.30        2.44252700e+01       -5.08189200e-08    0.00   21.02
   82  415823.61        2.46832700e+01       -3.82981200e-08    0.00   21.02
   83  415823.86        2.49965800e+01       -8.49059200e-08    0.00   21.02
   84  415824.10        2.52664900e+01       -1.02197920e-07    0.00   21.02
   85  415824.47        2.55963600e+01       -9.46365200e-08    0.00   20.81
   86  415824.73        2.58562700e+01       -9.97187200e-08    0.00   20.81
   87  415824.97        2.61517000e+01       -5.26151200e-08    0.00   20.81
   88  415825.22        2.64684400e+01       -3.91038200e-08    0.00   20.81
   89  415825.58        2.67714500e+01       -1.15213420e-07    0.00   21.23
   90  415825.83        2.70546200e+01       -1.38579220e-07    0.00   21.23
   91  415826.07        2.73520700e+01       -1.20109720e-07    0.00   21.23
   92  415826.32        2.76950800e+01       -9.30870200e-08    0.00   20.77
   93  415826.66        2.79922400e+01       -4.54876200e-08    0.00   20.77
   94  415826.92        2.82497100e+01       -7.94518200e-08    0.00   20.77
   95  415827.17        2.85575700e+01       -1.06536420e-07    0.00   20.77
   96  415827.54        2.89341600e+01       -9.30870200e-08    0.00   21.13
   97  415827.79        2.92064500e+01       -1.08023920e-07    0.00   21.13
   98  415828.05        2.94599100e+01       -1.39446920e-07    0.00   21.13
   99  415828.38        2.97807700e+01       -1.18746120e-07    0.00   21.03
  100  415828.64        3.00663800e+01       -8.29845200e-08    0.00   21.03
  101  415828.89        3.03656700e+01       -1.31885320e-07    0.00   21.03
  102  415829.13        3.06586700e+01       -1.13662620e-07    0.00   21.03
  103  415829.43        3.10054900e+01       -7.79617200e-08    0.00   20.82
  104  415829.70        3.13185100e+01       -7.31894200e-08    0.00   20.82
  105  415829.95        3.15793400e+01       -3.21596200e-08    0.00   20.82
  106  415830.21        3.18602900e+01       -5.60833200e-08    0.00   20.82
  107  415830.52        3.21934800e+01       -1.30829320e-07    0.00   21.24
  108  415830.78        3.24732700e+01       -1.57666020e-07    0.00   21.24
  109  415831.03        3.27796600e+01       -1.21842520e-07    0.00   21.24
  110  415831.28        3.30905700e+01       -1.42295420e-07    0.00   21.24
  111  415831.52        3.34179200e+01       -8.23002200e-08    0.00   20.77
  112  415831.76        3.36880000e+01       -3.76137200e-08    0.00   20.77
  113  415832.01        3.39608700e+01       -3.20357200e-08    0.00   20.77
  114  415832.27        3.43156600e+01       -9.20308200e-08    0.00   20.77
  115  415832.56        3.46130200e+01       -1.35725620e-07    0.00   21.14
  116  415832.82        3.48809600e+01       -1.23887820e-07    0.00   21.14
  117  415833.06        3.51835300e+01       -1.32254820e-07    0.00   21.14
  118  415833.34        3.55472100e+01       -6.98425200e-08    0.00   21.03
  119  415833.66        3.58478700e+01       -5.88723200e-08    0.00   21.03
  120  415833.90        3.61303200e+01       -1.28474220e-07    0.00   21.03
  121  415834.14        3.63633400e+01       -6.12895200e-08    0.00   21.03
  122  415834.40        3.67151100e+01       -1.09630200e-08    0.00   20.83
  123  415834.66        3.70242300e+01       -1.74087200e-08    0.00   20.83
  124  415834.94        3.73563800e+01        2.94435800e-08    0.00   20.83
  125  415835.18        3.76323300e+01        1.78500800e-08    0.00   20.83
  126  415835.45        3.79452200e+01        6.21629800e-08    0.00   21.24
  127  415835.71        3.81720500e+01        1.05671980e-07    0.00   21.24
  128  415835.95        3.84999500e+01        8.38554800e-08    0.00   21.24
  129  415836.19        3.88644700e+01        1.67650480e-07    0.00   21.24
  130  415836.53        3.91453000e+01        2.64894780e-07    0.00   20.78
  131  415836.78        3.93719900e+01        2.67497880e-07    0.00   20.78
  132  415837.03        3.96813900e+01        3.32017480e-07    0.00   20.78
  133  415837.33        4.00477000e+01        4.57957880e-07    0.00   21.15
  134  415837.63        4.03626000e+01        5.29914880e-07    0.00   21.15
  135  415837.87        4.05638500e+01        6.20713480e-07    0.00   21.15
  136  415838.12        4.08307600e+01        7.54710980e-07    0.00   21.15
  137  415838.45        4.12983800e+01        9.59178170e-07    0.00   21.04
  138  415838.72        4.14973000e+01        1.35206002e-06    0.00   21.04
  139  415838.97        4.17663100e+01        1.54927568e-06    0.00   21.04
  140  415839.22        4.20733500e+01        1.78442219e-06    0.00   21.04
  141  415839.48        4.24140300e+01        2.14743040e-06    0.00   20.84
  142  415839.73        4.26623100e+01        2.58475086e-06    0.00   20.84
  143  415839.97        4.29700300e+01        3.75329392e-06    0.00   20.84
  144  415840.21        4.33596600e+01        3.86814013e-06    0.00   20.84
  145  415840.46        4.35915100e+01        4.93658788e-06    0.00   21.25
  146  415840.71        4.38668100e+01        6.16407235e-06    0.00   21.25
  147  415840.95        4.41704000e+01        6.40231717e-06    0.00   21.25
  148  415841.20        4.45740200e+01        8.42132944e-06    0.00   21.25
  149  415841.52        4.47916300e+01        1.03607621e-05    0.00   20.79
  150  415841.77        4.50197500e+01        1.07237103e-05    0.00   20.79
  151  415842.02        4.53778800e+01        1.44742393e-05    0.00   20.79
  152  415842.29        4.56988100e+01        1.65016317e-05    0.00   20.79
  153  415842.57        4.60033000e+01        2.05737706e-05    0.00   21.16

File: data/figure9/Ic_2021-10-10_04-05-38396705_Anneal283.txt
# Ic = 38.70 A, n = 26.35 , Tavg = 0.00 K, Anneal283_00K___3600s
#idx    t_s     iHTS_A                vHTS_V                tHTS_K  tTAR_K
    0  450901.37        7.67210700e-02        2.14698000e-08    0.00   20.80
    1  450901.62        3.87919200e-01        6.54747000e-08    0.00   20.80
    2  450901.87        7.35298800e-01        3.55390000e-08    0.00   20.80
    3  450902.13        1.00921800e+00        8.38203000e-08    0.00   21.24
    4  450902.38        1.27903500e+00        8.28906000e-08    0.00   21.24
    5  450902.63        1.55894200e+00        3.13864000e-08    0.00   21.24
    6  450902.94        1.92334100e+00        8.64854000e-08    0.00   21.22
    7  450903.19        2.18637900e+00        5.58680000e-08    0.00   21.22
    8  450903.44        2.50049500e+00        6.63424000e-08    0.00   21.22
    9  450903.69        2.77010400e+00        7.94818000e-08    0.00   21.22
   10  450903.95        3.12511800e+00        2.18417000e-08    0.00   20.79
   11  450904.22        3.39749300e+00        3.96296000e-08    0.00   20.79
   12  450904.47        3.67809900e+00        6.89455000e-08    0.00   20.79
   13  450904.72        3.99983200e+00        5.63018000e-08    0.00   20.79
   14  450904.98        4.32358600e+00        1.06504500e-07    0.00   21.22
   15  450905.22        4.61199400e+00        4.78107000e-08    0.00   21.22
   16  450905.46        4.88336700e+00        7.11147000e-08    0.00   21.22
   17  450905.71        5.19427300e+00        8.77870000e-08    0.00   21.22
   18  450906.04        5.55017900e+00        1.27309000e-08    0.00   20.94
   19  450906.33        5.79166200e+00        4.17400000e-08    0.00   20.94
   20  450906.58        6.09990200e+00        9.09048000e-08    0.00   20.94
   21  450906.87        6.40965600e+00        1.37541000e-08    0.00   20.92
   22  450907.14        6.76178200e+00        3.13560000e-08    0.00   20.92
   23  450907.39        7.00567800e+00        4.58590000e-08    0.00   20.92
   24  450907.63        7.31994800e+00       -9.92170000e-09    0.00   20.92
   25  450907.96        7.68985800e+00        1.31963000e-08    0.00   21.22
   26  450908.22        7.95431100e+00       -1.12232000e-08    0.00   21.22
   27  450908.46        8.21558800e+00        5.44900000e-09    0.00   21.22
   28  450908.71        8.52888100e+00        7.26957000e-08    0.00   21.22
   29  450908.99        8.86042000e+00        1.51796000e-08    0.00   20.77
   30  450909.28        9.11729200e+00        2.41210000e-09    0.00   20.77
   31  450909.53        9.41209600e+00        2.65217000e-08    0.00   20.77
   32  450909.82        9.77319900e+00       -2.18215000e-08    0.00   20.77
   33  450910.07        1.00376100e+01       -1.48799000e-08    0.00   21.22
   34  450910.33        1.03106200e+01        3.76778000e-08    0.00   21.22
   35  450910.59        1.06147500e+01        2.74514000e-08    0.00   21.22
   36  450910.94        1.09698200e+01        4.72225000e-08    0.00   20.93
   37  450911.21        1.11961600e+01        4.51153000e-08    0.00   20.93
   38  450911.46        1.14984100e+01        1.38781000e-08    0.00   20.93
   39  450911.70        1.17997600e+01       -1.19669000e-08    0.00   20.93
   40  450911.99        1.21091300e+01       -2.03340000e-08    0.00   20.93
   41  450912.24        1.23878700e+01       -6.06181000e-08    0.00   20.93
   42  450912.49        1.26900000e+01        3.20437000e-08    0.00   20.93
   43  450912.74        1.30017500e+01        2.07057000e-08    0.00   20.93
   44  450913.03        1.33080600e+01        4.40530000e-09    0.00   21.20
   45  450913.27        1.35831000e+01        3.11181000e-08    0.00   21.20
   46  450913.53        1.38895200e+01       -6.99870000e-09    0.00   21.20
   47  450913.82        1.42224800e+01        8.37190000e-09    0.00   20.77
   48  450914.11        1.45063800e+01        5.10751000e-08    0.00   20.77
   49  450914.36        1.47763000e+01        5.89280000e-09    0.00   20.77
   50  450914.60        1.50903400e+01       -2.55923000e-08    0.00   20.77
   51  450914.97        1.54044300e+01       -3.66864000e-08    0.00   21.21
   52  450915.24        1.56793200e+01        2.94446000e-08    0.00   21.21
   53  450915.49        1.59774500e+01        6.14255000e-08    0.00   21.21
   54  450915.74        1.63216300e+01        6.40286000e-08    0.00   21.21
   55  450916.09        1.66252400e+01        1.90322000e-08    0.00   20.92
   56  450916.34        1.68809800e+01       -2.65219000e-08    0.00   20.92
   57  450916.59        1.71911100e+01       -7.61850000e-09    0.00   20.92
   58  450916.98        1.75303500e+01       -3.40833000e-08    0.00   20.92
   59  450917.26        1.78419700e+01       -1.86507000e-08    0.00   20.92
   60  450917.50        1.80980200e+01        6.51260000e-09    0.00   20.92
   61  450917.77        1.84365900e+01       -1.56757000e-08    0.00   20.92
   62  450918.08        1.87478300e+01       -8.98210000e-09    0.00   21.20
   63  450918.33        1.90500700e+01        3.26053000e-08    0.00   21.20
   64  450918.57        1.92735300e+01        6.94610000e-09    0.00   21.20
   65  450918.89        1.96364500e+01        4.13442000e-08    0.00   20.76
   66  450919.16        1.99193400e+01        6.96683000e-08    0.00   20.76
   67  450919.42        2.01965200e+01        1.57471000e-08    0.00   20.76
   68  450919.67        2.04907000e+01       -6.13140000e-09    0.00   20.76
   69  450920.03        2.08173200e+01        6.47720000e-08    0.00   21.21
   70  450920.29        2.11090200e+01        4.17160000e-08    0.00   21.21
   71  450920.54        2.13720100e+01       -3.48274000e-08    0.00   21.21
   72  450920.83        2.17629300e+01        3.29771000e-08    0.00   20.91
   73  450921.15        2.20258100e+01        2.18209000e-08    0.00   20.91
   74  450921.40        2.23053200e+01        4.83880000e-09    0.00   20.91
   75  450921.65        2.25815500e+01        5.14467000e-08    0.00   20.91
   76  450921.91        2.29280800e+01        2.89485000e-08    0.00   20.93
   77  450922.17        2.32260100e+01       -7.49490000e-09    0.00   20.93
   78  450922.41        2.34771100e+01        2.24407000e-08    0.00   20.93
   79  450922.66        2.37872600e+01       -2.25557000e-08    0.00   20.93
   80  450922.96        2.41197100e+01       -1.49323000e-08    0.00   21.19
   81  450923.22        2.44080100e+01       -1.67917000e-08    0.00   21.19
   82  450923.46        2.46932000e+01       -2.53447000e-08    0.00   21.19
   83  450923.71        2.49957900e+01        2.75230000e-08    0.00   21.19
   84  450924.01        2.53271700e+01       -3.23489000e-08    0.00   20.77
   85  450924.28        2.56307700e+01       -1.98333000e-08    0.00   20.77
   86  450924.52        2.58745100e+01        5.38571000e-08    0.00   20.77
   87  450924.78        2.62422700e+01       -2.75827000e-08    0.00   20.77
   88  450925.08        2.65240200e+01       -6.51000000e-09    0.00   21.21
   89  450925.32        2.67686300e+01        4.22671000e-08    0.00   21.21
   90  450925.57        2.70802300e+01       -2.03932000e-08    0.00   21.21
   91  450925.83        2.74559600e+01        3.97260000e-08    0.00   20.91
   92  450926.16        2.76983600e+01       -9.93900000e-10    0.00   20.91
   93  450926.41        2.79809600e+01       -5.82620000e-08    0.00   20.91
   94  450926.66        2.82872100e+01       -2.46077000e-08    0.00   20.91
   95  450927.02        2.86239100e+01       -8.43130000e-09    0.00   20.92
   96  450927.27        2.88713600e+01       -3.16113000e-08    0.00   20.92
   97  450927.53        2.91851100e+01       -3.04337000e-08    0.00   20.92
   98  450927.81        2.95518100e+01       -1.23359000e-08    0.00   20.92
   99  450928.07        2.98185100e+01       -3.36566000e-08    0.00   21.19
  100  450928.36        3.01533400e+01       -6.32400000e-09    0.00   21.19
  101  450928.60        3.04002500e+01       -2.29962000e-08    0.00   21.19
  102  450928.94        3.07338900e+01       -7.06577000e-08    0.00   20.76
  103  450929.24        3.10302000e+01       -5.08246000e-08    0.00   20.76
  104  450929.48        3.13079700e+01       -2.15088000e-08    0.00   20.76
  105  450929.74        3.16572700e+01       -7.00999000e-08    0.00   20.76
  106  450930.02        3.19284400e+01       -1.44454000e-08    0.00   21.21
  107  450930.28        3.22007300e+01       -1.22789000e-08    0.00   21.21
  108  450930.53        3.25161700e+01       -5.31853000e-08    0.00   21.21
  109  450930.78        3.28780100e+01        3.95890000e-09    0.00   21.21
  110  450931.02        3.31282900e+01       -2.89517000e-08    0.00   20.90
  111  450931.30        3.34128700e+01       -4.96600000e-09    0.00   20.90
  112  450931.54        3.37303100e+01       -1.55024000e-08    0.00   20.90
  113  450931.88        3.40539900e+01       -7.67371000e-08    0.00   20.93
  114  450932.16        3.43538700e+01       -2.59147000e-08    0.00   20.93
  115  450932.40        3.46073100e+01       -1.08540000e-08    0.00   20.93
  116  450932.64        3.49279600e+01       -9.48349000e-08    0.00   20.93
  117  450933.01        3.52533000e+01       -3.17407000e-08    0.00   21.18
  118  450933.26        3.55089400e+01        6.25210000e-09    0.00   21.18
  119  450933.50        3.58233200e+01       -2.99434000e-08    0.00   21.18
  120  450933.75        3.61673000e+01        4.78397000e-08    0.00   21.18
  121  450934.00        3.64643900e+01        5.21162000e-08    0.00   20.77
  122  450934.26        3.67250400e+01        1.92676000e-08    0.00   20.77
  123  450934.50        3.70342700e+01        4.26955000e-08    0.00   20.77
  124  450934.78        3.73799100e+01       -2.85178000e-08    0.00   20.77
  125  450935.04        3.76744000e+01        5.75703000e-08    0.00   21.21
  126  450935.30        3.79545100e+01        1.41675200e-07    0.00   21.21
  127  450935.54        3.82250800e+01        1.17565500e-07    0.00   21.21
  128  450935.78        3.85823100e+01        2.07187500e-07    0.00   20.91
  129  450936.08        3.89133000e+01        2.22932700e-07    0.00   20.91
  130  450936.33        3.91150600e+01        2.74934300e-07    0.00   20.91
  131  450936.58        3.94166100e+01        3.59163100e-07    0.00   20.91
  132  450936.86        3.97627700e+01        4.11349000e-07    0.00   20.93
  133  450937.17        4.00870400e+01        5.22848300e-07    0.00   20.93
  134  450937.42        4.02791100e+01        6.51267800e-07    0.00   20.93
  135  450937.66        4.05857700e+01        7.05808900e-07    0.00   20.93
  136  450938.04        4.09606600e+01        8.80154400e-07    0.00   21.19
  137  450938.33        4.12076500e+01        1.10011620e-06    0.00   21.19
  138  450938.58        4.14762100e+01        1.23064290e-06    0.00   21.19
  139  450938.84        4.18547900e+01        1.44793960e-06    0.00   20.76
  140  450939.17        4.21687400e+01        1.82371530e-06    0.00   20.76
  141  450939.41        4.23774800e+01        2.09152440e-06    0.00   20.76
  142  450939.66        4.26911100e+01        3.18625090e-06    0.00   20.76
  143  450939.99        4.30779400e+01        3.26793850e-06    0.00   21.22
  144  450940.24        4.33391400e+01        3.67426960e-06    0.00   21.22
  145  450940.48        4.35747400e+01        5.02521520e-06    0.00   21.22
  146  450940.72        4.39167000e+01        5.22354650e-06    0.00   21.22
  147  450940.98        4.42273900e+01        6.79197470e-06    0.00   20.90
  148  450941.22        4.44743500e+01        8.21097270e-06    0.00   20.90
  149  450941.47        4.47835200e+01        9.35565380e-06    0.00   20.90
  150  450941.71        4.50901300e+01        1.11294786e-05    0.00   20.90
  151  450942.02        4.54418800e+01        1.34205139e-05    0.00   20.94
  152  450942.27        4.56957400e+01        1.57911301e-05    0.00   20.94
  153  450942.51        4.60054100e+01        1.91927589e-05    0.00   20.94
  154  450942.78        4.63688700e+01        2.32554695e-05    0.00   20.94
