Repository: shortlab/2024-CryoHTS-Facility

# 2024-CryoHTS-Facility
Data repository for Alexis' RSI paper on the cryogenic HTS irradiation facility

File: data/figure9/Ic_2021-10-10_14-41-36117993_Anneal292.txt
# Ic = 38.92 A, n = 27.26 , Tavg = 0.00 K, Anneal292_00K___3600s
#idx    t_s     iHTS_A                vHTS_V                tHTS_K  tTAR_K
    0  11917.26        3.24770000e-02       -1.29782800e-08    0.00   20.81
    1  11917.50        3.21861800e-01        1.05115200e-08    0.00   20.81
    2  11917.77        6.60710900e-01       -6.71848000e-09    0.00   20.81
    3  11918.03        9.37462100e-01       -3.87613800e-08    0.00   21.26
    4  11918.28        1.24006300e+00        2.82374200e-08    0.00   21.26
    5  11918.52        1.49680500e+00       -4.36328000e-09    0.00   21.26
    6  11918.80        1.86011900e+00        2.71838200e-08    0.00   20.93
    7  11919.08        2.13905800e+00        8.54437200e-08    0.00   20.93
    8  11919.33        2.44708400e+00        1.97464200e-08    0.00   20.93
    9  11919.57        2.70910200e+00        7.18084200e-08    0.00   20.93
   10  11919.87        3.07783100e+00        2.53844200e-08    0.00   21.00
   11  11920.14        3.35833300e+00        2.02963200e-08    0.00   21.00
   12  11920.38        3.63590500e+00        4.00655200e-08    0.00   21.00
   13  11920.63        3.95642700e+00       -4.68308000e-09    0.00   21.00
   14  11920.91        4.28653300e+00        1.47162200e-08    0.00   21.22
   15  11921.16        4.56252400e+00        3.22562200e-08    0.00   21.22
   16  11921.41        4.84376800e+00       -2.92265800e-08    0.00   21.22
   17  11921.66        5.18578000e+00       -1.23683800e-08    0.00   20.81
   18  11922.04        5.49623900e+00       -2.64995800e-08    0.00   20.81
   19  11922.29        5.75308400e+00        4.36582000e-09    0.00   20.81
   20  11922.54        6.06204100e+00        5.97722000e-09    0.00   20.81
   21  11922.90        6.40615900e+00        3.96316200e-08    0.00   21.26
   22  11923.16        6.68880700e+00        2.47568200e-08    0.00   21.26
   23  11923.40        6.96583800e+00       -5.13529800e-08    0.00   21.26
   24  11923.69        7.26537600e+00       -1.91860800e-08    0.00   21.26
   25  11923.98        7.63569300e+00       -3.62301800e-08    0.00   20.92
   26  11924.23        7.87298400e+00       -1.57772800e-08    0.00   20.92
   27  11924.47        8.16379600e+00        1.57699200e-08    0.00   20.92
   28  11924.79        8.51714100e+00       -6.18893800e-08    0.00   21.00
   29  11925.07        8.81552500e+00       -2.02396800e-08    0.00   21.00
   30  11925.32        9.10464700e+00        4.92362000e-09    0.00   21.00
   31  11925.57        9.35365000e+00       -7.84398000e-09    0.00   21.00
   32  11925.91        9.71023800e+00        3.42393200e-08    0.00   21.21
   33  11926.17        9.96749600e+00        4.60150200e-08    0.00   21.21
   34  11926.42        1.02686600e+01       -3.50588000e-09    0.00   21.21
   35  11926.70        1.05620000e+01        3.18839200e-08    0.00   20.81
   36  11926.99        1.09169200e+01        1.46539200e-08    0.00   20.81
   37  11927.25        1.11595700e+01       -4.07549800e-08    0.00   20.81
   38  11927.49        1.14413400e+01       -5.20970800e-08    0.00   20.81
   39  11927.78        1.17669500e+01       -4.44737800e-08    0.00   21.17
   40  11928.07        1.20751300e+01       -1.03854800e-08    0.00   21.17
   41  11928.31        1.23433400e+01        6.46706200e-08    0.00   21.17
   42  11928.55        1.26304300e+01       -2.04879800e-08    0.00   21.17
   43  11928.85        1.29912700e+01       -1.88765800e-08    0.00   20.92
   44  11929.10        1.32397900e+01       -2.49504800e-08    0.00   20.92
   45  11929.35        1.35470800e+01       -3.95773800e-08    0.00   20.92
   46  11929.59        1.38334700e+01       -4.60851800e-08    0.00   20.92
   47  11929.88        1.41616700e+01       -5.45762800e-08    0.00   21.01
   48  11930.15        1.44366700e+01       -6.46167800e-08    0.00   21.01
   49  11930.40        1.47372800e+01       -9.64780000e-10    0.00   21.01
   50  11930.65        1.50331400e+01       -2.99087800e-08    0.00   21.01
   51  11930.90        1.53616700e+01        2.50602000e-09    0.00   21.21
   52  11931.15        1.56425200e+01        4.93619200e-08    0.00   21.21
   53  11931.39        1.59427700e+01       -3.66643800e-08    0.00   21.21
   54  11931.69        1.62148700e+01        8.57692000e-09    0.00   21.21
   55  11931.96        1.65689400e+01       -3.07226800e-08    0.00   20.81
   56  11932.21        1.68472200e+01       -6.95852800e-08    0.00   20.81
   57  11932.45        1.71343500e+01       -3.48152800e-08    0.00   20.81
   58  11932.76        1.74738600e+01       -6.88415800e-08    0.00   21.16
   59  11933.06        1.77703700e+01       -4.26865800e-08    0.00   21.16
   60  11933.31        1.80612300e+01        1.91061200e-08    0.00   21.16
   61  11933.55        1.83228400e+01       -2.31012800e-08    0.00   21.16
   62  11933.86        1.86856500e+01       -3.15303800e-08    0.00   20.91
   63  11934.11        1.89667700e+01        3.17762000e-09    0.00   20.91
   64  11934.36        1.92398900e+01       -1.80190800e-08    0.00   20.91
   65  11934.60        1.95250200e+01        2.06202000e-09    0.00   20.91
   66  11934.89        1.98900000e+01       -3.49392800e-08    0.00   21.00
   67  11935.14        2.01630600e+01       -7.25602800e-08    0.00   21.00
   68  11935.39        2.04408800e+01       -2.00023800e-08    0.00   21.00
   69  11935.68        2.07357300e+01       -4.21287800e-08    0.00   21.00
   70  11935.98        2.10873600e+01       -5.03719800e-08    0.00   21.20
   71  11936.23        2.13340400e+01        4.31538200e-08    0.00   21.20
   72  11936.47        2.16286600e+01       -9.15608000e-09    0.00   21.20
   73  11936.76        2.19461300e+01       -5.56400800e-08    0.00   20.81
   74  11937.02        2.22957200e+01       -4.33063800e-08    0.00   20.81
   75  11937.27        2.25412500e+01       -7.54112800e-08    0.00   20.81
   76  11937.52        2.28314500e+01       -7.04514800e-08    0.00   20.81
   77  11937.88        2.31972800e+01       -3.21459800e-08    0.00   21.26
   78  11938.14        2.34473500e+01       -5.65025800e-08    0.00   21.26
   79  11938.39        2.37389100e+01       -4.70198800e-08    0.00   21.26
   80  11938.66        2.40459400e+01       -3.54917800e-08    0.00   21.26
   81  11938.94        2.44008800e+01       -3.79709800e-08    0.00   20.91
   82  11939.20        2.46474900e+01       -2.28481800e-08    0.00   20.91
   83  11939.45        2.49519400e+01       -2.70007800e-08    0.00   20.91
   84  11939.69        2.52555600e+01       -6.02212800e-08    0.00   21.01
   85  11940.02        2.55699900e+01        1.01864200e-08    0.00   21.01
   86  11940.27        2.58430300e+01       -2.98517800e-08    0.00   21.01
   87  11940.53        2.61273500e+01       -1.18915080e-07    0.00   21.01
   88  11940.86        2.64925700e+01       -5.24739800e-08    0.00   21.20
   89  11941.11        2.67423000e+01       -3.17730800e-08    0.00   21.20
   90  11941.35        2.70484200e+01       -8.35252800e-08    0.00   21.20
   91  11941.59        2.73294000e+01       -2.73725800e-08    0.00   21.20
   92  11941.90        2.76651300e+01       -4.98708800e-08    0.00   20.80
   93  11942.15        2.79451400e+01       -3.14012800e-08    0.00   20.80
   94  11942.40        2.82487100e+01       -3.97063800e-08    0.00   20.80
   95  11942.68        2.85943700e+01       -1.22199980e-07    0.00   20.80
   96  11942.98        2.88736200e+01       -9.46194800e-08    0.00   21.26
   97  11943.22        2.91512300e+01       -8.94751800e-08    0.00   21.26
   98  11943.47        2.94634200e+01       -1.06580080e-07    0.00   21.26
   99  11943.73        2.97747100e+01       -9.33408000e-09    0.00   20.91
  100  11944.02        3.00532900e+01       -2.87330800e-08    0.00   20.91
  101  11944.27        3.03640400e+01       -7.68284800e-08    0.00   20.91
  102  11944.51        3.06708500e+01       -4.24922800e-08    0.00   20.91
  103  11944.85        3.09395700e+01       -1.06578180e-07    0.00   21.00
  104  11945.10        3.12664200e+01       -7.95554800e-08    0.00   21.00
  105  11945.35        3.15729700e+01       -4.62729800e-08    0.00   21.00
  106  11945.61        3.18341300e+01       -1.20461380e-07    0.00   21.00
  107  11945.90        3.22028600e+01       -1.08313580e-07    0.00   21.20
  108  11946.15        3.24815000e+01       -3.37532800e-08    0.00   21.20
  109  11946.40        3.27888000e+01       -6.17676800e-08    0.00   21.20
  110  11946.69        3.30551600e+01       -1.60893800e-08    0.00   21.20
  111  11946.95        3.34027000e+01       -5.38343800e-08    0.00   20.80
  112  11947.21        3.36792700e+01       -5.34005800e-08    0.00   20.80
  113  11947.46        3.39600300e+01       -1.02633800e-08    0.00   20.80
  114  11947.72        3.42933100e+01       -6.92050800e-08    0.00   21.25
  115  11948.01        3.46196000e+01       -1.12590080e-07    0.00   21.25
  116  11948.27        3.48860000e+01       -6.00941800e-08    0.00   21.25
  117  11948.51        3.51456800e+01       -7.54029800e-08    0.00   21.25
  118  11948.82        3.55133700e+01       -6.48268000e-09    0.00   20.90
  119  11949.09        3.57976300e+01        5.62397200e-08    0.00   20.90
  120  11949.33        3.60685200e+01       -7.71908000e-09    0.00   20.90
  121  11949.58        3.63550800e+01        3.77144200e-08    0.00   20.90
  122  11949.87        3.67317400e+01        5.67302000e-09    0.00   21.01
  123  11950.13        3.70072600e+01       -1.04413800e-08    0.00   21.01
  124  11950.37        3.72816100e+01        2.52582200e-08    0.00   21.01
  125  11950.61        3.75729100e+01        7.84222000e-09    0.00   21.01
  126  11950.90        3.79348800e+01        3.02785200e-08    0.00   21.20
  127  11951.15        3.81826500e+01        7.24859200e-08    0.00   21.20
  128  11951.40        3.84869600e+01        1.05024720e-07    0.00   21.20
  129  11951.67        3.88268700e+01        1.76238120e-07    0.00   21.20
  130  11951.98        3.91383200e+01        1.77539720e-07    0.00   20.80
  131  11952.23        3.93777200e+01        2.38774620e-07    0.00   20.80
  132  11952.47        3.96840900e+01        3.50769920e-07    0.00   20.80
  133  11952.77        4.00211500e+01        4.00848620e-07    0.00   21.26
  134  11953.04        4.02646400e+01        5.05344620e-07    0.00   21.26
  135  11953.29        4.05654900e+01        6.85330520e-07    0.00   21.26
  136  11953.53        4.08689300e+01        7.51275720e-07    0.00   21.26
  137  11953.91        4.12017200e+01        9.18618020e-07    0.00   20.91
  138  11954.17        4.14580100e+01        1.19783162e-06    0.00   20.91
  139  11954.42        4.17606000e+01        1.39926212e-06    0.00   20.91
  140  11954.80        4.21037400e+01        1.63812772e-06    0.00   21.01
  141  11955.05        4.23841700e+01        2.02332622e-06    0.00   21.01
  142  11955.30        4.26600400e+01        2.35993752e-06    0.00   21.01
  143  11955.55        4.29448700e+01        2.74842482e-06    0.00   21.01
  144  11955.84        4.33154800e+01        4.03832412e-06    0.00   21.20
  145  11956.10        4.35597300e+01        4.23473422e-06    0.00   21.20
  146  11956.34        4.38634000e+01        5.38741162e-06    0.00   21.20
  147  11956.58        4.41773100e+01        6.71400092e-06    0.00   21.20
  148  11956.84        4.44838600e+01        7.80017532e-06    0.00   20.81
  149  11957.09        4.47601100e+01        9.00534862e-06    0.00   20.81
  150  11957.33        4.50371100e+01        1.09200525e-05    0.00   20.81
  151  11957.58        4.53562900e+01        1.24867468e-05    0.00   20.81
  152  11957.88        4.56985600e+01        1.55163831e-05    0.00   21.27
  153  11958.14        4.59831800e+01        1.88782246e-05    0.00   21.27
  154  11958.38        4.62803600e+01        2.25174881e-05    0.00   21.27

File: data/figure9/Ic_2021-10-11_15-03-51836726_Anneal295.txt
# Ic = 38.73 A, n = 26.10 , Tavg = 0.00 K, Anneal295_00K___3600s
#idx    t_s     iHTS_A                vHTS_V                tHTS_K  tTAR_K
    0  99651.47        9.91001500e-02        1.43171000e-09    0.00   20.83
    1  99651.72        3.61791600e-01       -1.90831900e-08    0.00   20.83
    2  99651.96        6.40376500e-01       -1.23894900e-08    0.00   20.83
    3  99652.35        1.00333000e+00       -4.81511900e-08    0.00   20.83
    4  99652.66        1.27676000e+00       -5.26755900e-08    0.00   21.06
    5  99652.90        1.55374400e+00       -3.50736900e-08    0.00   21.06
    6  99653.16        1.89925600e+00       -1.40009900e-08    0.00   21.14
    7  99653.49        2.19954000e+00       -6.46993900e-08    0.00   21.14
    8  99653.74        2.47999600e+00       -1.75336900e-08    0.00   21.14
    9  99653.99        2.76756500e+00       -2.55938900e-08    0.00   21.14
   10  99654.41        3.06919400e+00       -1.33869900e-08    0.00   20.80
   11  99654.68        3.38718900e+00       -2.27471900e-08    0.00   20.80
   12  99654.93        3.67236500e+00        4.15151000e-09    0.00   20.80
   13  99655.20        3.96769700e+00       -4.04110900e-08    0.00   20.80
   14  99655.47        4.32045500e+00       -7.13383900e-08    0.00   21.26
   15  99655.72        4.59699300e+00       -5.85707900e-08    0.00   21.26
   16  99655.97        4.85543300e+00       -5.57197900e-08    0.00   21.26
   17  99656.32        5.22127000e+00       -2.33049900e-08    0.00   20.82
   18  99656.57        5.50340000e+00        1.48641000e-09    0.00   20.82
   19  99656.81        5.76642600e+00       -6.50785900e-08    0.00   20.82
   20  99657.06        6.09989900e+00        2.19394100e-08    0.00   20.82
   21  99657.38        6.45566700e+00        1.24566100e-08    0.00   21.06
   22  99657.67        6.70152500e+00       -5.39843900e-08    0.00   21.06
   23  99657.92        6.98413500e+00       -6.74957900e-08    0.00   21.06
   24  99658.20        7.30912200e+00       -3.97292900e-08    0.00   21.06
   25  99658.56        7.66335400e+00       -4.37578900e-08    0.00   21.13
   26  99658.81        7.90979300e+00       -3.27876900e-08    0.00   21.13
   27  99659.05        8.21747100e+00        1.66712100e-08    0.00   21.13
   28  99659.38        8.56442600e+00        2.35411000e-09    0.00   20.81
   29  99659.63        8.82663900e+00       -6.75669000e-09    0.00   20.81
   30  99659.88        9.10567900e+00       -2.66289000e-09    0.00   20.81
   31  99660.14        9.41723800e+00       -5.86882900e-08    0.00   20.81
   32  99660.50        9.70386700e+00       -4.05268900e-08    0.00   21.25
   33  99660.76        9.99835600e+00       -6.53802900e-08    0.00   21.25
   34  99661.00        1.03069700e+01       -6.56281900e-08    0.00   21.25
   35  99661.32        1.06541400e+01       -3.79857900e-08    0.00   20.83
   36  99661.62        1.09154900e+01        4.01072100e-08    0.00   20.83
   37  99661.87        1.11959500e+01        1.73611100e-08    0.00   20.83
   38  99662.12        1.14752800e+01        6.01901000e-09    0.00   20.83
   39  99662.40        1.18364000e+01       -3.27779000e-09    0.00   21.06
   40  99662.64        1.20765300e+01       -5.90584900e-08    0.00   21.06
   41  99662.89        1.23793500e+01       -6.12277900e-08    0.00   21.06
   42  99663.18        1.27231300e+01       -5.94923900e-08    0.00   21.06
   43  99663.49        1.30245400e+01       -2.61478900e-08    0.00   21.13
   44  99663.74        1.32732400e+01        3.94255100e-08    0.00   21.13
   45  99664.00        1.35831400e+01        1.16590100e-08    0.00   21.13
   46  99664.34        1.39243400e+01       -4.26341900e-08    0.00   20.80
   47  99664.60        1.41649700e+01       -3.26555900e-08    0.00   20.80
   48  99664.84        1.44760200e+01       -4.06508900e-08    0.00   20.80
   49  99665.08        1.47809900e+01       -4.02169900e-08    0.00   20.80
   50  99665.45        1.51218700e+01       -7.61629000e-09    0.00   21.25
   51  99665.71        1.53662800e+01       -2.19973900e-08    0.00   21.25
   52  99665.95        1.56749600e+01       -3.55734900e-08    0.00   21.25
   53  99666.29        1.60156000e+01       -4.10917900e-08    0.00   20.81
   54  99666.58        1.62630200e+01       -1.42549900e-08    0.00   20.81
   55  99666.82        1.65708200e+01       -2.87579900e-08    0.00   20.81
   56  99667.07        1.68598800e+01       -2.62788900e-08    0.00   20.81
   57  99667.40        1.72338200e+01       -5.63999000e-09    0.00   21.06
   58  99667.67        1.74729900e+01       -3.53276900e-08    0.00   21.06
   59  99667.91        1.77857800e+01       -8.11909000e-09    0.00   21.06
   60  99668.24        1.80827500e+01       -1.16518900e-08    0.00   21.06
   61  99668.57        1.84014000e+01       -3.20428900e-08    0.00   21.10
   62  99668.81        1.86852500e+01       -8.36709000e-09    0.00   21.10
   63  99669.06        1.89730100e+01       -5.08219000e-09    0.00   21.10
   64  99669.42        1.93109400e+01       -5.45409000e-09    0.00   20.79
   65  99669.66        1.95808900e+01       -7.07174900e-08    0.00   20.79
   66  99669.91        1.98707100e+01       -3.42740900e-08    0.00   20.79
   67  99670.20        2.01843600e+01       -3.76209900e-08    0.00   20.79
   68  99670.58        2.05059700e+01       -2.18163900e-08    0.00   21.23
   69  99670.83        2.07877300e+01        1.53708100e-08    0.00   21.23
   70  99671.07        2.10783700e+01        1.82837100e-08    0.00   21.23
   71  99671.42        2.14132100e+01       -6.56352900e-08    0.00   20.81
   72  99671.69        2.16856400e+01       -1.07841890e-07    0.00   20.81
   73  99671.93        2.19733200e+01       -5.83202900e-08    0.00   20.81
   74  99672.20        2.23343100e+01       -5.05727900e-08    0.00   20.81
   75  99672.47        2.26154900e+01        4.14654100e-08    0.00   21.05
   76  99672.71        2.28915500e+01        5.24976100e-08    0.00   21.05
   77  99672.96        2.31802900e+01        4.83450100e-08    0.00   21.05
   78  99673.28        2.35161300e+01        2.52270100e-08    0.00   21.11
   79  99673.58        2.37894200e+01       -2.47739000e-09    0.00   21.11
   80  99673.82        2.40822300e+01        1.99588100e-08    0.00   21.11
   81  99674.06        2.44036200e+01        2.82020100e-08    0.00   21.11
   82  99674.35        2.47191100e+01        6.37100000e-11    0.00   20.79
   83  99674.61        2.49925200e+01       -8.42739000e-09    0.00   20.79
   84  99674.86        2.52951300e+01        1.51865100e-08    0.00   20.79
   85  99675.10        2.55759000e+01       -3.04297900e-08    0.00   20.79
   86  99675.40        2.59271300e+01        2.24999100e-08    0.00   21.24
   87  99675.70        2.61861500e+01        2.07026100e-08    0.00   21.24
   88  99675.95        2.64956600e+01       -9.23309000e-09    0.00   21.24
   89  99676.38        2.67664700e+01        6.52032100e-08    0.00   20.79
   90  99676.66        2.70843400e+01        7.60494100e-08    0.00   20.79
   91  99676.90        2.73892200e+01        5.59064100e-08    0.00   20.79
   92  99677.19        2.76602700e+01       -3.53880900e-08    0.00   20.79
   93  99677.49        2.80129500e+01       -2.93142900e-08    0.00   21.06
   94  99677.73        2.82885700e+01       -1.74145900e-08    0.00   21.06
   95  99677.98        2.85731900e+01       -6.83611900e-08    0.00   21.06
   96  99678.35        2.89184200e+01       -3.41489900e-08    0.00   21.10
   97  99678.60        2.91822300e+01        3.09285100e-08    0.00   21.10
   98  99678.85        2.94908000e+01       -2.55339900e-08    0.00   21.10
   99  99679.09        2.97791200e+01        2.20036100e-08    0.00   21.10
  100  99679.42        3.01341300e+01       -1.30039000e-09    0.00   20.79
  101  99679.72        3.03974300e+01        2.17557100e-08    0.00   20.79
  102  99679.97        3.07075900e+01        5.02658100e-08    0.00   20.79
  103  99680.33        3.10239000e+01       -5.32899000e-09    0.00   20.79
  104  99680.59        3.13010000e+01       -3.76197900e-08    0.00   21.23
  105  99680.84        3.16091700e+01        1.50000100e-08    0.00   21.23
  106  99681.09        3.18974700e+01        1.30787100e-08    0.00   21.23
  107  99681.47        3.22445700e+01       -2.19391900e-08    0.00   20.80
  108  99681.72        3.25206800e+01       -5.31763900e-08    0.00   20.80
  109  99681.97        3.28254300e+01       -1.30762900e-08    0.00   20.80
  110  99682.35        3.31375300e+01       -3.69380900e-08    0.00   21.05
  111  99682.61        3.34066000e+01       -1.02821290e-07    0.00   21.05
  112  99682.85        3.36979400e+01       -9.94124900e-08    0.00   21.05
  113  99683.10        3.39993600e+01       -6.68736900e-08    0.00   21.05
  114  99683.44        3.43409800e+01       -8.16882900e-08    0.00   21.10
  115  99683.68        3.46197300e+01       -6.13619900e-08    0.00   21.10
  116  99683.93        3.49260300e+01       -5.15084900e-08    0.00   21.10
  117  99684.25        3.52490800e+01       -4.61783900e-08    0.00   20.79
  118  99684.55        3.55340200e+01        4.83001000e-09    0.00   20.79
  119  99684.79        3.58275500e+01       -3.41309000e-09    0.00   20.79
  120  99685.03        3.61128500e+01       -1.03546900e-08    0.00   20.79
  121  99685.28        3.64112300e+01        3.63152100e-08    0.00   21.23
  122  99685.56        3.67432100e+01        6.85440100e-08    0.00   21.23
  123  99685.80        3.70424100e+01        9.17860100e-08    0.00   21.23
  124  99686.05        3.73025000e+01        4.90828100e-08    0.00   21.23
  125  99686.31        3.76607600e+01        7.76549100e-08    0.00   20.79
  126  99686.56        3.79427300e+01        1.25068510e-07    0.00   20.79
  127  99686.80        3.82193900e+01        1.01888510e-07    0.00   20.79
  128  99687.06        3.85030200e+01        1.30336710e-07    0.00   20.79
  129  99687.39        3.88670300e+01        1.83328410e-07    0.00   20.79
  130  99687.65        3.91375200e+01        2.75924510e-07    0.00   21.06
  131  99687.89        3.93908600e+01        3.20735010e-07    0.00   21.06
  132  99688.14        3.97078300e+01        3.81845910e-07    0.00   21.06
  133  99688.44        4.00526600e+01        4.76549210e-07    0.00   21.10
  134  99688.69        4.03042000e+01        6.58270510e-07    0.00   21.10
  135  99688.94        4.05962900e+01        7.41817710e-07    0.00   21.10
  136  99689.28        4.09293500e+01        8.48732510e-07    0.00   20.80
  137  99689.59        4.12274800e+01        1.00065351e-06    0.00   20.80
  138  99689.83        4.14845900e+01        1.15114071e-06    0.00   20.80
  139  99690.08        4.17730000e+01        1.37785831e-06    0.00   20.80
  140  99690.44        4.21346600e+01        1.75822071e-06    0.00   21.04
  141  99690.70        4.23840700e+01        2.07499321e-06    0.00   21.04
  142  99690.95        4.26660200e+01        2.29179421e-06    0.00   21.04
  143  99691.19        4.30445500e+01        3.77450751e-06    0.00   20.81
  144  99691.45        4.33429800e+01        3.83010221e-06    0.00   20.81
  145  99691.70        4.35899900e+01        4.79864131e-06    0.00   20.81
  146  99691.95        4.38708400e+01        4.88355191e-06    0.00   20.81
  147  99692.29        4.42492400e+01        6.11810301e-06    0.00   21.06
  148  99692.55        4.44950300e+01        7.76797241e-06    0.00   21.06
  149  99692.80        4.47943600e+01        8.83778451e-06    0.00   21.06
  150  99693.05        4.50732200e+01        1.03130603e-05    0.00   21.06
  151  99693.35        4.54576600e+01        1.28741386e-05    0.00   21.06
  152  99693.62        4.56900100e+01        1.47496720e-05    0.00   21.12
  153  99693.87        4.60023500e+01        1.76336587e-05    0.00   21.12
  154  99694.11        4.63131900e+01        2.23351048e-05    0.00   21.12

File: data/figure9/Ic_2021-10-11_18-24-15671509_Anneal298.txt
# Ic = 39.21 A, n = 28.24 , Tavg = 0.00 K, Anneal298_00K___3600s
#idx    t_s     iHTS_A                vHTS_V                tHTS_K  tTAR_K
    0  111675.93        3.65658000e-02        5.48943000e-08    0.00   21.18
    1  111676.17        3.91378000e-01        1.09435400e-07    0.00   20.95
    2  111676.42        6.52975000e-01        8.60075000e-08    0.00   20.95
    3  111676.67        9.32117100e-01        9.66058000e-08    0.00   20.95
    4  111676.91        1.24078200e+00        6.55546000e-08    0.00   20.95
    5  111677.19        1.50528900e+00        6.31375000e-08    0.00   20.95
    6  111677.47        1.85957900e+00        1.24434200e-07    0.00   20.87
    7  111677.73        2.13265800e+00        9.30111000e-08    0.00   20.87
    8  111677.97        2.44631200e+00        1.11728600e-07    0.00   20.87
    9  111678.32        2.76632000e+00        1.88519900e-07    0.00   21.21
   10  111678.58        3.04110500e+00        1.37263700e-07    0.00   21.21
   11  111678.82        3.33209400e+00        6.99551000e-08    0.00   21.21
   12  111679.07        3.63610300e+00        9.35689000e-08    0.00   21.21
   13  111679.31        3.97936200e+00        4.05153000e-08    0.00   20.76
   14  111679.55        4.24905800e+00        5.17331000e-08    0.00   20.76
   15  111679.80        4.54348300e+00        3.93368000e-08    0.00   20.76
   16  111680.04        4.83829000e+00        5.66282000e-08    0.00   20.76
   17  111680.33        5.18579100e+00        9.51788000e-08    0.00   21.18
   18  111680.58        5.46397400e+00        5.65662000e-08    0.00   21.18
   19  111680.83        5.75035200e+00        4.90668000e-08    0.00   21.18
   20  111681.07        6.05772700e+00        3.53076000e-08    0.00   21.18
   21  111681.42        6.35587300e+00        5.87975000e-08    0.00   21.18
   22  111681.69        6.68033800e+00        9.24518000e-08    0.00   20.96
   23  111681.94        6.96278000e+00        1.02492300e-07    0.00   20.96
   24  111682.25        7.28297400e+00        6.48713000e-08    0.00   20.96
   25  111682.52        7.61943700e+00        1.30940400e-07    0.00   20.87
   26  111682.77        7.86757400e+00        1.36766400e-07    0.00   20.87
   27  111683.03        8.15710600e+00        6.35698000e-08    0.00   20.87
   28  111683.37        8.51586100e+00        1.08752100e-07    0.00   21.21
   29  111683.66        8.78418200e+00        1.21581600e-07    0.00   21.21
   30  111683.91        9.06533300e+00        6.71645000e-08    0.00   21.21
   31  111684.19        9.40940700e+00        1.36208600e-07    0.00   21.21
   32  111684.49        9.70580700e+00        1.35216900e-07    0.00   20.75
   33  111684.74        9.93447700e+00        6.05328000e-08    0.00   20.75
   34  111684.99        1.02695700e+01        5.49548000e-08    0.00   20.75
   35  111685.32        1.06017700e+01        6.22682000e-08    0.00   21.19
   36  111685.58        1.08609000e+01        6.00927000e-08    0.00   21.19
   37  111685.82        1.11285500e+01        7.90530000e-08    0.00   21.19
   38  111686.07        1.14550400e+01        4.31042000e-08    0.00   21.19
   39  111686.31        1.17919100e+01        6.90112000e-08    0.00   20.94
   40  111686.56        1.20359700e+01        9.49182000e-08    0.00   20.94
   41  111686.81        1.23158800e+01        8.03533000e-08    0.00   20.94
   42  111687.06        1.26486500e+01        1.12334200e-07    0.00   20.94
   43  111687.34        1.29879400e+01        5.95905000e-08    0.00   20.88
   44  111687.60        1.32162800e+01        2.82294000e-08    0.00   20.88
   45  111687.85        1.35388200e+01        9.65297000e-08    0.00   20.88
   46  111688.10        1.38470200e+01        4.20506000e-08    0.00   20.88
   47  111688.36        1.41580700e+01        7.86179000e-08    0.00   21.20
   48  111688.63        1.44325500e+01        6.76477000e-08    0.00   21.20
   49  111688.88        1.47396100e+01        4.01000000e-10    0.00   21.20
   50  111689.14        1.50556900e+01        5.84749000e-08    0.00   21.20
   51  111689.47        1.53652100e+01        5.99624000e-08    0.00   20.76
   52  111689.73        1.56373200e+01       -1.67051000e-08    0.00   20.76
   53  111689.97        1.59389400e+01        1.36644000e-08    0.00   20.76
   54  111690.26        1.62644900e+01        1.84987000e-08    0.00   21.18
   55  111690.55        1.65615200e+01       -5.90600000e-10    0.00   21.18
   56  111690.79        1.68438200e+01        3.38694000e-08    0.00   21.18
   57  111691.04        1.71317800e+01       -1.11270000e-08    0.00   21.18
   58  111691.40        1.74670000e+01       -5.94706000e-08    0.00   20.95
   59  111691.67        1.77460700e+01       -5.40813000e-08    0.00   20.95
   60  111691.91        1.80529600e+01       -2.24110000e-08    0.00   20.95
   61  111692.17        1.83722600e+01       -4.47233000e-08    0.00   20.95
   62  111692.49        1.86724300e+01        2.23374000e-08    0.00   20.88
   63  111692.74        1.89505000e+01        5.72720000e-09    0.00   20.88
   64  111692.98        1.92339500e+01        6.59490000e-09    0.00   20.88
   65  111693.34        1.95741200e+01        6.01443000e-08    0.00   21.21
   66  111693.60        1.98219900e+01        9.94170000e-09    0.00   21.21
   67  111693.85        2.01523600e+01       -2.61917000e-08    0.00   21.21
   68  111694.10        2.04352100e+01       -7.28830000e-09    0.00   21.21
   69  111694.41        2.07765700e+01       -5.53216000e-08    0.00   20.76
   70  111694.67        2.10504800e+01       -6.62918000e-08    0.00   20.76
   71  111694.92        2.13298900e+01        9.87980000e-09    0.00   20.76
   72  111695.19        2.16881600e+01       -3.52406000e-08    0.00   21.19
   73  111695.46        2.19874100e+01       -1.00773000e-08    0.00   21.19
   74  111695.70        2.22618300e+01        2.95270000e-08    0.00   21.19
   75  111695.95        2.25419400e+01       -1.08830000e-08    0.00   21.19
   76  111696.25        2.29006100e+01       -2.51381000e-08    0.00   20.94
   77  111696.55        2.31585300e+01       -6.65398000e-08    0.00   20.94
   78  111696.80        2.34409300e+01       -1.09243000e-07    0.00   20.94
   79  111697.05        2.37247800e+01       -4.24921000e-08    0.00   20.94
   80  111697.39        2.40831000e+01       -3.31326000e-08    0.00   20.89
   81  111697.65        2.43580200e+01       -7.99873000e-08    0.00   20.89
   82  111697.89        2.46426200e+01       -3.51149000e-08    0.00   20.89
   83  111698.15        2.49769100e+01       -1.75130000e-08    0.00   20.89
   84  111698.43        2.53015900e+01       -1.24307000e-08    0.00   21.21
   85  111698.69        2.55368200e+01        2.48183000e-08    0.00   21.21
   86  111698.94        2.58419800e+01       -3.18920000e-08    0.00   21.21
   87  111699.34        2.61798400e+01       -8.89742000e-08    0.00   21.21
   88  111699.58        2.64505600e+01       -8.05451000e-08    0.00   20.77
   89  111699.83        2.67300500e+01       -7.57108000e-08    0.00   20.77
   90  111700.09        2.70382900e+01       -7.67644000e-08    0.00   20.77
   91  111700.43        2.73795700e+01       -1.30505000e-08    0.00   21.19
   92  111700.68        2.76258400e+01       -6.68479000e-08    0.00   21.19
   93  111700.92        2.79350800e+01       -9.56679000e-08    0.00   21.19
   94  111701.19        2.82509900e+01       -6.24474000e-08    0.00   21.19
   95  111701.48        2.85903700e+01       -9.09575000e-08    0.00   20.78
   96  111701.74        2.88346000e+01       -9.57919000e-08    0.00   20.78
   97  111702.00        2.91208000e+01       -6.08360000e-08    0.00   20.78
   98  111702.36        2.94915100e+01       -7.67644000e-08    0.00   20.89
   99  111702.63        2.97382200e+01       -6.51125000e-08    0.00   20.89
  100  111702.87        3.00234000e+01       -8.21620000e-09    0.00   20.89
  101  111703.12        3.03338900e+01       -3.74063000e-08    0.00   20.89
  102  111703.41        3.06938600e+01       -6.55423000e-08    0.00   20.88
  103  111703.67        3.09471800e+01       -9.88850000e-08    0.00   20.88
  104  111703.92        3.12645300e+01       -1.23800300e-07    0.00   20.88
  105  111704.21        3.15614600e+01       -8.54976000e-08    0.00   20.76
  106  111704.51        3.18783500e+01       -2.07301000e-08    0.00   20.76
  107  111704.79        3.21601700e+01       -6.18838000e-08    0.00   20.76
  108  111705.04        3.24510700e+01       -3.16383000e-08    0.00   20.76
  109  111705.43        3.28159200e+01       -7.09327000e-08    0.00   21.20
  110  111705.68        3.30479200e+01       -1.25597700e-07    0.00   21.20
  111  111705.94        3.33502700e+01       -9.73975000e-08    0.00   21.20
  112  111706.21        3.37242200e+01       -2.80435000e-08    0.00   20.95
  113  111706.52        3.39605300e+01       -6.13880000e-08    0.00   20.95
  114  111706.76        3.42634600e+01       -1.03905200e-07    0.00   20.95
  115  111707.02        3.45725900e+01       -7.68206000e-08    0.00   20.95
  116  111707.37        3.49165200e+01       -9.10757000e-08    0.00   20.90
  117  111707.63        3.51626700e+01       -1.52000500e-07    0.00   20.90
  118  111707.87        3.54712500e+01       -1.31671600e-07    0.00   20.90
  119  111708.11        3.57772500e+01       -9.90089000e-08    0.00   20.90
  120  111708.46        3.61098200e+01       -1.24606000e-07    0.00   21.22
  121  111708.70        3.63786300e+01       -1.28138800e-07    0.00   21.22
  122  111708.95        3.66874200e+01       -1.34583000e-07    0.00   21.22
  123  111709.30        3.70336300e+01       -1.14869900e-07    0.00   20.78
  124  111709.66        3.72799200e+01       -6.40452000e-08    0.00   20.78
  125  111709.91        3.75853300e+01       -1.20453000e-08    0.00   20.78
  126  111710.19        3.79336700e+01       -2.45030000e-08    0.00   20.78
  127  111710.49        3.82000800e+01        4.13182000e-08    0.00   21.20
  128  111710.74        3.84768800e+01        1.29885400e-07    0.00   21.20
  129  111710.98        3.87917500e+01        8.27198000e-08    0.00   21.20
  130  111711.34        3.91300600e+01        1.38810300e-07    0.00   20.97
  131  111711.60        3.93458000e+01        2.20126000e-07    0.00   20.97
  132  111711.84        3.96527000e+01        2.33575400e-07    0.00   20.97
  133  111712.09        3.99799000e+01        3.43463200e-07    0.00   20.97
  134  111712.38        4.02891500e+01        4.41017300e-07    0.00   20.90
  135  111712.65        4.05545600e+01        4.96674000e-07    0.00   20.90
  136  111712.89        4.08546600e+01        6.37055200e-07    0.00   20.90
  137  111713.15        4.11852800e+01        7.82828500e-07    0.00   20.90
  138  111713.55        4.14736700e+01        1.03910950e-06    0.00   21.23
  139  111713.80        4.17482300e+01        1.25696380e-06    0.00   21.23
  140  111714.05        4.20641300e+01        1.43806490e-06    0.00   21.23
  141  111714.40        4.23903200e+01        1.64829580e-06    0.00   20.78
  142  111714.66        4.26368700e+01        2.09107000e-06    0.00   20.78
  143  111714.91        4.29568900e+01        2.46473660e-06    0.00   20.78
  144  111715.22        4.33139500e+01        3.01547480e-06    0.00   21.21
  145  111715.51        4.35850300e+01        4.41928650e-06    0.00   21.21
  146  111715.75        4.38539200e+01        4.52793480e-06    0.00   21.21
  147  111716.00        4.41341900e+01        5.72610300e-06    0.00   21.21
  148  111716.39        4.44839300e+01        6.91590403e-06    0.00   20.97
  149  111716.63        4.47520600e+01        9.38965151e-06    0.00   20.97
  150  111716.88        4.50690800e+01        1.05955050e-05    0.00   20.97
  151  111717.15        4.53936200e+01        1.20739399e-05    0.00   20.97
  152  111717.46        4.56808300e+01        1.52308763e-05    0.00   20.91
  153  111717.70        4.59367700e+01        1.71872935e-05    0.00   20.91
  154  111717.95        4.62767700e+01        2.06106960e-05    0.00   20.91
